Repository: spark8ku/HPG

# HPG-GAT: Hierarchical Polymer Graph-based Model for Ionic Conductivity Prediction

This repository provides:

- Preprocessed dataset used for training and evaluation
- Preprocessed Hierarchical Polymer Graph (HPG) representations of polymer electrolytes
- Scripts for loading and using the data

The original raw dataset can be found at:  
👉 https://github.com/KanHatakeyama/ion_predictor

File: data/processed_electrolytes.csv (part 1 of 39)
ID,title,subtitle,tags,Temperature,Conductivity,component1,component2,component3,component4,component5,component6,mol_ratio,wt_ratio,melting_temp,inorg_name,inorg_contain_ratio(wt),crystallinity,Tg,mp,reference,smiles1,type1,Mw1,smiles2,type2,Mw2,smiles3,type3,Mw3,smiles4,type4,Mw4,smiles5,type5,Mw5,smiles6,type6,Mw6
1501.0,lit_tr1501,,1.0,90.0,1.69401e-07,LiPSS,j6,,,,,1/20,,,,,,,,10.1002/anie.201509299,polymer_LiPSS,Polymer Electrolyte,494394.25148097554,polymer_j6,Polymer Electrolyte,627826.868576432,,,,,,,,,,,,
1502.0,lit_tr1502,,1.0,80.0,1.11736e-07,LiPSS,j6,,,,,1/20,,,,,,,,10.1002/anie.201509299,polymer_LiPSS,Polymer Electrolyte,494394.25148097554,polymer_j6,Polymer Electrolyte,627826.868576432,,,,,,,,,,,,
1503.0,lit_tr1503,,1.0,70.0,7.79051e-08,LiPSS,j6,,,,,1/20,,,,,,,,10.1002/anie.201509299,polymer_LiPSS,Polymer Electrolyte,494394.25148097554,polymer_j6,Polymer Electrolyte,627826.868576432,,,,,,,,,,,,
1504.0,lit_tr1504,,1.0,60.0,7.37004e-09,LiPSS,j6,,,,,1/20,,,,,,,,10.1002/anie.201509299,polymer_LiPSS,Polymer Electrolyte,494394.25148097554,polymer_j6,Polymer Electrolyte,627826.868576432,,,,,,,,,,,,
1505.0,lit_tr1505,,1.0,50.0,2.05709e-09,LiPSS,j6,,,,,1/20,,,,,,,,10.1002/anie.201509299,polymer_LiPSS,Polymer Electrolyte,494394.25148097554,polymer_j6,Polymer Electrolyte,627826.868576432,,,,,,,,,,,,
1506.0,lit_tr1506,,1.0,40.0,1.02813e-09,LiPSS,j6,,,,,1/20,,,,,,,,10.1002/anie.201509299,polymer_LiPSS,Polymer Electrolyte,494394.25148097554,polymer_j6,Polymer Electrolyte,627826.868576432,,,,,,,,,,,,
1507.0,lit_tr1507,,1.0,30.0,4.35065e-10,LiPSS,j6,,,,,1/20,,,,,,,,10.1002/anie.201509299,polymer_LiPSS,Polymer Electrolyte,494394.25148097554,polymer_j6,Polymer Electrolyte,627826.868576432,,,,,,,,,,,,
1508.0,lit_tr1508,,1.0,25.0,3.20645e-10,LiPSS,j6,,,,,1/20,,,,,,,,10.1002/anie.201509299,polymer_LiPSS,Polymer Electrolyte,494394.25148097554,polymer_j6,Polymer Electrolyte,627826.868576432,,,,,,,,,,,,
1509.0,lit_tr1509,,1.0,90.0,2.71478e-05,LiPSTFSI,j6,,,,,1/20,,,,,,,,10.1002/anie.201509299,polymer_LiPSTFSI,Polymer Electrolyte,594382.9421128788,polymer_j6,Polymer Electrolyte,627826.868576432,,,,,,,,,,,,
1510.0,lit_tr1510,,1.0,80.0,1.69401e-05,LiPSTFSI,j6,,,,,1/20,,,,,,,,10.1002/anie.201509299,polymer_LiPSTFSI,Polymer Electrolyte,594382.9421128788,polymer_j6,Polymer Electrolyte,627826.868576432,,,,,,,,,,,,
1511.0,lit_tr1511,,1.0,70.0,6.97225e-06,LiPSTFSI,j6,,,,,1/20,,,,,,,,10.1002/anie.201509299,polymer_LiPSTFSI,Polymer Electrolyte,594382.9421128788,polymer_j6,Polymer Electrolyte,627826.868576432,,,,,,,,,,,,
1512.0,lit_tr1512,,1.0,60.0,8.23499e-07,LiPSTFSI,j6,,,,,1/20,,,,,,,,10.1002/anie.201509299,polymer_LiPSTFSI,Polymer Electrolyte,594382.9421128788,polymer_j6,Polymer Electrolyte,627826.868576432,,,,,,,,,,,,
1513.0,lit_tr1513,,1.0,50.0,1.21433e-07,LiPSTFSI,j6,,,,,1/20,,,,,,,,10.1002/anie.201509299,polymer_LiPSTFSI,Polymer Electrolyte,594382.9421128788,polymer_j6,Polymer Electrolyte,627826.868576432,,,,,,,,,,,,
1514.0,lit_tr1514,,1.0,40.0,1.55873e-08,LiPSTFSI,j6,,,,,1/20,,,,,,,,10.1002/anie.201509299,polymer_LiPSTFSI,Polymer Electrolyte,594382.9421128788,polymer_j6,Polymer Electrolyte,627826.868576432,,,,,,,,,,,,
1515.0,lit_tr1515,,1.0,30.0,3.48473e-09,LiPSTFSI,j6,,,,,1/20,,,,,,,,10.1002/anie.201509299,polymer_LiPSTFSI,Polymer Electrolyte,594382.9421128788,polymer_j6,Polymer Electrolyte,627826.868576432,,,,,,,,,,,,
1516.0,lit_tr1516,,1.0,25.0,1.84103e-09,LiPSTFSI,j6,,,,,1/20,,,,,,,,10.1002/anie.201509299,polymer_LiPSTFSI,Polymer Electrolyte,594382.9421128788,polymer_j6,Polymer Electrolyte,627826.868576432,,,,,,,,,,,,
1517.0,lit_tr1517,,1.0,90.0,0.000124849,LiPSsTFSI,j6,,,,,1/20,,,,,,,,10.1002/anie.201509299,polymer_LiPSsTFSI,Polymer Electrolyte,3013393.0425750893,polymer_j6,Polymer Electrolyte,627826.868576432,,,,,,,,,,,,
1518.0,lit_tr1518,,1.0,80.0,0.000102813,LiPSsTFSI,j6,,,,,1/20,,,,,,,,10.1002/anie.201509299,polymer_LiPSsTFSI,Polymer Electrolyte,3013393.0425750893,polymer_j6,Polymer Electrolyte,627826.868576432,,,,,,,,,,,,
1519.0,lit_tr1519,,1.0,70.0,7.37004e-05,LiPSsTFSI,j6,,,,,1/20,,,,,,,,10.1002/anie.201509299,polymer_LiPSsTFSI,Polymer Electrolyte,3013393.0425750893,polymer_j6,Polymer Electrolyte,627826.868576432,,,,,,,,,,,,
1520.0,lit_tr1520,,1.0,60.0,1.69401e-05,LiPSsTFSI,j6,,,,,1/20,,,,,,,,10.1002/anie.201509299,polymer_LiPSsTFSI,Polymer Electrolyte,3013393.0425750893,polymer_j6,Polymer Electrolyte,627826.868576432,,,,,,,,,,,,
1521.0,lit_tr1521,,1.0,50.0,9.7264e-07,LiPSsTFSI,j6,,,,,1/20,,,,,,,,10.1002/anie.201509299,polymer_LiPSsTFSI,Polymer Electrolyte,3013393.0425750893,polymer_j6,Polymer Electrolyte,627826.868576432,,,,,,,,,,,,
1522.0,lit_tr1522,,1.0,40.0,1.21433e-07,LiPSsTFSI,j6,,,,,1/20,,,,,,,,10.1002/anie.201509299,polymer_LiPSsTFSI,Polymer Electrolyte,3013393.0425750893,polymer_j6,Polymer Electrolyte,627826.868576432,,,,,,,,,,,,
1523.0,lit_tr1523,,1.0,30.0,1.35684e-08,LiPSsTFSI,j6,,,,,1/20,,,,,,,,10.1002/anie.201509299,polymer_LiPSsTFSI,Polymer Electrolyte,3013393.0425750893,polymer_j6,Polymer Electrolyte,627826.868576432,,,,,,,,,,,,
1524.0,lit_tr1524,,1.0,25.0,6.97225e-09,LiPSsTFSI,j6,,,,,1/20,,,,,,,,10.1002/anie.201509299,polymer_LiPSsTFSI,Polymer Electrolyte,3013393.0425750893,polymer_j6,Polymer Electrolyte,627826.868576432,,,,,,,,,,,,
1525.0,lit_tr1525,,1.0,90.0,0.00118,LiTFSI,j6,,,,,1/20,,,,,,,,10.1002/anie.201509299,O=S([N-]S(=O)(C(F)(F)F)=O)(C(F)(F)F)=O,Li Salt,287.088,polymer_j6,Polymer Electrolyte,627826.868576432,,,,,,,,,,,,
1526.0,lit_tr1526,,1.0,80.0,0.000757736,LiTFSI,j6,,,,,1/20,,,,,,,,10.1002/anie.201509299,O=S([N-]S(=O)(C(F)(F)F)=O)(C(F)(F)F)=O,Li Salt,287.088,polymer_j6,Polymer Electrolyte,627826.868576432,,,,,,,,,,,,
1527.0,lit_tr1527,,1.0,70.0,0.000558455,LiTFSI,j6,,,,,1/20,,,,,,,,10.1002/anie.201509299,O=S([N-]S(=O)(C(F)(F)F)=O)(C(F)(F)F)=O,Li Salt,287.088,polymer_j6,Polymer Electrolyte,627826.868576432,,,,,,,,,,,,
1528.0,lit_tr1528,,1.0,60.0,0.000459887,LiTFSI,j6,,,,,1/20,,,,,,,,10.1002/anie.201509299,O=S([N-]S(=O)(C(F)(F)F)=O)(C(F)(F)F)=O,Li Salt,287.088,polymer_j6,Polymer Electrolyte,627826.868576432,,,,,,,,,,,,
1529.0,lit_tr1529,,1.0,50.0,0.000211495,LiTFSI,j6,,,,,1/20,,,,,,,,10.1002/anie.201509299,O=S([N-]S(=O)(C(F)(F)F)=O)(C(F)(F)F)=O,Li Salt,287.088,polymer_j6,Polymer Electrolyte,627826.868576432,,,,,,,,,,,,
1530.0,lit_tr1530,,1.0,40.0,7.57736e-05,LiTFSI,j6,,,,,1/20,,,,,,,,10.1002/anie.201509299,O=S([N-]S(=O)(C(F)(F)F)=O)(C(F)(F)F)=O,Li Salt,287.088,polymer_j6,Polymer Electrolyte,627826.868576432,,,,,,,,,,,,
1531.0,lit_tr1531,,1.0,30.0,2.86966e-05,LiTFSI,j6,,,,,1/20,,,,,,,,10.1002/anie.201509299,O=S([N-]S(=O)(C(F)(F)F)=O)(C(F)(F)F)=O,Li Salt,287.088,polymer_j6,Polymer Electrolyte,627826.868576432,,,,,,,,,,,,
1532.0,lit_tr1532,,1.0,25.0,1.64766e-05,LiTFSI,j6,,,,,1/20,,,,,,,,10.1002/anie.201509299,O=S([N-]S(=O)(C(F)(F)F)=O)(C(F)(F)F)=O,Li Salt,287.088,polymer_j6,Polymer Electrolyte,627826.868576432,,,,,,,,,,,,
9117.0,test78,,2.0,100.0,0.0014,20190321_sc6_PEO,20190321_sc6_LiDTFSI,,,,,20/1,,,,,,,,10.1002/anie.201813700,polymer_20190321_sc6_PEO,Polymer Electrolyte,575523.31015,O=S([N-]S(=O)(C(F)(F)[H])=O)(C([H])(F)F)=O,Li Salt,251.10799999999995,,,,,,,,,,,,
9118.0,test79,,2.0,90.0,0.0011,20190321_sc6_PEO,20190321_sc6_LiDTFSI,,,,,20/1,,,,,,,,10.1002/anie.201813700,polymer_20190321_sc6_PEO,Polymer Electrolyte,575523.31015,O=S([N-]S(=O)(C(F)(F)[H])=O)(C([H])(F)F)=O,Li Salt,251.10799999999995,,,,,,,,,,,,
9119.0,test80,,2.0,80.0,0.00083,20190321_sc6_PEO,20190321_sc6_LiDTFSI,,,,,20/1,,,,,,,,10.1002/anie.201813700,polymer_20190321_sc6_PEO,Polymer Electrolyte,575523.31015,O=S([N-]S(=O)(C(F)(F)[H])=O)(C([H])(F)F)=O,Li Salt,251.10799999999995,,,,,,,,,,,,
9120.0,test81,,2.0,70.0,0.00058,20190321_sc6_PEO,20190321_sc6_LiDTFSI,,,,,20/1,,,,,,,,10.1002/anie.201813700,polymer_20190321_sc6_PEO,Polymer Electrolyte,575523.31015,O=S([N-]S(=O)(C(F)(F)[H])=O)(C([H])(F)F)=O,Li Salt,251.10799999999995,,,,,,,,,,,,
9121.0,test82,,2.0,60.0,0.00038,20190321_sc6_PEO,20190321_sc6_LiDTFSI,,,,,20/1,,,,,,,,10.1002/anie.201813700,polymer_20190321_sc6_PEO,Polymer Electrolyte,575523.31015,O=S([N-]S(=O)(C(F)(F)[H])=O)(C([H])(F)F)=O,Li Salt,251.10799999999995,,,,,,,,,,,,
9122.0,test83,,2.0,50.0,0.00011,20190321_sc6_PEO,20190321_sc6_LiDTFSI,,,,,20/1,,,,,,,,10.1002/anie.201813700,polymer_20190321_sc6_PEO,Polymer Electrolyte,575523.31015,O=S([N-]S(=O)(C(F)(F)[H])=O)(C([H])(F)F)=O,Li Salt,251.10799999999995,,,,,,,,,,,,
9123.0,test84,,2.0,40.0,3.3e-05,20190321_sc6_PEO,20190321_sc6_LiDTFSI,,,,,20/1,,,,,,,,10.1002/anie.201813700,polymer_20190321_sc6_PEO,Polymer Electrolyte,575523.31015,O=S([N-]S(=O)(C(F)(F)[H])=O)(C([H])(F)F)=O,Li Salt,251.10799999999995,,,,,,,,,,,,
9124.0,test85,,2.0,30.0,9.6e-06,20190321_sc6_PEO,20190321_sc6_LiDTFSI,,,,,20/1,,,,,,,,10.1002/anie.201813700,polymer_20190321_sc6_PEO,Polymer Electrolyte,575523.31015,O=S([N-]S(=O)(C(F)(F)[H])=O)(C([H])(F)F)=O,Li Salt,251.10799999999995,,,,,,,,,,,,
9125.0,test86,,2.0,100.0,0.00095,20190321_sc6_PEO,20190321_sc6_LiMTFSI,,,,,20/1,,,,,,,,10.1002/anie.201813700,polymer_20190321_sc6_PEO,Polymer Electrolyte,575523.31015,O=S([N-]S(=O)(C(F)([H])[H])=O)(C([H])([H])F)=O,Li Salt,215.128,,,,,,,,,,,,
9126.0,test87,,2.0,90.0,0.00076,20190321_sc6_PEO,20190321_sc6_LiMTFSI,,,,,20/1,,,,,,,,10.1002/anie.201813700,polymer_20190321_sc6_PEO,Polymer Electrolyte,575523.31015,O=S([N-]S(=O)(C(F)([H])[H])=O)(C([H])([H])F)=O,Li Salt,215.128,,,,,,,,,,,,
9127.0,test88,,2.0,80.0,0.00054,20190321_sc6_PEO,20190321_sc6_LiMTFSI,,,,,20/1,,,,,,,,10.1002/anie.201813700,polymer_20190321_sc6_PEO,Polymer Electrolyte,575523.31015,O=S([N-]S(=O)(C(F)([H])[H])=O)(C([H])([H])F)=O,Li Salt,215.128,,,,,,,,,,,,
9128.0,test89,,2.0,70.0,0.00039,20190321_sc6_PEO,20190321_sc6_LiMTFSI,,,,,20/1,,,,,,,,10.1002/anie.201813700,polymer_20190321_sc6_PEO,Polymer Electrolyte,575523.31015,O=S([N-]S(=O)(C(F)([H])[H])=O)(C([H])([H])F)=O,Li Salt,215.128,,,,,,,,,,,,
9129.0,test90,,2.0,60.0,0.00025,20190321_sc6_PEO,20190321_sc6_LiMTFSI,,,,,20/1,,,,,,,,10.1002/anie.201813700,polymer_20190321_sc6_PEO,Polymer Electrolyte,575523.31015,O=S([N-]S(=O)(C(F)([H])[H])=O)(C([H])([H])F)=O,Li Salt,215.128,,,,,,,,,,,,
9130.0,test91,,2.0,50.0,3.7e-05,20190321_sc6_PEO,20190321_sc6_LiMTFSI,,,,,20/1,,,,,,,,10.1002/anie.201813700,polymer_20190321_sc6_PEO,Polymer Electrolyte,575523.31015,O=S([N-]S(=O)(C(F)([H])[H])=O)(C([H])([H])F)=O,Li Salt,215.128,,,,,,,,,,,,
9131.0,test92,,2.0,40.0,1.3e-05,20190321_sc6_PEO,20190321_sc6_LiMTFSI,,,,,20/1,,,,,,,,10.1002/anie.201813700,polymer_20190321_sc6_PEO,Polymer Electrolyte,575523.31015,O=S([N-]S(=O)(C(F)([H])[H])=O)(C([H])([H])F)=O,Li Salt,215.128,,,,,,,,,,,,
9132.0,test93,,2.0,30.0,2.1e-06,20190321_sc6_PEO,20190321_sc6_LiMTFSI,,,,,20/1,,,,,,,,10.1002/anie.201813700,polymer_20190321_sc6_PEO,Polymer Electrolyte,575523.31015,O=S([N-]S(=O)(C(F)([H])[H])=O)(C([H])([H])F)=O,Li Salt,215.128,,,,,,,,,,,,
6046.0,lit_tr7008,,1.0,20.0,0.00852,LiPF6,EC,EMC,,,,1/0.374744492391551/0.727595812121794,,,,,,,,10.1007/978-1-4939-0302-3,F[P-](F)(F)(F)(F)F,Li Salt,151.90300000000002,O=C1OCCO1,Solvent,88.062,CCOC(OC)=O,Solvent,104.105,,,,,,,,,
6047.0,lit_tr7009,,1.0,20.0,0.00291,LiBF4,EC,EMC,,,,1/0.374744492391551/0.727595812121794,,,,,,,,10.1007/978-1-4939-0302-3,F[B-](F)(F)F,Li Salt,93.74500000000002,O=C1OCCO1,Solvent,88.062,CCOC(OC)=O,Solvent,104.105,,,,,,,,,
6048.0,lit_tr7010,,1.0,20.0,0.00321,LiBF3_CF3_,EC,EMC,,,,1/0.374744492391551/0.727595812121794,,,,,,,,10.1007/978-1-4939-0302-3,F[B-](C(F)(F)F)(F)F,Li Salt,143.752,O=C1OCCO1,Solvent,88.062,CCOC(OC)=O,Solvent,104.105,,,,,,,,,
6049.0,lit_tr7011,,1.0,20.0,0.00402,LiBF2_CF3_2,EC,EMC,,,,1/0.374744492391551/0.727595812121794,,,,,,,,10.1007/978-1-4939-0302-3,F[B-](C(F)(F)F)(F)C(F)(F)F,Li Salt,193.759,O=C1OCCO1,Solvent,88.062,CCOC(OC)=O,Solvent,104.105,,,,,,,,,
6050.0,lit_tr7012,,1.0,20.0,0.00511,LiBF_CF3_3,EC,EMC,,,,1/0.374744492391551/0.727595812121794,,,,,,,,10.1007/978-1-4939-0302-3,F[B-](C(F)(F)F)(C(F)(F)F)C(F)(F)F,Li Salt,243.766,O=C1OCCO1,Solvent,88.062,CCOC(OC)=O,Solvent,104.105,,,,,,,,,
6051.0,lit_tr7013,,1.0,20.0,0.00752,LiB_CF3_4,EC,EMC,,,,1/0.374744492391551/0.727595812121794,,,,,,,,10.1007/978-1-4939-0302-3,FC(F)(F)[B-](C(F)(F)F)(C(F)(F)F)C(F)(F)F,Li Salt,293.7729999999999,O=C1OCCO1,Solvent,88.062,CCOC(OC)=O,Solvent,104.105,,,,,,,,,
6052.0,lit_tr7014,,1.0,20.0,0.00447,LiBF3_SO2CF3_,EC,EMC,,,,1/0.374744492391551/0.727595812121794,,,,,,,,10.1007/978-1-4939-0302-3,F[B-](F)(F)S(=O)(C(F)(F)F)=O,Li Salt,207.817,O=C1OCCO1,Solvent,88.062,CCOC(OC)=O,Solvent,104.105,,,,,,,,,
6053.0,lit_tr7015,,1.0,20.0,0.00583,LiBF2_SO2CF3_2,EC,EMC,,,,1/0.374744492391551/0.727595812121794,,,,,,,,10.1007/978-1-4939-0302-3,O=S([B-](F)(S(=O)(C(F)(F)F)=O)F)(C(F)(F)F)=O,Li Salt,321.88899999999995,O=C1OCCO1,Solvent,88.062,CCOC(OC)=O,Solvent,104.105,,,,,,,,,
6054.0,lit_tr7016,,1.0,20.0,0.00762,LiBF_SO2CF3_3,EC,EMC,,,,1/0.374744492391551/0.727595812121794,,,,,,,,10.1007/978-1-4939-0302-3,O=S([B-](S(=O)(C(F)(F)F)=O)(S(=O)(C(F)(F)F)=O)F)(C(F)(F)F)=O,Li Salt,435.961,O=C1OCCO1,Solvent,88.062,CCOC(OC)=O,Solvent,104.105,,,,,,,,,
6055.0,lit_tr7017,,1.0,20.0,0.00855,LiB_SO2CF3_4,EC,EMC,,,,1/0.374744492391551/0.727595812121794,,,,,,,,10.1007/978-1-4939-0302-3,O=S([B-](S(=O)(C(F)(F)F)=O)(S(=O)(C(F)(F)F)=O)S(=O)(C(F)(F)F)=O)(C(F)(F)F)=O,Li Salt,550.0330000000001,O=C1OCCO1,Solvent,88.062,CCOC(OC)=O,Solvent,104.105,,,,,,,,,
6056.0,lit_tr7018,,1.0,20.0,0.00331,BF3_C2F5_,EC,EMC,,,,1/0.374744492391551/0.727595812121794,,,,,,,,10.1007/978-1-4939-0302-3,F[B-](C(F)(C(F)(F)F)F)(F)F,Li Salt,193.759,O=C1OCCO1,Solvent,88.062,CCOC(OC)=O,Solvent,104.105,,,,,,,,,
6057.0,lit_tr7019,,1.0,20.0,0.00462,BF2_C2F5_2,EC,EMC,,,,1/0.374744492391551/0.727595812121794,,,,,,,,10.1007/978-1-4939-0302-3,F[B-](F)(C(F)(C(F)(F)F)F)C(F)(C(F)(F)F)F,Li Salt,293.7729999999999,O=C1OCCO1,Solvent,88.062,CCOC(OC)=O,Solvent,104.105,,,,,,,,,
6058.0,lit_tr7020,,1.0,20.0,0.00689,BF_C2F5_3,EC,EMC,,,,1/0.374744492391551/0.727595812121794,,,,,,,,10.1007/978-1-4939-0302-3,F[B-](C(C(F)(F)F)(F)F)(C(F)(C(F)(F)F)F)C(C(F)(F)F)(F)F,Li Salt,393.7869999999999,O=C1OCCO1,Solvent,88.062,CCOC(OC)=O,Solvent,104.105,,,,,,,,,
6059.0,lit_tr7021,,1.0,20.0,0.00855,BF_C2F5_4,EC,EMC,,,,1/0.374744492391551/0.727595812121794,,,,,,,,10.1007/978-1-4939-0302-3,FC(C(F)(F)F)([B-](C(C(F)(F)F)(F)F)(C(F)(F)C(F)(F)F)C(F)(F)C(F)(F)F)F,Li Salt,493.80099999999993,O=C1OCCO1,Solvent,88.062,CCOC(OC)=O,Solvent,104.105,,,,,,,,,
6060.0,lit_tr7022,,1.0,20.0,0.00398,BF3_SO2C2F5_,EC,EMC,,,,1/0.374744492391551/0.727595812121794,,,,,,,,10.1007/978-1-4939-0302-3,F[B-](S(=O)(C(F)(F)C(F)(F)F)=O)(F)F,Li Salt,257.824,O=C1OCCO1,Solvent,88.062,CCOC(OC)=O,Solvent,104.105,,,,,,,,,
6061.0,lit_tr7023,,1.0,20.0,0.00523,BF2_SO2C2F5_2,EC,EMC,,,,1/0.374744492391551/0.727595812121794,,,,,,,,10.1007/978-1-4939-0302-3,F[B-](F)(S(=O)(C(F)(F)C(F)(F)F)=O)S(=O)(C(F)(C(F)(F)F)F)=O,Li Salt,421.903,O=C1OCCO1,Solvent,88.062,CCOC(OC)=O,Solvent,104.105,,,,,,,,,
6062.0,lit_tr7024,,1.0,20.0,0.00718,BF_SO2C2F5_3,EC,EMC,,,,1/0.374744492391551/0.727595812121794,,,,,,,,10.1007/978-1-4939-0302-3,F[B-](S(=O)(C(C(F)(F)F)(F)F)=O)(S(=O)(C(F)(F)C(F)(F)F)=O)S(=O)(C(F)(C(F)(F)F)F)=O,Li Salt,585.9820000000002,O=C1OCCO1,Solvent,88.062,CCOC(OC)=O,Solvent,104.105,,,,,,,,,
6063.0,lit_tr7025,,1.0,20.0,0.00821,B_SO2C2F5_4,EC,EMC,,,,1/0.374744492391551/0.727595812121794,,,,,,,,10.1007/978-1-4939-0302-3,O=S(C(F)(F)C(F)(F)F)([B-](S(=O)(C(F)(C(F)(F)F)F)=O)(S(=O)(C(C(F)(F)F)(F)F)=O)S(=O)(C(F)(F)C(F)(F)F)=O)=O,Li Salt,750.0610000000004,O=C1OCCO1,Solvent,88.062,CCOC(OC)=O,Solvent,104.105,,,,,,,,,
6064.0,lit_tr7026,,1.0,20.0,0.0044,LiPF6,PC,DME,,,,1/0.393050249779606/0.968569568048622,,,,,,,,10.1007/978-1-4939-0302-3,F[P-](F)(F)(F)(F)F,Li Salt,151.90300000000002,CC1COC(=O)O1,Solvent,102.08899999999998,COC,Solvent,46.069,,,,,,,,,
6065.0,lit_tr7027,,1.0,20.0,0.0004,CO2CF3,PC,DME,,,,1/0.393050249779606/0.968569568048622,,,,,,,,10.1007/978-1-4939-0302-3,FC(F)(C([O-])=O)F,Li Salt,119.955,CC1COC(=O)O1,Solvent,102.08899999999998,COC,Solvent,46.069,,,,,,,,,
6066.0,lit_tr7028,,1.0,20.0,0.0023,SO3CF3,PC,DME,,,,1/0.393050249779606/0.968569568048622,,,,,,,,10.1007/978-1-4939-0302-3,FC(F)(S(=O)([O-])=O)F,Li Salt,156.01,CC1COC(=O)O1,Solvent,102.08899999999998,COC,Solvent,46.069,,,,,,,,,
6067.0,lit_tr7029,,1.0,20.0,0.0023,SO3C4F9,PC,DME,,,,1/0.393050249779606/0.968569568048622,,,,,,,,10.1007/978-1-4939-0302-3,O=S(C(F)(C(F)(C(F)(C(F)(F)F)F)F)F)([O-])=O,Li Salt,306.03099999999995,CC1COC(=O)O1,Solvent,102.08899999999998,COC,Solvent,46.069,,,,,,,,,
6068.0,lit_tr7030,,1.0,20.0,0.00015,SO3_C6H5,PC,DME,,,,0.02/0.393050249779606/0.968569568048622,,,,,,,,10.1007/978-1-4939-0302-3,O=S([O-])(C1=CC=CC=C1)=O,Li Salt,164.11099999999996,CC1COC(=O)O1,Solvent,102.08899999999998,COC,Solvent,46.069,,,,,,,,,
6069.0,lit_tr7031,,1.0,20.0,0.0011,SO3_C6F5,PC,DME,,,,1/0.393050249779606/0.968569568048622,,,,,,,,10.1007/978-1-4939-0302-3,O=S([O-])(C1=C(F)C(F)=C(F)C(F)=C1F)=O,Li Salt,254.06099999999995,CC1COC(=O)O1,Solvent,102.08899999999998,COC,Solvent,46.069,,,,,,,,,
6070.0,lit_tr7032,,1.0,20.0,0.0019,SO3C8F17,PC,DME,,,,1/0.393050249779606/0.968569568048622,,,,,,,,10.1007/978-1-4939-0302-3,O=S(C(F)(C(F)(C(F)(C(C(F)(C(F)(F)C(F)(C(F)(F)F)F)F)(F)F)F)F)F)([O-])=O,Li Salt,506.0589999999999,CC1COC(=O)O1,Solvent,102.08899999999998,COC,Solvent,46.069,,,,,,,,,
6071.0,lit_tr7033,,1.0,20.0,0.0008,N_COCF3_2,PC,DME,,,,1/0.393050249779606/0.968569568048622,,,,,,,,10.1007/978-1-4939-0302-3,O=C(C(F)(F)F)[N-]C(C(F)(F)F)=O,Li Salt,214.978,CC1COC(=O)O1,Solvent,102.08899999999998,COC,Solvent,46.069,,,,,,,,,
6072.0,lit_tr7034,,1.0,20.0,0.004,N_SO2CF3_2,PC,DME,,,,1/0.393050249779606/0.968569568048622,,,,,,,,10.1007/978-1-4939-0302-3,O=S([N-]S(=O)(C(F)(F)F)=O)(C(F)(F)F)=O,Li Salt,287.088,CC1COC(=O)O1,Solvent,102.08899999999998,COC,Solvent,46.069,,,,,,,,,
6073.0,lit_tr7035,,1.0,20.0,0.0038,N_SO2C2F5_2,PC,DME,,,,1/0.393050249779606/0.968569568048622,,,,,,,,10.1007/978-1-4939-0302-3,O=S([N-]S(=O)(C(F)(C(F)(F)F)F)=O)(C(F)(C(F)(F)F)F)=O,Li Salt,387.1019999999999,CC1COC(=O)O1,Solvent,102.08899999999998,COC,Solvent,46.069,,,,,,,,,
6074.0,lit_tr7036,,1.0,20.0,0.0035,N_SO2C4F9__SO2CF3_,PC,DME,,,,1/0.393050249779606/0.968569568048622,,,,,,,,10.1007/978-1-4939-0302-3,O=S([N-]S(=O)(C(F)(F)F)=O)(C(F)(C(F)(C(F)(C(F)(F)F)F)F)F)=O,Li Salt,437.1089999999999,CC1COC(=O)O1,Solvent,102.08899999999998,COC,Solvent,46.069,,,,,,,,,
6075.0,lit_tr7037,,1.0,20.0,0.003,N_SO2CF3__C6F4SO2F_,PC,DME,,,,1/0.393050249779606/0.968569568048622,,,,,,,,10.1007/978-1-4939-0302-3,O=S([N-]S(=O)(C(F)(F)F)=O)(C1=C(F)C(F)=C(F)C(F)=C1F)=O,Li Salt,385.139,CC1COC(=O)O1,Solvent,102.08899999999998,COC,Solvent,46.069,,,,,,,,,
6076.0,lit_tr7038,,1.0,20.0,0.0032,N_SO2CF3__SO2C8F17_,PC,DME,,,,1/0.393050249779606/0.968569568048622,,,,,,,,10.1007/978-1-4939-0302-3,O=S([N-]S(=O)(C(F)(F)F)=O)(C(F)(C(F)(C(F)(C(C(F)(C(F)(F)C(F)(C(F)(F)F)F)F)(F)F)F)F)F)=O,Li Salt,637.1370000000003,CC1COC(=O)O1,Solvent,102.08899999999998,COC,Solvent,46.069,,,,,,,,,
6077.0,lit_tr7039,,1.0,20.0,0.003,N_SO2OCH2CF3_2,PC,DME,,,,1/0.393050249779606/0.968569568048622,,,,,,,,10.1007/978-1-4939-0302-3,O=S([N-]S(=O)(C([H])(C(F)(F)F)[H])=O)(C([H])(C(F)(F)F)[H])=O,Li Salt,315.14199999999994,CC1COC(=O)O1,Solvent,102.08899999999998,COC,Solvent,46.069,,,,,,,,,
6078.0,lit_tr7040,,1.0,20.0,0.003,N_SO2OCH2CF2CF3_2,PC,DME,,,,1/0.393050249779606/0.968569568048622,,,,,,,,10.1007/978-1-4939-0302-3,O=S([N-]S(=O)(C([H])(C([H])(C(F)(F)F)[H])[H])=O)(C([H])(C([H])([H])C(F)(F)F)[H])=O,Li Salt,343.1959999999999,CC1COC(=O)O1,Solvent,102.08899999999998,COC,Solvent,46.069,,,,,,,,,
6079.0,lit_tr7041,,1.0,20.0,0.0029,N_SO2OCH2CF2CF2H_2,PC,DME,,,,1/0.393050249779606/0.968569568048622,,,,,,,,10.1007/978-1-4939-0302-3,O=S([N-]S(=O)(C([H])(C(F)(C([H])(F)F)F)[H])=O)(C([H])(C(F)(F)C(F)([H])F)[H])=O,Li Salt,379.17599999999993,CC1COC(=O)O1,Solvent,102.08899999999998,COC,Solvent,46.069,,,,,,,,,
6080.0,lit_tr7042,,1.0,20.0,0.0031,N_SO2OCH_CF3_2_2,PC,DME,,,,1/0.393050249779606/0.968569568048622,,,,,,,,10.1007/978-1-4939-0302-3,O=S([N-]S(=O)(C(C(F)(F)F)(C(F)(F)F)[H])=O)(C(C(F)(F)F)(C(F)(F)F)[H])=O,Li Salt,451.136,CC1COC(=O)O1,Solvent,102.08899999999998,COC,Solvent,46.069,,,,,,,,,
6081.0,lit_tr7043,,1.0,20.0,0.0036,C_SO2CF3_3,PC,DME,,,,1/0.393050249779606/0.968569568048622,,,,,,,,10.1007/978-1-4939-0302-3,O=S([C-](S(=O)(C(F)(F)F)=O)S(=O)(C(F)(F)F)=O)(C(F)(F)F)=O,Li Salt,418.162,CC1COC(=O)O1,Solvent,102.08899999999998,COC,Solvent,46.069,,,,,,,,,
6082.0,lit_tr7044,,1.0,20.0,0.0029,C_SO2OCH2CF3_3,PC,DME,,,,1/0.393050249779606/0.968569568048622,,,,,,,,10.1007/978-1-4939-0302-3,O=S([C-](S(=O)(C(C(F)(F)F)(F)F)=O)S(=O)(C(C(F)(F)F)(F)F)=O)(C(F)(C(F)(F)F)F)=O,Li Salt,568.1830000000001,CC1COC(=O)O1,Solvent,102.08899999999998,COC,Solvent,46.069,,,,,,,,,
6083.0,lit_tr7045,,1.0,20.0,0.0027,B_C6H3_3_5__CF3_2_4,PC,DME,,,,1/0.393050249779606/0.968569568048622,,,,,,,,10.1007/978-1-4939-0302-3,FC(F)(F)C1=CC([B-](C2=CC(C(F)(F)F)=CC(C(F)(F)F)=C2)(C3=CC(C(F)(F)F)=CC(C(F)(F)F)=C3)C4=CC(C(F)(F)F)=CC(C(F)(F)F)=C4)=CC(C(F)(F)F)=C1,Li Salt,870.1530000000004,CC1COC(=O)O1,Solvent,102.08899999999998,COC,Solvent,46.069,,,,,,,,,
6084.0,lit_tr7046,,1.0,20.0,0.0006,PO2_C2F5_2,PC,DME,,,,1/0.393050249779606/0.968569568048622,,,,,,,,10.1007/978-1-4939-0302-3,O=[P-](C(F)(C(F)(F)F)F)(C(C(F)(F)F)(F)F)=O,Li Salt,307.93699999999995,CC1COC(=O)O1,Solvent,102.08899999999998,COC,Solvent,46.069,,,,,,,,,
6085.0,lit_tr7047,,1.0,20.0,0.00971,LiPF6,EC,DMC,,,,1/0.674540086304792/0.653322675903106,,,,,,,,10.1007/978-1-4939-0302-3,F[P-](F)(F)(F)(F)F,Li Salt,151.90300000000002,O=C1OCCO1,Solvent,88.062,COC(OC)=O,Solvent,90.078,,,,,,,,,
6086.0,lit_tr7048,,1.0,20.0,0.00251,SO3CF3,EC,DMC,,,,1/0.674540086304792/0.653322675903106,,,,,,,,10.1007/978-1-4939-0302-3,FC(F)(S(=O)([O-])=O)F,Li Salt,156.01,O=C1OCCO1,Solvent,88.062,COC(OC)=O,Solvent,90.078,,,,,,,,,
6087.0,lit_tr7049,,1.0,20.0,0.00618,N_SO2CF3_2,EC,DMC,,,,1/0.674540086304792/0.653322675903106,,,,,,,,10.1007/978-1-4939-0302-3,O=S([N-]S(=O)(C(F)(F)F)=O)(C(F)(F)F)=O,Li Salt,287.088,O=C1OCCO1,Solvent,88.062,COC(OC)=O,Solvent,90.078,,,,,,,,,
6088.0,lit_tr7050,,1.0,20.0,0.00545,N_SO2C2F5_2,EC,DMC,,,,1/0.674540086304792/0.653322675903106,,,,,,,,10.1007/978-1-4939-0302-3,O=S([N-]S(=O)(C(F)(C(F)(F)F)F)=O)(C(F)(C(F)(F)F)F)=O,Li Salt,387.1019999999999,O=C1OCCO1,Solvent,88.062,COC(OC)=O,Solvent,90.078,,,,,,,,,
6089.0,lit_tr7051,,1.0,20.0,0.00363,N_SO2C4F9_2,EC,DMC,,,,1/0.674540086304792/0.653322675903106,,,,,,,,10.1007/978-1-4939-0302-3,O=S([N-]S(=O)(C(F)(C(F)(C(F)(F)F)F)F)=O)(C(F)(C(F)(F)C(F)(F)F)F)=O,Li Salt,487.116,O=C1OCCO1,Solvent,88.062,COC(OC)=O,Solvent,90.078,,,,,,,,,
6090.0,lit_tr7052,,1.0,20.0,0.00155,N_SO2C4F9__SO2CF3_,EC,DMC,,,,1/0.674540086304792/0.653322675903106,,,,,,,,10.1007/978-1-4939-0302-3,O=S([N-]S(=O)(C(F)(F)F)=O)(C(F)(C(F)(C(F)(C(F)(F)F)F)F)F)=O,Li Salt,437.1089999999999,O=C1OCCO1,Solvent,88.062,COC(OC)=O,Solvent,90.078,,,,,,,,,
6091.0,lit_tr7053,,1.0,20.0,0.00311,N_SO2C2F5__SO2C4F9_,EC,DMC,,,,1/0.674540086304792/0.653322675903106,,,,,,,,10.1007/978-1-4939-0302-3,O=S([N-]S(=O)(C(F)(C(F)(C(F)(F)F)F)F)=O)(C(F)(C(F)(F)F)F)=O,Li Salt,437.109,O=C1OCCO1,Solvent,88.062,COC(OC)=O,Solvent,90.078,,,,,,,,,
6092.0,lit_tr7054,,1.0,20.0,0.00686,N_SO2C3F6SO2_,EC,DMC,,,,1/0.674540086304792/0.653322675903106,,,,,,,,10.1007/978-1-4939-0302-3,FC1(F)C(F)(F)S([N-]S(C1(F)F)(=O)=O)(=O)=O,Li Salt,299.09900000000005,O=C1OCCO1,Solvent,88.062,COC(OC)=O,Solvent,90.078,,,,,,,,,
6093.0,lit_tr7055,,1.0,20.0,0.00609,LiPF6,EC,DEC,,,,1/0.65955030660913/0.462202658088547,,,,,,,,10.1007/978-1-4939-0302-3,F[P-](F)(F)(F)(F)F,Li Salt,151.90300000000002,O=C1OCCO1,Solvent,88.062,CCOC(=O)OCC,Plasticizer,118.132,,,,,,,,,
6094.0,lit_tr7056,,1.0,20.0,0.00163,SO3CF3,EC,DEC,,,,1/0.65955030660913/0.462202658088547,,,,,,,,10.1007/978-1-4939-0302-3,FC(F)(S(=O)([O-])=O)F,Li Salt,156.01,O=C1OCCO1,Solvent,88.062,CCOC(=O)OCC,Plasticizer,118.132,,,,,,,,,
6095.0,lit_tr7057,,1.0,20.0,0.00424,N_SO2CF3_2,EC,DEC,,,,1/0.65955030660913/0.462202658088547,,,,,,,,10.1007/978-1-4939-0302-3,O=S([N-]S(=O)(C(F)(F)F)=O)(C(F)(F)F)=O,Li Salt,287.088,O=C1OCCO1,Solvent,88.062,CCOC(=O)OCC,Plasticizer,118.132,,,,,,,,,
6096.0,lit_tr7058,,1.0,20.0,0.00395,N_SO2C2F5_2,EC,DEC,,,,1/0.65955030660913/0.462202658088547,,,,,,,,10.1007/978-1-4939-0302-3,O=S([N-]S(=O)(C(F)(C(F)(F)F)F)=O)(C(F)(C(F)(F)F)F)=O,Li Salt,387.1019999999999,O=C1OCCO1,Solvent,88.062,CCOC(=O)OCC,Plasticizer,118.132,,,,,,,,,
6097.0,lit_tr7059,,1.0,20.0,0.00234,N_SO2C4F9_2,EC,DEC,,,,1/0.65955030660913/0.462202658088547,,,,,,,,10.1007/978-1-4939-0302-3,O=S([N-]S(=O)(C(F)(C(F)(C(F)(F)F)F)F)=O)(C(F)(C(F)(F)C(F)(F)F)F)=O,Li Salt,487.116,O=C1OCCO1,Solvent,88.062,CCOC(=O)OCC,Plasticizer,118.132,,,,,,,,,
6098.0,lit_tr7060,,1.0,20.0,0.0011,N_SO2C4F9__SO2CF3_,EC,DEC,,,,1/0.65955030660913/0.462202658088547,,,,,,,,10.1007/978-1-4939-0302-3,O=S([N-]S(=O)(C(F)(F)F)=O)(C(F)(C(F)(C(F)(C(F)(F)F)F)F)F)=O,Li Salt,437.1089999999999,O=C1OCCO1,Solvent,88.062,CCOC(=O)OCC,Plasticizer,118.132,,,,,,,,,
6099.0,lit_tr7061,,1.0,20.0,0.00228,N_SO2C2F5__SO2C4F9_,EC,DEC,,,,1/0.65955030660913/0.462202658088547,,,,,,,,10.1007/978-1-4939-0302-3,O=S([N-]S(=O)(C(F)(C(F)(C(F)(F)F)F)F)=O)(C(F)(C(F)(F)F)F)=O,Li Salt,437.109,O=C1OCCO1,Solvent,88.062,CCOC(=O)OCC,Plasticizer,118.132,,,,,,,,,
6100.0,lit_tr7062,,1.0,20.0,0.00495,N_SO2C3F6SO2_,EC,DEC,,,,1/0.65955030660913/0.462202658088547,,,,,,,,10.1007/978-1-4939-0302-3,FC1(F)C(F)(F)S([N-]S(C1(F)F)(=O)=O)(=O)=O,Li Salt,299.09900000000005,O=C1OCCO1,Solvent,88.062,CCOC(=O)OCC,Plasticizer,118.132,,,,,,,,,
6101.0,lit_tr7063,,1.0,20.0,0.00923,LiPF6,PC,DME,,,,0.3/0.649182094230581/0.65443889733015,,,,,,,,10.1007/978-1-4939-0302-3,F[P-](F)(F)(F)(F)F,Li Salt,151.90300000000002,CC1COC(=O)O1,Solvent,102.08899999999998,COC,Solvent,46.069,,,,,,,,,
6102.0,lit_tr7064,,1.0,20.0,0.00805,N_SO2CF3_2,PC,DME,,,,0.3/0.649182094230581/0.65443889733015,,,,,,,,10.1007/978-1-4939-0302-3,O=S([N-]S(=O)(C(F)(F)F)=O)(C(F)(F)F)=O,Li Salt,287.088,CC1COC(=O)O1,Solvent,102.08899999999998,COC,Solvent,46.069,,,,,,,,,
6103.0,lit_tr7065,,1.0,20.0,0.00755,N_SO2C2F5_2,PC,DME,,,,0.3/0.649182094230581/0.65443889733015,,,,,,,,10.1007/978-1-4939-0302-3,O=S([N-]S(=O)(C(F)(C(F)(F)F)F)=O)(C(F)(C(F)(F)F)F)=O,Li Salt,387.1019999999999,CC1COC(=O)O1,Solvent,102.08899999999998,COC,Solvent,46.069,,,,,,,,,
6104.0,lit_tr7066,,1.0,20.0,0.00421,BBB,PC,DME,,,,0.3/0.649182094230581/0.65443889733015,,,,,,,,10.1007/978-1-4939-0302-3,C1(C=CC=C2)=C2O[B-]3(OC4=C(C=CC=C4)O3)O1,Li Salt,233.945,CC1COC(=O)O1,Solvent,102.08899999999998,COC,Solvent,46.069,,,,,,,,,
6105.0,lit_tr7067,,1.0,20.0,0.00425,BNB,PC,DME,,,,0.3/0.649182094230581/0.65443889733015,,,,,,,,10.1007/978-1-4939-0302-3,C12=C(O[B-]3(O2)OC4=C(O3)C=C5C(C=CC=C5)=C4)C=C(C=CC=C6)C6=C1,Li Salt,334.065,CC1COC(=O)O1,Solvent,102.08899999999998,COC,Solvent,46.069,,,,,,,,,
6106.0,lit_tr7068,,1.0,20.0,0.00245,BSB,PC,DME,,,,0.3/0.649182094230581/0.65443889733015,,,,,,,,10.1007/978-1-4939-0302-3,O=C1O[B-]2(OC(C3=C(O2)C=CC=C3)=O)OC4=C1C=CC=C4,Li Salt,289.965,CC1COC(=O)O1,Solvent,102.08899999999998,COC,Solvent,46.069,,,,,,,,,
6107.0,lit_tr7069,,1.0,20.0,0.00109,BBPB,PC,DME,,,,0.3/0.649182094230581/0.65443889733015,,,,,,,,10.1007/978-1-4939-0302-3,C12=CC=CC=C1C(C=CC=C3)=C3O[B-]4(O2)OC5=CC=CC=C5C(C=CC=C6)=C6O4,Li Salt,386.1410000000001,CC1COC(=O)O1,Solvent,102.08899999999998,COC,Solvent,46.069,,,,,,,,,
6108.0,lit_tr7070,,1.0,20.0,0.00657,LiPF6,PC,2-MeTHF,,,,0.3/0.531148986188657/0.545338441890166,,,,,,,,10.1007/978-1-4939-0302-3,F[P-](F)(F)(F)(F)F,Li Salt,151.90300000000002,CC1COC(=O)O1,Solvent,102.08899999999998,CC1CCCO1,Solvent,86.134,,,,,,,,,
6109.0,lit_tr7071,,1.0,20.0,0.00597,N_SO2CF3_2,PC,2-MeTHF,,,,0.3/0.531148986188657/0.545338441890166,,,,,,,,10.1007/978-1-4939-0302-3,O=S([N-]S(=O)(C(F)(F)F)=O)(C(F)(F)F)=O,Li Salt,287.088,CC1COC(=O)O1,Solvent,102.08899999999998,CC1CCCO1,Solvent,86.134,,,,,,,,,
6110.0,lit_tr7072,,1.0,20.0,0.00548,N_SO2C2F5_2,PC,2-MeTHF,,,,0.3/0.531148986188657/0.545338441890166,,,,,,,,10.1007/978-1-4939-0302-3,O=S([N-]S(=O)(C(F)(C(F)(F)F)F)=O)(C(F)(C(F)(F)F)F)=O,Li Salt,387.1019999999999,CC1COC(=O)O1,Solvent,102.08899999999998,CC1CCCO1,Solvent,86.134,,,,,,,,,
6111.0,lit_tr7073,,1.0,20.0,0.00307,BBB,PC,2-MeTHF,,,,0.3/0.531148986188657/0.545338441890166,,,,,,,,10.1007/978-1-4939-0302-3,C1(C=CC=C2)=C2O[B-]3(OC4=C(C=CC=C4)O3)O1,Li Salt,233.945,CC1COC(=O)O1,Solvent,102.08899999999998,CC1CCCO1,Solvent,86.134,,,,,,,,,
6112.0,lit_tr7074,,1.0,20.0,0.00297,BNB,PC,2-MeTHF,,,,0.3/0.531148986188657/0.545338441890166,,,,,,,,10.1007/978-1-4939-0302-3,C12=C(O[B-]3(O2)OC4=C(O3)C=C5C(C=CC=C5)=C4)C=C(C=CC=C6)C6=C1,Li Salt,334.065,CC1COC(=O)O1,Solvent,102.08899999999998,CC1CCCO1,Solvent,86.134,,,,,,,,,
6113.0,lit_tr7075,,1.0,20.0,0.00128,BSB,PC,2-MeTHF,,,,0.3/0.531148986188657/0.545338441890166,,,,,,,,10.1007/978-1-4939-0302-3,O=C1O[B-]2(OC(C3=C(O2)C=CC=C3)=O)OC4=C1C=CC=C4,Li Salt,289.965,CC1COC(=O)O1,Solvent,102.08899999999998,CC1CCCO1,Solvent,86.134,,,,,,,,,
6114.0,lit_tr7076,,1.0,20.0,0.00092,BBPB,PC,2-MeTHF,,,,0.3/0.531148986188657/0.545338441890166,,,,,,,,10.1007/978-1-4939-0302-3,C12=CC=CC=C1C(C=CC=C3)=C3O[B-]4(O2)OC5=CC=CC=C5C(C=CC=C6)=C6O4,Li Salt,386.1410000000001,CC1COC(=O)O1,Solvent,102.08899999999998,CC1CCCO1,Solvent,86.134,,,,,,,,,
6115.0,lit_tr7077,,1.0,20.0,0.0108,LiPF6,EC,DMC,,,,1/0.674540086304792/0.653322675903106,,,,,,,,10.1007/978-1-4939-0302-3,F[P-](F)(F)(F)(F)F,Li Salt,151.90300000000002,O=C1OCCO1,Solvent,88.062,COC(OC)=O,Solvent,90.078,,,,,,,,,
6116.0,lit_tr7078,,1.0,20.0,0.009,N_SO2CF3_2,EC,DMC,,,,1/0.674540086304792/0.653322675903106,,,,,,,,10.1007/978-1-4939-0302-3,O=S([N-]S(=O)(C(F)(F)F)=O)(C(F)(F)F)=O,Li Salt,287.088,O=C1OCCO1,Solvent,88.062,COC(OC)=O,Solvent,90.078,,,,,,,,,
6117.0,lit_tr7079,,1.0,20.0,0.0066,PDI,EC,DMC,,,,1/0.674540086304792/0.653322675903106,,,,,,,,10.1007/978-1-4939-0302-3,FC(F)(F)C(F)(F)C([N-]1)=NC(C#N)=C1C#N,Li Salt,242.03600000000003,O=C1OCCO1,Solvent,88.062,COC(OC)=O,Solvent,90.078,,,,,,,,,
6118.0,lit_tr7080,,1.0,20.0,0.0067,TDI,EC,DMC,,,,1/0.674540086304792/0.653322675903106,,,,,,,,10.1007/978-1-4939-0302-3,FC(F)(F)C([N-]1)=NC(C#N)=C1C#N,Li Salt,192.029,O=C1OCCO1,Solvent,88.062,COC(OC)=O,Solvent,90.078,,,,,,,,,
6119.0,lit_tr7081,,1.0,20.0,0.0027,DCTA,EC,DMC,,,,1/0.674540086304792/0.653322675903106,,,,,,,,10.1007/978-1-4939-0302-3,N#CC(N=N[N-]1)=C1C#N,Li Salt,125.02,O=C1OCCO1,Solvent,88.062,COC(OC)=O,Solvent,90.078,,,,,,,,,
6120.0,lit_tr7082,,1.0,25.0,0.015,LiPF6,PC,DME,,,,1/0.590165540209619/0.727154330366833,,,,,,,,10.1007/978-1-4939-0302-3,F[P-](F)(F)(F)(F)F,Li Salt,151.90300000000002,CC1COC(=O)O1,Solvent,102.08899999999998,COC,Solvent,46.069,,,,,,,,,
6121.0,lit_tr7083,,1.0,25.0,0.012,N_SO2CF3_2,PC,DME,,,,1/0.590165540209619/0.727154330366833,,,,,,,,10.1007/978-1-4939-0302-3,O=S([N-]S(=O)(C(F)(F)F)=O)(C(F)(F)F)=O,Li Salt,287.088,CC1COC(=O)O1,Solvent,102.08899999999998,COC,Solvent,46.069,,,,,,,,,
6122.0,lit_tr7084,,1.0,25.0,0.0095,N_SO2C2F5_2,PC,DME,,,,1/0.590165540209619/0.727154330366833,,,,,,,,10.1007/978-1-4939-0302-3,O=S([N-]S(=O)(C(F)(C(F)(F)F)F)=O)(C(F)(C(F)(F)F)F)=O,Li Salt,387.1019999999999,CC1COC(=O)O1,Solvent,102.08899999999998,COC,Solvent,46.069,,,,,,,,,
6123.0,lit_tr7085,,1.0,25.0,0.0072,N_SO2CF3__CN_,PC,DME,,,,1/0.590165540209619/0.727154330366833,,,,,,,,10.1007/978-1-4939-0302-3,O=S([N-]C#N)(C(F)(F)F)=O,Li Salt,180.036,CC1COC(=O)O1,Solvent,102.08899999999998,COC,Solvent,46.069,,,,,,,,,
6124.0,lit_tr7086,,1.0,25.0,0.0056,N_SO2C4F9__CN_,PC,DME,,,,1/0.590165540209619/0.727154330366833,,,,,,,,10.1007/978-1-4939-0302-3,O=S([N-]C#N)(C(C(F)(C(C(F)(F)F)(F)F)F)(F)F)=O,Li Salt,330.0569999999999,CC1COC(=O)O1,Solvent,102.08899999999998,COC,Solvent,46.069,,,,,,,,,
6125.0,lit_tr7087,,1.0,25.0,0.0125,C_SO2CF3__CN_2,PC,DME,,,,1/0.590165540209619/0.727154330366833,,,,,,,,10.1007/978-1-4939-0302-3,O=S([C-](C#N)C#N)(C(F)(F)F)=O,Li Salt,204.058,CC1COC(=O)O1,Solvent,102.08899999999998,COC,Solvent,46.069,,,,,,,,,
6126.0,lit_tr7088,,1.0,25.0,0.0083,C_SO2C4F9__CN_2,PC,DME,,,,1/0.590165540209619/0.727154330366833,,,,,,,,10.1007/978-1-4939-0302-3,O=S([C-](C#N)C#N)(C(F)(F)C(F)(C(F)(C(F)(F)F)F)F)=O,Li Salt,354.0789999999999,CC1COC(=O)O1,Solvent,102.08899999999998,COC,Solvent,46.069,,,,,,,,,
6127.0,lit_tr7089,,1.0,29.62963,0.00756,LiPF6,EC,,,,,1/1.4989779695662,,,,,,,,10.1007/978-1-4939-0302-3,F[P-](F)(F)(F)(F)F,Li Salt,151.90300000000002,O=C1OCCO1,Solvent,88.062,,,,,,,,,,,,
6128.0,lit_tr7090,,1.0,39.3266,0.00957,LiPF6,EC,,,,,1/1.4989779695662,,,,,,,,10.1007/978-1-4939-0302-3,F[P-](F)(F)(F)(F)F,Li Salt,151.90300000000002,O=C1OCCO1,Solvent,88.062,,,,,,,,,,,,
6129.0,lit_tr7091,,1.0,49.56229,0.01151,LiPF6,EC,,,,,1/1.4989779695662,,,,,,,,10.1007/978-1-4939-0302-3,F[P-](F)(F)(F)(F)F,Li Salt,151.90300000000002,O=C1OCCO1,Solvent,88.062,,,,,,,,,,,,
6130.0,lit_tr7092,,1.0,59.52862,0.01351,LiPF6,EC,,,,,1/1.4989779695662,,,,,,,,10.1007/978-1-4939-0302-3,F[P-](F)(F)(F)(F)F,Li Salt,151.90300000000002,O=C1OCCO1,Solvent,88.062,,,,,,,,,,,,
6131.0,lit_tr7093,,1.0,70.03367,0.01565,LiPF6,EC,,,,,1/1.4989779695662,,,,,,,,10.1007/978-1-4939-0302-3,F[P-](F)(F)(F)(F)F,Li Salt,151.90300000000002,O=C1OCCO1,Solvent,88.062,,,,,,,,,,,,
6132.0,lit_tr7094,,1.0,9.96633,0.00361,LiPF6,FEC,,,,,1/1.17868929750118,,,,,,,,10.1007/978-1-4939-0302-3,F[P-](F)(F)(F)(F)F,Li Salt,151.90300000000002,O=C1OCC(F)O1,Solvent,106.052,,,,,,,,,,,,
6133.0,lit_tr7095,,1.0,14.81481,0.00441,LiPF6,FEC,,,,,1/1.17868929750118,,,,,,,,10.1007/978-1-4939-0302-3,F[P-](F)(F)(F)(F)F,Li Salt,151.90300000000002,O=C1OCC(F)O1,Solvent,106.052,,,,,,,,,,,,
6134.0,lit_tr7096,,1.0,19.93266,0.00535,LiPF6,FEC,,,,,1/1.17868929750118,,,,,,,,10.1007/978-1-4939-0302-3,F[P-](F)(F)(F)(F)F,Li Salt,151.90300000000002,O=C1OCC(F)O1,Solvent,106.052,,,,,,,,,,,,
6135.0,lit_tr7097,,1.0,24.24242,0.00602,LiPF6,FEC,,,,,1/1.17868929750118,,,,,,,,10.1007/978-1-4939-0302-3,F[P-](F)(F)(F)(F)F,Li Salt,151.90300000000002,O=C1OCC(F)O1,Solvent,106.052,,,,,,,,,,,,
6136.0,lit_tr7098,,1.0,29.89899,0.00682,LiPF6,FEC,,,,,1/1.17868929750118,,,,,,,,10.1007/978-1-4939-0302-3,F[P-](F)(F)(F)(F)F,Li Salt,151.90300000000002,O=C1OCC(F)O1,Solvent,106.052,,,,,,,,,,,,
6137.0,lit_tr7099,,1.0,39.86532,0.00883,LiPF6,FEC,,,,,1/1.17868929750118,,,,,,,,10.1007/978-1-4939-0302-3,F[P-](F)(F)(F)(F)F,Li Salt,151.90300000000002,O=C1OCC(F)O1,Solvent,106.052,,,,,,,,,,,,
6138.0,lit_tr7100,,1.0,50.10101,0.0107,LiPF6,FEC,,,,,1/1.17868929750118,,,,,,,,10.1007/978-1-4939-0302-3,F[P-](F)(F)(F)(F)F,Li Salt,151.90300000000002,O=C1OCC(F)O1,Solvent,106.052,,,,,,,,,,,,
6139.0,lit_tr7101,,1.0,59.79798,0.01311,LiPF6,FEC,,,,,1/1.17868929750118,,,,,,,,10.1007/978-1-4939-0302-3,F[P-](F)(F)(F)(F)F,Li Salt,151.90300000000002,O=C1OCC(F)O1,Solvent,106.052,,,,,,,,,,,,
6140.0,lit_tr7102,,1.0,70.30303,0.01492,LiPF6,FEC,,,,,1/1.17868929750118,,,,,,,,10.1007/978-1-4939-0302-3,F[P-](F)(F)(F)(F)F,Li Salt,151.90300000000002,O=C1OCC(F)O1,Solvent,106.052,,,,,,,,,,,,
6141.0,lit_tr7103,,1.0,70.30303,0.01391,LiPF6,PC,,,,,1/1.18033108041924,,,,,,,,10.1007/978-1-4939-0302-3,F[P-](F)(F)(F)(F)F,Li Salt,151.90300000000002,CC1COC(=O)O1,Solvent,102.08899999999998,,,,,,,,,,,,
6142.0,lit_tr7104,,1.0,59.79798,0.01237,LiPF6,PC,,,,,1/1.18033108041924,,,,,,,,10.1007/978-1-4939-0302-3,F[P-](F)(F)(F)(F)F,Li Salt,151.90300000000002,CC1COC(=O)O1,Solvent,102.08899999999998,,,,,,,,,,,,
6143.0,lit_tr7105,,1.0,50.10101,0.01064,LiPF6,PC,,,,,1/1.18033108041924,,,,,,,,10.1007/978-1-4939-0302-3,F[P-](F)(F)(F)(F)F,Li Salt,151.90300000000002,CC1COC(=O)O1,Solvent,102.08899999999998,,,,,,,,,,,,
6144.0,lit_tr7106,,1.0,39.3266,0.0087,LiPF6,PC,,,,,1/1.18033108041924,,,,,,,,10.1007/978-1-4939-0302-3,F[P-](F)(F)(F)(F)F,Li Salt,151.90300000000002,CC1COC(=O)O1,Solvent,102.08899999999998,,,,,,,,,,,,
6145.0,lit_tr7107,,1.0,30.70707,0.00682,LiPF6,PC,,,,,1/1.18033108041924,,,,,,,,10.1007/978-1-4939-0302-3,F[P-](F)(F)(F)(F)F,Li Salt,151.90300000000002,CC1COC(=O)O1,Solvent,102.08899999999998,,,,,,,,,,,,
6146.0,lit_tr7108,,1.0,25.31987,0.00609,LiPF6,PC,,,,,1/1.18033108041924,,,,,,,,10.1007/978-1-4939-0302-3,F[P-](F)(F)(F)(F)F,Li Salt,151.90300000000002,CC1COC(=O)O1,Solvent,102.08899999999998,,,,,,,,,,,,
6147.0,lit_tr7109,,1.0,20.20202,0.00535,LiPF6,PC,,,,,1/1.18033108041924,,,,,,,,10.1007/978-1-4939-0302-3,F[P-](F)(F)(F)(F)F,Li Salt,151.90300000000002,CC1COC(=O)O1,Solvent,102.08899999999998,,,,,,,,,,,,
6148.0,lit_tr7110,,1.0,14.27609,0.00441,LiPF6,PC,,,,,1/1.18033108041924,,,,,,,,10.1007/978-1-4939-0302-3,F[P-](F)(F)(F)(F)F,Li Salt,151.90300000000002,CC1COC(=O)O1,Solvent,102.08899999999998,,,,,,,,,,,,
6149.0,lit_tr7111,,1.0,9.42761,0.00401,LiPF6,PC,,,,,1/1.18033108041924,,,,,,,,10.1007/978-1-4939-0302-3,F[P-](F)(F)(F)(F)F,Li Salt,151.90300000000002,CC1COC(=O)O1,Solvent,102.08899999999998,,,,,,,,,,,,
6150.0,lit_tr7112,,1.0,70.57239,0.0105,LiPF6,t_BC,,,,,1/1.07647261453669,,,,,,,,10.1007/978-1-4939-0302-3,F[P-](F)(F)(F)(F)F,Li Salt,151.90300000000002,O=C1OC(C)C(C)O1,Solvent,116.116,,,,,,,,,,,,
6151.0,lit_tr7113,,1.0,60.06734,0.00903,LiPF6,t_BC,,,,,1/1.07647261453669,,,,,,,,10.1007/978-1-4939-0302-3,F[P-](F)(F)(F)(F)F,Li Salt,151.90300000000002,O=C1OC(C)C(C)O1,Solvent,116.116,,,,,,,,,,,,
6152.0,lit_tr7114,,1.0,49.56229,0.00756,LiPF6,t_BC,,,,,1/1.07647261453669,,,,,,,,10.1007/978-1-4939-0302-3,F[P-](F)(F)(F)(F)F,Li Salt,151.90300000000002,O=C1OC(C)C(C)O1,Solvent,116.116,,,,,,,,,,,,
6153.0,lit_tr7115,,1.0,40.40404,0.00615,LiPF6,t_BC,,,,,1/1.07647261453669,,,,,,,,10.1007/978-1-4939-0302-3,F[P-](F)(F)(F)(F)F,Li Salt,151.90300000000002,O=C1OC(C)C(C)O1,Solvent,116.116,,,,,,,,,,,,
6154.0,lit_tr7116,,1.0,29.89899,0.00488,LiPF6,t_BC,,,,,1/1.07647261453669,,,,,,,,10.1007/978-1-4939-0302-3,F[P-](F)(F)(F)(F)F,Li Salt,151.90300000000002,O=C1OC(C)C(C)O1,Solvent,116.116,,,,,,,,,,,,
6155.0,lit_tr7117,,1.0,25.05051,0.00421,LiPF6,t_BC,,,,,1/1.07647261453669,,,,,,,,10.1007/978-1-4939-0302-3,F[P-](F)(F)(F)(F)F,Li Salt,151.90300000000002,O=C1OC(C)C(C)O1,Solvent,116.116,,,,,,,,,,,,
6156.0,lit_tr7118,,1.0,19.93266,0.00361,LiPF6,t_BC,,,,,1/1.07647261453669,,,,,,,,10.1007/978-1-4939-0302-3,F[P-](F)(F)(F)(F)F,Li Salt,151.90300000000002,O=C1OC(C)C(C)O1,Solvent,116.116,,,,,,,,,,,,
6157.0,lit_tr7119,,1.0,14.81481,0.00308,LiPF6,t_BC,,,,,1/1.07647261453669,,,,,,,,10.1007/978-1-4939-0302-3,F[P-](F)(F)(F)(F)F,Li Salt,151.90300000000002,O=C1OC(C)C(C)O1,Solvent,116.116,,,,,,,,,,,,
6158.0,lit_tr7120,,1.0,9.96633,0.00261,LiPF6,t_BC,,,,,1/1.07647261453669,,,,,,,,10.1007/978-1-4939-0302-3,F[P-](F)(F)(F)(F)F,Li Salt,151.90300000000002,O=C1OC(C)C(C)O1,Solvent,116.116,,,,,,,,,,,,
6159.0,lit_tr7121,,1.0,70.57239,0.00669,LiPF6,FPC,,,,,1/1.04097268487675,,,,,,,,10.1007/978-1-4939-0302-3,F[P-](F)(F)(F)(F)F,Li Salt,151.90300000000002,O=C1OCC(CF)O1,Solvent,120.079,,,,,,,,,,,,
6160.0,lit_tr7122,,1.0,59.25926,0.00562,LiPF6,FPC,,,,,1/1.04097268487675,,,,,,,,10.1007/978-1-4939-0302-3,F[P-](F)(F)(F)(F)F,Li Salt,151.90300000000002,O=C1OCC(CF)O1,Solvent,120.079,,,,,,,,,,,,
6161.0,lit_tr7123,,1.0,49.56229,0.00468,LiPF6,FPC,,,,,1/1.04097268487675,,,,,,,,10.1007/978-1-4939-0302-3,F[P-](F)(F)(F)(F)F,Li Salt,151.90300000000002,O=C1OCC(CF)O1,Solvent,120.079,,,,,,,,,,,,
6162.0,lit_tr7124,,1.0,39.3266,0.00341,LiPF6,FPC,,,,,1/1.04097268487675,,,,,,,,10.1007/978-1-4939-0302-3,F[P-](F)(F)(F)(F)F,Li Salt,151.90300000000002,O=C1OCC(CF)O1,Solvent,120.079,,,,,,,,,,,,
6163.0,lit_tr7125,,1.0,29.36027,0.00221,LiPF6,FPC,,,,,1/1.04097268487675,,,,,,,,10.1007/978-1-4939-0302-3,F[P-](F)(F)(F)(F)F,Li Salt,151.90300000000002,O=C1OCC(CF)O1,Solvent,120.079,,,,,,,,,,,,
6164.0,lit_tr7126,,1.0,24.78114,0.00207,LiPF6,FPC,,,,,1/1.04097268487675,,,,,,,,10.1007/978-1-4939-0302-3,F[P-](F)(F)(F)(F)F,Li Salt,151.90300000000002,O=C1OCC(CF)O1,Solvent,120.079,,,,,,,,,,,,
6165.0,lit_tr7127,,1.0,20.47138,0.00167,LiPF6,FPC,,,,,1/1.04097268487675,,,,,,,,10.1007/978-1-4939-0302-3,F[P-](F)(F)(F)(F)F,Li Salt,151.90300000000002,O=C1OCC(CF)O1,Solvent,120.079,,,,,,,,,,,,
6166.0,lit_tr7128,,1.0,15.08418,0.00134,LiPF6,FPC,,,,,1/1.04097268487675,,,,,,,,10.1007/978-1-4939-0302-3,F[P-](F)(F)(F)(F)F,Li Salt,151.90300000000002,O=C1OCC(CF)O1,Solvent,120.079,,,,,,,,,,,,
