Repository: spark8ku/HPG

# HPG-GAT: Hierarchical Polymer Graph-based Model for Ionic Conductivity Prediction

This repository provides:

- Preprocessed dataset used for training and evaluation
- Preprocessed Hierarchical Polymer Graph (HPG) representations of polymer electrolytes
- Scripts for loading and using the data

The original raw dataset can be found at:  
👉 https://github.com/KanHatakeyama/ion_predictor

File: data/processed_electrolytes.csv (part 2 of 39)
ID,title,subtitle,tags,Temperature,Conductivity,component1,component2,component3,component4,component5,component6,mol_ratio,wt_ratio,melting_temp,inorg_name,inorg_contain_ratio(wt),crystallinity,Tg,mp,reference,smiles1,type1,Mw1,smiles2,type2,Mw2,smiles3,type3,Mw3,smiles4,type4,Mw4,smiles5,type5,Mw5,smiles6,type6,Mw6
6167.0,lit_tr7129,,1.0,8.88889,0.00114,LiPF6,FPC,,,,,1/1.04097268487675,,,,,,,,10.1007/978-1-4939-0302-3,F[P-](F)(F)(F)(F)F,Li Salt,151.90300000000002,O=C1OCC(CF)O1,Solvent,120.079,,,,,,,,,,,,
6168.0,lit_tr7130,,1.0,70.03367,0.00415,LiPF6,F_t_BC,,,,,1/0.932070688240996,,,,,,,,10.1007/978-1-4939-0302-3,F[P-](F)(F)(F)(F)F,Li Salt,151.90300000000002,O=C1OC(C)C(CF)O1,Solvent,134.106,,,,,,,,,,,,
6169.0,lit_tr7131,,1.0,60.3367,0.00341,LiPF6,F_t_BC,,,,,1/0.932070688240996,,,,,,,,10.1007/978-1-4939-0302-3,F[P-](F)(F)(F)(F)F,Li Salt,151.90300000000002,O=C1OC(C)C(CF)O1,Solvent,134.106,,,,,,,,,,,,
6170.0,lit_tr7132,,1.0,50.10101,0.00247,LiPF6,F_t_BC,,,,,1/0.932070688240996,,,,,,,,10.1007/978-1-4939-0302-3,F[P-](F)(F)(F)(F)F,Li Salt,151.90300000000002,O=C1OC(C)C(CF)O1,Solvent,134.106,,,,,,,,,,,,
6171.0,lit_tr7133,,1.0,39.59596,0.00187,LiPF6,F_t_BC,,,,,1/0.932070688240996,,,,,,,,10.1007/978-1-4939-0302-3,F[P-](F)(F)(F)(F)F,Li Salt,151.90300000000002,O=C1OC(C)C(CF)O1,Solvent,134.106,,,,,,,,,,,,
6172.0,lit_tr7134,,1.0,30.16835,0.0012,LiPF6,F_t_BC,,,,,1/0.932070688240996,,,,,,,,10.1007/978-1-4939-0302-3,F[P-](F)(F)(F)(F)F,Li Salt,151.90300000000002,O=C1OC(C)C(CF)O1,Solvent,134.106,,,,,,,,,,,,
6173.0,lit_tr7135,,1.0,25.05051,0.000936455,LiPF6,F_t_BC,,,,,1/0.932070688240996,,,,,,,,10.1007/978-1-4939-0302-3,F[P-](F)(F)(F)(F)F,Li Salt,151.90300000000002,O=C1OC(C)C(CF)O1,Solvent,134.106,,,,,,,,,,,,
6174.0,lit_tr7136,,1.0,19.6633,0.000735786,LiPF6,F_t_BC,,,,,1/0.932070688240996,,,,,,,,10.1007/978-1-4939-0302-3,F[P-](F)(F)(F)(F)F,Li Salt,151.90300000000002,O=C1OC(C)C(CF)O1,Solvent,134.106,,,,,,,,,,,,
6175.0,lit_tr7137,,1.0,15.6229,0.000602007,LiPF6,F_t_BC,,,,,1/0.932070688240996,,,,,,,,10.1007/978-1-4939-0302-3,F[P-](F)(F)(F)(F)F,Li Salt,151.90300000000002,O=C1OC(C)C(CF)O1,Solvent,134.106,,,,,,,,,,,,
6176.0,lit_tr7138,,1.0,10.23569,0.000401338,LiPF6,F_t_BC,,,,,1/0.932070688240996,,,,,,,,10.1007/978-1-4939-0302-3,F[P-](F)(F)(F)(F)F,Li Salt,151.90300000000002,O=C1OC(C)C(CF)O1,Solvent,134.106,,,,,,,,,,,,
6177.0,lit_tr7139,,1.0,25.0,0.00775,LiPF6,DMC,,,,,1.99301919720767/1.18785941073292,,,,,,,,10.1007/978-1-4939-0302-3,F[P-](F)(F)(F)(F)F,Li Salt,151.90300000000002,COC(OC)=O,Solvent,90.078,,,,,,,,,,,,
6178.0,lit_tr7140,,1.0,25.0,0.00822,LiPF6,DMC,,,,,1.74520069808027/1.18785941073292,,,,,,,,10.1007/978-1-4939-0302-3,F[P-](F)(F)(F)(F)F,Li Salt,151.90300000000002,COC(OC)=O,Solvent,90.078,,,,,,,,,,,,
6179.0,lit_tr7141,,1.0,25.0,0.00801,LiPF6,DMC,,,,,1.49040139616055/1.18785941073292,,,,,,,,10.1007/978-1-4939-0302-3,F[P-](F)(F)(F)(F)F,Li Salt,151.90300000000002,COC(OC)=O,Solvent,90.078,,,,,,,,,,,,
6180.0,lit_tr7142,,1.0,25.0,0.00746,LiPF6,DMC,,,,,1.23909249563699/1.18785941073292,,,,,,,,10.1007/978-1-4939-0302-3,F[P-](F)(F)(F)(F)F,Li Salt,151.90300000000002,COC(OC)=O,Solvent,90.078,,,,,,,,,,,,
6181.0,lit_tr7143,,1.0,25.0,0.00609,LiPF6,DMC,,,,,0.994764397905759/1.18785941073292,,,,,,,,10.1007/978-1-4939-0302-3,F[P-](F)(F)(F)(F)F,Li Salt,151.90300000000002,COC(OC)=O,Solvent,90.078,,,,,,,,,,,,
6182.0,lit_tr7144,,1.0,25.0,0.00239,LiPF6,DMC,,,,,0.495636998254799/1.18785941073292,,,,,,,,10.1007/978-1-4939-0302-3,F[P-](F)(F)(F)(F)F,Li Salt,151.90300000000002,COC(OC)=O,Solvent,90.078,,,,,,,,,,,,
6183.0,lit_tr7145,,1.0,25.0,0.000633803,LiPF6,DMC,,,,,0.240837696335078/1.18785941073292,,,,,,,,10.1007/978-1-4939-0302-3,F[P-](F)(F)(F)(F)F,Li Salt,151.90300000000002,COC(OC)=O,Solvent,90.078,,,,,,,,,,,,
6184.0,lit_tr7146,,1.0,25.0,0.00502,LiPF6,FDMC,,,,,1.97905759162303/1.01195952161914,,,,,,,,10.1007/978-1-4939-0302-3,F[P-](F)(F)(F)(F)F,Li Salt,151.90300000000002,COC(OCF)=O,Solvent,108.068,,,,,,,,,,,,
6185.0,lit_tr7147,,1.0,25.0,0.00526,LiPF6,FDMC,,,,,1.73472949389179/1.01195952161914,,,,,,,,10.1007/978-1-4939-0302-3,F[P-](F)(F)(F)(F)F,Li Salt,151.90300000000002,COC(OCF)=O,Solvent,108.068,,,,,,,,,,,,
6186.0,lit_tr7148,,1.0,25.0,0.00539,LiPF6,FDMC,,,,,1.49389179755671/1.01195952161914,,,,,,,,10.1007/978-1-4939-0302-3,F[P-](F)(F)(F)(F)F,Li Salt,151.90300000000002,COC(OCF)=O,Solvent,108.068,,,,,,,,,,,,
6187.0,lit_tr7149,,1.0,25.0,0.00498,LiPF6,FDMC,,,,,1.23211169284467/1.01195952161914,,,,,,,,10.1007/978-1-4939-0302-3,F[P-](F)(F)(F)(F)F,Li Salt,151.90300000000002,COC(OCF)=O,Solvent,108.068,,,,,,,,,,,,
6188.0,lit_tr7150,,1.0,25.0,0.00428,LiPF6,FDMC,,,,,0.984293193717277/1.01195952161914,,,,,,,,10.1007/978-1-4939-0302-3,F[P-](F)(F)(F)(F)F,Li Salt,151.90300000000002,COC(OCF)=O,Solvent,108.068,,,,,,,,,,,,
6189.0,lit_tr7151,,1.0,25.0,0.00201,LiPF6,FDMC,,,,,0.492146596858639/1.01195952161914,,,,,,,,10.1007/978-1-4939-0302-3,F[P-](F)(F)(F)(F)F,Li Salt,151.90300000000002,COC(OCF)=O,Solvent,108.068,,,,,,,,,,,,
6190.0,lit_tr7152,,1.0,25.0,0.000792254,LiPF6,FDMC,,,,,0.240837696335078/1.01195952161914,,,,,,,,10.1007/978-1-4939-0302-3,F[P-](F)(F)(F)(F)F,Li Salt,151.90300000000002,COC(OCF)=O,Solvent,108.068,,,,,,,,,,,,
6191.0,lit_tr7153,,1.0,25.0,0.00312,LiPF6,DFDMC,,,,,1.49040139616055/0.87260034904014,,,,,,,,10.1007/978-1-4939-0302-3,F[P-](F)(F)(F)(F)F,Li Salt,151.90300000000002,O=C(OCF)OCF,Solvent,126.058,,,,,,,,,,,,
6192.0,lit_tr7154,,1.0,25.0,0.00283,LiPF6,DFDMC,,,,,1.23909249563699/0.87260034904014,,,,,,,,10.1007/978-1-4939-0302-3,F[P-](F)(F)(F)(F)F,Li Salt,151.90300000000002,O=C(OCF)OCF,Solvent,126.058,,,,,,,,,,,,
6193.0,lit_tr7155,,1.0,25.0,0.00241,LiPF6,DFDMC,,,,,0.984293193717277/0.87260034904014,,,,,,,,10.1007/978-1-4939-0302-3,F[P-](F)(F)(F)(F)F,Li Salt,151.90300000000002,O=C(OCF)OCF,Solvent,126.058,,,,,,,,,,,,
6194.0,lit_tr7156,,1.0,25.0,0.00136,LiPF6,DFDMC,,,,,0.488656195462478/0.87260034904014,,,,,,,,10.1007/978-1-4939-0302-3,F[P-](F)(F)(F)(F)F,Li Salt,151.90300000000002,O=C(OCF)OCF,Solvent,126.058,,,,,,,,,,,,
6195.0,lit_tr7157,,1.0,25.0,0.000633803,LiPF6,DFDMC,,,,,0.247818499127399/0.87260034904014,,,,,,,,10.1007/978-1-4939-0302-3,F[P-](F)(F)(F)(F)F,Li Salt,151.90300000000002,O=C(OCF)OCF,Solvent,126.058,,,,,,,,,,,,
6196.0,lit_tr7158,,1.0,10.06536,0.00662,LiPF6,EMC,,,,,1/0.970127749495726,,,,,,,,10.1007/978-1-4939-0302-3,F[P-](F)(F)(F)(F)F,Li Salt,151.90300000000002,CCOC(OC)=O,Solvent,104.105,,,,,,,,,,,,
6197.0,lit_tr7159,,1.0,14.90196,0.00727,LiPF6,EMC,,,,,1/0.970127749495726,,,,,,,,10.1007/978-1-4939-0302-3,F[P-](F)(F)(F)(F)F,Li Salt,151.90300000000002,CCOC(OC)=O,Solvent,104.105,,,,,,,,,,,,
6198.0,lit_tr7160,,1.0,20.39216,0.00774,LiPF6,EMC,,,,,1/0.970127749495726,,,,,,,,10.1007/978-1-4939-0302-3,F[P-](F)(F)(F)(F)F,Li Salt,151.90300000000002,CCOC(OC)=O,Solvent,104.105,,,,,,,,,,,,
6199.0,lit_tr7161,,1.0,25.09804,0.00801,LiPF6,EMC,,,,,1/0.970127749495726,,,,,,,,10.1007/978-1-4939-0302-3,F[P-](F)(F)(F)(F)F,Li Salt,151.90300000000002,CCOC(OC)=O,Solvent,104.105,,,,,,,,,,,,
6200.0,lit_tr7162,,1.0,29.6732,0.00854,LiPF6,EMC,,,,,1/0.970127749495726,,,,,,,,10.1007/978-1-4939-0302-3,F[P-](F)(F)(F)(F)F,Li Salt,151.90300000000002,CCOC(OC)=O,Solvent,104.105,,,,,,,,,,,,
6201.0,lit_tr7163,,1.0,39.86928,0.00972,LiPF6,EMC,,,,,1/0.970127749495726,,,,,,,,10.1007/978-1-4939-0302-3,F[P-](F)(F)(F)(F)F,Li Salt,151.90300000000002,CCOC(OC)=O,Solvent,104.105,,,,,,,,,,,,
6202.0,lit_tr7164,,1.0,49.93464,0.01043,LiPF6,EMC,,,,,1/0.970127749495726,,,,,,,,10.1007/978-1-4939-0302-3,F[P-](F)(F)(F)(F)F,Li Salt,151.90300000000002,CCOC(OC)=O,Solvent,104.105,,,,,,,,,,,,
6203.0,lit_tr7165,,1.0,60.39216,0.01129,LiPF6,EMC,,,,,1/0.970127749495726,,,,,,,,10.1007/978-1-4939-0302-3,F[P-](F)(F)(F)(F)F,Li Salt,151.90300000000002,CCOC(OC)=O,Solvent,104.105,,,,,,,,,,,,
6204.0,lit_tr7166,,1.0,70.58824,0.01185,LiPF6,EMC,,,,,1/0.970127749495726,,,,,,,,10.1007/978-1-4939-0302-3,F[P-](F)(F)(F)(F)F,Li Salt,151.90300000000002,CCOC(OC)=O,Solvent,104.105,,,,,,,,,,,,
6205.0,lit_tr7167,,1.0,9.6732,0.00415,LiPF6,FEMC,,,,,1/0.900900900900901,,,,,,,,10.1007/978-1-4939-0302-3,F[P-](F)(F)(F)(F)F,Li Salt,151.90300000000002,COC(OCCF)=O,Solvent,122.095,,,,,,,,,,,,
6206.0,lit_tr7168,,1.0,15.03268,0.00483,LiPF6,FEMC,,,,,1/0.900900900900901,,,,,,,,10.1007/978-1-4939-0302-3,F[P-](F)(F)(F)(F)F,Li Salt,151.90300000000002,COC(OCCF)=O,Solvent,122.095,,,,,,,,,,,,
6207.0,lit_tr7169,,1.0,20.26144,0.00538,LiPF6,FEMC,,,,,1/0.900900900900901,,,,,,,,10.1007/978-1-4939-0302-3,F[P-](F)(F)(F)(F)F,Li Salt,151.90300000000002,COC(OCCF)=O,Solvent,122.095,,,,,,,,,,,,
6208.0,lit_tr7170,,1.0,25.22876,0.00619,LiPF6,FEMC,,,,,1/0.900900900900901,,,,,,,,10.1007/978-1-4939-0302-3,F[P-](F)(F)(F)(F)F,Li Salt,151.90300000000002,COC(OCCF)=O,Solvent,122.095,,,,,,,,,,,,
6209.0,lit_tr7171,,1.0,29.6732,0.00681,LiPF6,FEMC,,,,,1/0.900900900900901,,,,,,,,10.1007/978-1-4939-0302-3,F[P-](F)(F)(F)(F)F,Li Salt,151.90300000000002,COC(OCCF)=O,Solvent,122.095,,,,,,,,,,,,
6210.0,lit_tr7172,,1.0,39.47712,0.00817,LiPF6,FEMC,,,,,1/0.900900900900901,,,,,,,,10.1007/978-1-4939-0302-3,F[P-](F)(F)(F)(F)F,Li Salt,151.90300000000002,COC(OCCF)=O,Solvent,122.095,,,,,,,,,,,,
6211.0,lit_tr7173,,1.0,49.80392,0.00947,LiPF6,FEMC,,,,,1/0.900900900900901,,,,,,,,10.1007/978-1-4939-0302-3,F[P-](F)(F)(F)(F)F,Li Salt,151.90300000000002,COC(OCCF)=O,Solvent,122.095,,,,,,,,,,,,
6212.0,lit_tr7174,,1.0,60.65359,0.01055,LiPF6,FEMC,,,,,1/0.900900900900901,,,,,,,,10.1007/978-1-4939-0302-3,F[P-](F)(F)(F)(F)F,Li Salt,151.90300000000002,COC(OCCF)=O,Solvent,122.095,,,,,,,,,,,,
6213.0,lit_tr7175,,1.0,70.19608,0.01201,LiPF6,FEMC,,,,,1/0.900900900900901,,,,,,,,10.1007/978-1-4939-0302-3,F[P-](F)(F)(F)(F)F,Li Salt,151.90300000000002,COC(OCCF)=O,Solvent,122.095,,,,,,,,,,,,
6214.0,lit_tr7176,,1.0,70.19608,0.00962,LiPF6,DFEMC,,,,,1/0.785209508173317,,,,,,,,10.1007/978-1-4939-0302-3,F[P-](F)(F)(F)(F)F,Li Salt,151.90300000000002,COC(OCC(F)F)=O,Solvent,140.085,,,,,,,,,,,,
6215.0,lit_tr7177,,1.0,60.0,0.0086,LiPF6,DFEMC,,,,,1/0.785209508173317,,,,,,,,10.1007/978-1-4939-0302-3,F[P-](F)(F)(F)(F)F,Li Salt,151.90300000000002,COC(OCC(F)F)=O,Solvent,140.085,,,,,,,,,,,,
6216.0,lit_tr7178,,1.0,49.6732,0.00718,LiPF6,DFEMC,,,,,1/0.785209508173317,,,,,,,,10.1007/978-1-4939-0302-3,F[P-](F)(F)(F)(F)F,Li Salt,151.90300000000002,COC(OCC(F)F)=O,Solvent,140.085,,,,,,,,,,,,
6217.0,lit_tr7179,,1.0,40.0,0.00634,LiPF6,DFEMC,,,,,1/0.785209508173317,,,,,,,,10.1007/978-1-4939-0302-3,F[P-](F)(F)(F)(F)F,Li Salt,151.90300000000002,COC(OCC(F)F)=O,Solvent,140.085,,,,,,,,,,,,
6218.0,lit_tr7180,,1.0,29.80392,0.00523,LiPF6,DFEMC,,,,,1/0.785209508173317,,,,,,,,10.1007/978-1-4939-0302-3,F[P-](F)(F)(F)(F)F,Li Salt,151.90300000000002,COC(OCC(F)F)=O,Solvent,140.085,,,,,,,,,,,,
6219.0,lit_tr7181,,1.0,25.22876,0.00467,LiPF6,DFEMC,,,,,1/0.785209508173317,,,,,,,,10.1007/978-1-4939-0302-3,F[P-](F)(F)(F)(F)F,Li Salt,151.90300000000002,COC(OCC(F)F)=O,Solvent,140.085,,,,,,,,,,,,
6220.0,lit_tr7182,,1.0,20.0,0.00415,LiPF6,DFEMC,,,,,1/0.785209508173317,,,,,,,,10.1007/978-1-4939-0302-3,F[P-](F)(F)(F)(F)F,Li Salt,151.90300000000002,COC(OCC(F)F)=O,Solvent,140.085,,,,,,,,,,,,
6221.0,lit_tr7183,,1.0,14.90196,0.00328,LiPF6,DFEMC,,,,,1/0.785209508173317,,,,,,,,10.1007/978-1-4939-0302-3,F[P-](F)(F)(F)(F)F,Li Salt,151.90300000000002,COC(OCC(F)F)=O,Solvent,140.085,,,,,,,,,,,,
6222.0,lit_tr7184,,1.0,9.15033,0.00285,LiPF6,DFEMC,,,,,1/0.785209508173317,,,,,,,,10.1007/978-1-4939-0302-3,F[P-](F)(F)(F)(F)F,Li Salt,151.90300000000002,COC(OCC(F)F)=O,Solvent,140.085,,,,,,,,,,,,
6223.0,lit_tr7185,,1.0,70.45752,0.00477,LiPF6,TFEMC,,,,,1/0.69585020242915,,,,,,,,10.1007/978-1-4939-0302-3,F[P-](F)(F)(F)(F)F,Li Salt,151.90300000000002,COC(OCC(F)(F)F)=O,Solvent,158.07500000000002,,,,,,,,,,,,
6224.0,lit_tr7186,,1.0,60.39216,0.00455,LiPF6,TFEMC,,,,,1/0.69585020242915,,,,,,,,10.1007/978-1-4939-0302-3,F[P-](F)(F)(F)(F)F,Li Salt,151.90300000000002,COC(OCC(F)(F)F)=O,Solvent,158.07500000000002,,,,,,,,,,,,
6225.0,lit_tr7187,,1.0,50.45752,0.00402,LiPF6,TFEMC,,,,,1/0.69585020242915,,,,,,,,10.1007/978-1-4939-0302-3,F[P-](F)(F)(F)(F)F,Li Salt,151.90300000000002,COC(OCC(F)(F)F)=O,Solvent,158.07500000000002,,,,,,,,,,,,
6226.0,lit_tr7188,,1.0,40.39216,0.00356,LiPF6,TFEMC,,,,,1/0.69585020242915,,,,,,,,10.1007/978-1-4939-0302-3,F[P-](F)(F)(F)(F)F,Li Salt,151.90300000000002,COC(OCC(F)(F)F)=O,Solvent,158.07500000000002,,,,,,,,,,,,
6227.0,lit_tr7189,,1.0,30.06536,0.003,LiPF6,TFEMC,,,,,1/0.69585020242915,,,,,,,,10.1007/978-1-4939-0302-3,F[P-](F)(F)(F)(F)F,Li Salt,151.90300000000002,COC(OCC(F)(F)F)=O,Solvent,158.07500000000002,,,,,,,,,,,,
6228.0,lit_tr7190,,1.0,24.96732,0.00266,LiPF6,TFEMC,,,,,1/0.69585020242915,,,,,,,,10.1007/978-1-4939-0302-3,F[P-](F)(F)(F)(F)F,Li Salt,151.90300000000002,COC(OCC(F)(F)F)=O,Solvent,158.07500000000002,,,,,,,,,,,,
6229.0,lit_tr7191,,1.0,19.86928,0.00266,LiPF6,TFEMC,,,,,1/0.69585020242915,,,,,,,,10.1007/978-1-4939-0302-3,F[P-](F)(F)(F)(F)F,Li Salt,151.90300000000002,COC(OCC(F)(F)F)=O,Solvent,158.07500000000002,,,,,,,,,,,,
6230.0,lit_tr7192,,1.0,14.77124,0.00232,LiPF6,TFEMC,,,,,1/0.69585020242915,,,,,,,,10.1007/978-1-4939-0302-3,F[P-](F)(F)(F)(F)F,Li Salt,151.90300000000002,COC(OCC(F)(F)F)=O,Solvent,158.07500000000002,,,,,,,,,,,,
6231.0,lit_tr7193,,1.0,9.41176,0.00207,LiPF6,TFEMC,,,,,1/0.69585020242915,,,,,,,,10.1007/978-1-4939-0302-3,F[P-](F)(F)(F)(F)F,Li Salt,151.90300000000002,COC(OCC(F)(F)F)=O,Solvent,158.07500000000002,,,,,,,,,,,,
6232.0,lit_tr7194,,1.0,9.58403,0.0018,LiPF6,DEC,,,,,1/0.825361889443833,,,,,,,,10.1007/978-1-4939-0302-3,F[P-](F)(F)(F)(F)F,Li Salt,151.90300000000002,CCOC(=O)OCC,Plasticizer,118.132,,,,,,,,,,,,
6233.0,lit_tr7195,,1.0,14.77537,0.00213,LiPF6,DEC,,,,,1/0.825361889443833,,,,,,,,10.1007/978-1-4939-0302-3,F[P-](F)(F)(F)(F)F,Li Salt,151.90300000000002,CCOC(=O)OCC,Plasticizer,118.132,,,,,,,,,,,,
6234.0,lit_tr7196,,1.0,20.23295,0.00231,LiPF6,DEC,,,,,1/0.825361889443833,,,,,,,,10.1007/978-1-4939-0302-3,F[P-](F)(F)(F)(F)F,Li Salt,151.90300000000002,CCOC(=O)OCC,Plasticizer,118.132,,,,,,,,,,,,
6235.0,lit_tr7197,,1.0,24.75874,0.00251,LiPF6,DEC,,,,,1/0.825361889443833,,,,,,,,10.1007/978-1-4939-0302-3,F[P-](F)(F)(F)(F)F,Li Salt,151.90300000000002,CCOC(=O)OCC,Plasticizer,118.132,,,,,,,,,,,,
6236.0,lit_tr7198,,1.0,30.08319,0.0027,LiPF6,DEC,,,,,1/0.825361889443833,,,,,,,,10.1007/978-1-4939-0302-3,F[P-](F)(F)(F)(F)F,Li Salt,151.90300000000002,CCOC(=O)OCC,Plasticizer,118.132,,,,,,,,,,,,
6237.0,lit_tr7199,,1.0,40.19967,0.00306,LiPF6,DEC,,,,,1/0.825361889443833,,,,,,,,10.1007/978-1-4939-0302-3,F[P-](F)(F)(F)(F)F,Li Salt,151.90300000000002,CCOC(=O)OCC,Plasticizer,118.132,,,,,,,,,,,,
6238.0,lit_tr7200,,1.0,49.25125,0.00346,LiPF6,DEC,,,,,1/0.825361889443833,,,,,,,,10.1007/978-1-4939-0302-3,F[P-](F)(F)(F)(F)F,Li Salt,151.90300000000002,CCOC(=O)OCC,Plasticizer,118.132,,,,,,,,,,,,
6239.0,lit_tr7201,,1.0,60.56572,0.00394,LiPF6,DEC,,,,,1/0.825361889443833,,,,,,,,10.1007/978-1-4939-0302-3,F[P-](F)(F)(F)(F)F,Li Salt,151.90300000000002,CCOC(=O)OCC,Plasticizer,118.132,,,,,,,,,,,,
6240.0,lit_tr7202,,1.0,70.54908,0.00414,LiPF6,DEC,,,,,1/0.825361889443833,,,,,,,,10.1007/978-1-4939-0302-3,F[P-](F)(F)(F)(F)F,Li Salt,151.90300000000002,CCOC(=O)OCC,Plasticizer,118.132,,,,,,,,,,,,
6241.0,lit_tr7203,,1.0,69.88353,0.00441,LiPF6,FDEC,,,,,1/0.734645900675874,,,,,,,,10.1007/978-1-4939-0302-3,F[P-](F)(F)(F)(F)F,Li Salt,151.90300000000002,O=C(OCCF)OCC,Solvent,136.122,,,,,,,,,,,,
6242.0,lit_tr7204,,1.0,60.2995,0.00409,LiPF6,FDEC,,,,,1/0.734645900675874,,,,,,,,10.1007/978-1-4939-0302-3,F[P-](F)(F)(F)(F)F,Li Salt,151.90300000000002,O=C(OCCF)OCC,Solvent,136.122,,,,,,,,,,,,
6243.0,lit_tr7205,,1.0,50.44925,0.00356,LiPF6,FDEC,,,,,1/0.734645900675874,,,,,,,,10.1007/978-1-4939-0302-3,F[P-](F)(F)(F)(F)F,Li Salt,151.90300000000002,O=C(OCCF)OCC,Solvent,136.122,,,,,,,,,,,,
6244.0,lit_tr7206,,1.0,40.46589,0.00306,LiPF6,FDEC,,,,,1/0.734645900675874,,,,,,,,10.1007/978-1-4939-0302-3,F[P-](F)(F)(F)(F)F,Li Salt,151.90300000000002,O=C(OCCF)OCC,Solvent,136.122,,,,,,,,,,,,
6245.0,lit_tr7207,,1.0,29.81697,0.00248,LiPF6,FDEC,,,,,1/0.734645900675874,,,,,,,,10.1007/978-1-4939-0302-3,F[P-](F)(F)(F)(F)F,Li Salt,151.90300000000002,O=C(OCCF)OCC,Solvent,136.122,,,,,,,,,,,,
6246.0,lit_tr7208,,1.0,24.75874,0.00218,LiPF6,FDEC,,,,,1/0.734645900675874,,,,,,,,10.1007/978-1-4939-0302-3,F[P-](F)(F)(F)(F)F,Li Salt,151.90300000000002,O=C(OCCF)OCC,Solvent,136.122,,,,,,,,,,,,
6247.0,lit_tr7209,,1.0,20.09983,0.00198,LiPF6,FDEC,,,,,1/0.734645900675874,,,,,,,,10.1007/978-1-4939-0302-3,F[P-](F)(F)(F)(F)F,Li Salt,151.90300000000002,O=C(OCCF)OCC,Solvent,136.122,,,,,,,,,,,,
6248.0,lit_tr7210,,1.0,15.0416,0.0017,LiPF6,FDEC,,,,,1/0.734645900675874,,,,,,,,10.1007/978-1-4939-0302-3,F[P-](F)(F)(F)(F)F,Li Salt,151.90300000000002,O=C(OCCF)OCC,Solvent,136.122,,,,,,,,,,,,
6249.0,lit_tr7211,,1.0,9.71714,0.0014,LiPF6,FDEC,,,,,1/0.734645900675874,,,,,,,,10.1007/978-1-4939-0302-3,F[P-](F)(F)(F)(F)F,Li Salt,151.90300000000002,O=C(OCCF)OCC,Solvent,136.122,,,,,,,,,,,,
6250.0,lit_tr7212,,1.0,69.88353,0.00336,LiPF6,DFDEC,,,,,1/0.648887158523133,,,,,,,,10.1007/978-1-4939-0302-3,F[P-](F)(F)(F)(F)F,Li Salt,151.90300000000002,O=C(OCC(F)F)OCC,Solvent,154.112,,,,,,,,,,,,
6251.0,lit_tr7213,,1.0,60.03328,0.00293,LiPF6,DFDEC,,,,,1/0.648887158523133,,,,,,,,10.1007/978-1-4939-0302-3,F[P-](F)(F)(F)(F)F,Li Salt,151.90300000000002,O=C(OCC(F)F)OCC,Solvent,154.112,,,,,,,,,,,,
6252.0,lit_tr7214,,1.0,49.65058,0.00251,LiPF6,DFDEC,,,,,1/0.648887158523133,,,,,,,,10.1007/978-1-4939-0302-3,F[P-](F)(F)(F)(F)F,Li Salt,151.90300000000002,O=C(OCC(F)F)OCC,Solvent,154.112,,,,,,,,,,,,
6253.0,lit_tr7215,,1.0,40.46589,0.0022,LiPF6,DFDEC,,,,,1/0.648887158523133,,,,,,,,10.1007/978-1-4939-0302-3,F[P-](F)(F)(F)(F)F,Li Salt,151.90300000000002,O=C(OCC(F)F)OCC,Solvent,154.112,,,,,,,,,,,,
6254.0,lit_tr7216,,1.0,30.08319,0.00188,LiPF6,DFDEC,,,,,1/0.648887158523133,,,,,,,,10.1007/978-1-4939-0302-3,F[P-](F)(F)(F)(F)F,Li Salt,151.90300000000002,O=C(OCC(F)F)OCC,Solvent,154.112,,,,,,,,,,,,
6255.0,lit_tr7217,,1.0,25.02496,0.00168,LiPF6,DFDEC,,,,,1/0.648887158523133,,,,,,,,10.1007/978-1-4939-0302-3,F[P-](F)(F)(F)(F)F,Li Salt,151.90300000000002,O=C(OCC(F)F)OCC,Solvent,154.112,,,,,,,,,,,,
6256.0,lit_tr7218,,1.0,20.36606,0.00148,LiPF6,DFDEC,,,,,1/0.648887158523133,,,,,,,,10.1007/978-1-4939-0302-3,F[P-](F)(F)(F)(F)F,Li Salt,151.90300000000002,O=C(OCC(F)F)OCC,Solvent,154.112,,,,,,,,,,,,
6257.0,lit_tr7219,,1.0,14.50915,0.0012,LiPF6,DFDEC,,,,,1/0.648887158523133,,,,,,,,10.1007/978-1-4939-0302-3,F[P-](F)(F)(F)(F)F,Li Salt,151.90300000000002,O=C(OCC(F)F)OCC,Solvent,154.112,,,,,,,,,,,,
6258.0,lit_tr7220,,1.0,10.11647,0.0011,LiPF6,DFDEC,,,,,1/0.648887158523133,,,,,,,,10.1007/978-1-4939-0302-3,F[P-](F)(F)(F)(F)F,Li Salt,151.90300000000002,O=C(OCC(F)F)OCC,Solvent,154.112,,,,,,,,,,,,
6259.0,lit_tr7221,,1.0,69.6173,0.00178,LiPF6,TFDEC,,,,,1/0.581057524694945,,,,,,,,10.1007/978-1-4939-0302-3,F[P-](F)(F)(F)(F)F,Li Salt,151.90300000000002,O=C(OCC(F)(F)F)OCC,Solvent,172.102,,,,,,,,,,,,
6260.0,lit_tr7222,,1.0,60.2995,0.00163,LiPF6,TFDEC,,,,,1/0.581057524694945,,,,,,,,10.1007/978-1-4939-0302-3,F[P-](F)(F)(F)(F)F,Li Salt,151.90300000000002,O=C(OCC(F)(F)F)OCC,Solvent,172.102,,,,,,,,,,,,
6261.0,lit_tr7223,,1.0,50.04992,0.00145,LiPF6,TFDEC,,,,,1/0.581057524694945,,,,,,,,10.1007/978-1-4939-0302-3,F[P-](F)(F)(F)(F)F,Li Salt,151.90300000000002,O=C(OCC(F)(F)F)OCC,Solvent,172.102,,,,,,,,,,,,
6262.0,lit_tr7224,,1.0,39.66722,0.00128,LiPF6,TFDEC,,,,,1/0.581057524694945,,,,,,,,10.1007/978-1-4939-0302-3,F[P-](F)(F)(F)(F)F,Li Salt,151.90300000000002,O=C(OCC(F)(F)F)OCC,Solvent,172.102,,,,,,,,,,,,
6263.0,lit_tr7225,,1.0,30.34942,0.00106,LiPF6,TFDEC,,,,,1/0.581057524694945,,,,,,,,10.1007/978-1-4939-0302-3,F[P-](F)(F)(F)(F)F,Li Salt,151.90300000000002,O=C(OCC(F)(F)F)OCC,Solvent,172.102,,,,,,,,,,,,
6264.0,lit_tr7226,,1.0,24.62562,0.00105,LiPF6,TFDEC,,,,,1/0.581057524694945,,,,,,,,10.1007/978-1-4939-0302-3,F[P-](F)(F)(F)(F)F,Li Salt,151.90300000000002,O=C(OCC(F)(F)F)OCC,Solvent,172.102,,,,,,,,,,,,
6265.0,lit_tr7227,,1.0,19.96672,0.000881864,LiPF6,TFDEC,,,,,1/0.581057524694945,,,,,,,,10.1007/978-1-4939-0302-3,F[P-](F)(F)(F)(F)F,Li Salt,151.90300000000002,O=C(OCC(F)(F)F)OCC,Solvent,172.102,,,,,,,,,,,,
6266.0,lit_tr7228,,1.0,15.0416,0.00078203,LiPF6,TFDEC,,,,,1/0.581057524694945,,,,,,,,10.1007/978-1-4939-0302-3,F[P-](F)(F)(F)(F)F,Li Salt,151.90300000000002,O=C(OCC(F)(F)F)OCC,Solvent,172.102,,,,,,,,,,,,
6267.0,lit_tr7229,,1.0,9.98336,0.000615641,LiPF6,TFDEC,,,,,1/0.581057524694945,,,,,,,,10.1007/978-1-4939-0302-3,F[P-](F)(F)(F)(F)F,Li Salt,151.90300000000002,O=C(OCC(F)(F)F)OCC,Solvent,172.102,,,,,,,,,,,,
6268.0,lit_tr7230,,1.0,7.99387,0.00636,LiPF6,EC,EME,,,,1/0.554621848739496/0.544407105136822,,,,,,,,10.1007/978-1-4939-0302-3,F[P-](F)(F)(F)(F)F,Li Salt,151.90300000000002,O=C1OCCO1,Solvent,88.062,COCCOCC,Solvent,104.149,,,,,,,,,
6269.0,lit_tr7231,,1.0,12.22052,0.00797,LiPF6,EC,EME,,,,1/0.554621848739496/0.544407105136822,,,,,,,,10.1007/978-1-4939-0302-3,F[P-](F)(F)(F)(F)F,Li Salt,151.90300000000002,O=C1OCCO1,Solvent,88.062,COCCOCC,Solvent,104.149,,,,,,,,,
6270.0,lit_tr7232,,1.0,16.2634,0.0091,LiPF6,EC,EME,,,,1/0.554621848739496/0.544407105136822,,,,,,,,10.1007/978-1-4939-0302-3,F[P-](F)(F)(F)(F)F,Li Salt,151.90300000000002,O=C1OCCO1,Solvent,88.062,COCCOCC,Solvent,104.149,,,,,,,,,
6271.0,lit_tr7233,,1.0,20.12251,0.01028,LiPF6,EC,EME,,,,1/0.554621848739496/0.544407105136822,,,,,,,,10.1007/978-1-4939-0302-3,F[P-](F)(F)(F)(F)F,Li Salt,151.90300000000002,O=C1OCCO1,Solvent,88.062,COCCOCC,Solvent,104.149,,,,,,,,,
6272.0,lit_tr7234,,1.0,23.88974,0.01137,LiPF6,EC,EME,,,,1/0.554621848739496/0.544407105136822,,,,,,,,10.1007/978-1-4939-0302-3,F[P-](F)(F)(F)(F)F,Li Salt,151.90300000000002,O=C1OCCO1,Solvent,88.062,COCCOCC,Solvent,104.149,,,,,,,,,
6273.0,lit_tr7235,,1.0,27.65697,0.0125,LiPF6,EC,EME,,,,1/0.554621848739496/0.544407105136822,,,,,,,,10.1007/978-1-4939-0302-3,F[P-](F)(F)(F)(F)F,Li Salt,151.90300000000002,O=C1OCCO1,Solvent,88.062,COCCOCC,Solvent,104.149,,,,,,,,,
6274.0,lit_tr7236,,1.0,31.9755,0.01381,LiPF6,EC,EME,,,,1/0.554621848739496/0.544407105136822,,,,,,,,10.1007/978-1-4939-0302-3,F[P-](F)(F)(F)(F)F,Li Salt,151.90300000000002,O=C1OCCO1,Solvent,88.062,COCCOCC,Solvent,104.149,,,,,,,,,
6275.0,lit_tr7237,,1.0,35.65084,0.01503,LiPF6,EC,EME,,,,1/0.554621848739496/0.544407105136822,,,,,,,,10.1007/978-1-4939-0302-3,F[P-](F)(F)(F)(F)F,Li Salt,151.90300000000002,O=C1OCCO1,Solvent,88.062,COCCOCC,Solvent,104.149,,,,,,,,,
6276.0,lit_tr7238,,1.0,43.7366,0.01755,LiPF6,EC,EME,,,,1/0.554621848739496/0.544407105136822,,,,,,,,10.1007/978-1-4939-0302-3,F[P-](F)(F)(F)(F)F,Li Salt,151.90300000000002,O=C1OCCO1,Solvent,88.062,COCCOCC,Solvent,104.149,,,,,,,,,
6277.0,lit_tr7239,,1.0,52.37366,0.01969,LiPF6,EC,EME,,,,1/0.554621848739496/0.544407105136822,,,,,,,,10.1007/978-1-4939-0302-3,F[P-](F)(F)(F)(F)F,Li Salt,151.90300000000002,O=C1OCCO1,Solvent,88.062,COCCOCC,Solvent,104.149,,,,,,,,,
6278.0,lit_tr7240,,1.0,60.09188,0.02226,LiPF6,EC,EME,,,,1/0.554621848739496/0.544407105136822,,,,,,,,10.1007/978-1-4939-0302-3,F[P-](F)(F)(F)(F)F,Li Salt,151.90300000000002,O=C1OCCO1,Solvent,88.062,COCCOCC,Solvent,104.149,,,,,,,,,
6279.0,lit_tr7241,,1.0,60.09188,0.01864,LiPF6,EC,FEME,,,,1/0.569611628435158/0.573489963925631,,,,,,,,10.1007/978-1-4939-0302-3,F[P-](F)(F)(F)(F)F,Li Salt,151.90300000000002,O=C1OCCO1,Solvent,88.062,COCCOCF,Solvent,108.112,,,,,,,,,
6280.0,lit_tr7242,,1.0,52.55743,0.01655,LiPF6,EC,FEME,,,,1/0.569611628435158/0.573489963925631,,,,,,,,10.1007/978-1-4939-0302-3,F[P-](F)(F)(F)(F)F,Li Salt,151.90300000000002,O=C1OCCO1,Solvent,88.062,COCCOCF,Solvent,108.112,,,,,,,,,
6281.0,lit_tr7243,,1.0,44.37979,0.01376,LiPF6,EC,FEME,,,,1/0.569611628435158/0.573489963925631,,,,,,,,10.1007/978-1-4939-0302-3,F[P-](F)(F)(F)(F)F,Li Salt,151.90300000000002,O=C1OCCO1,Solvent,88.062,COCCOCF,Solvent,108.112,,,,,,,,,
6282.0,lit_tr7244,,1.0,36.11026,0.01154,LiPF6,EC,FEME,,,,1/0.569611628435158/0.573489963925631,,,,,,,,10.1007/978-1-4939-0302-3,F[P-](F)(F)(F)(F)F,Li Salt,151.90300000000002,O=C1OCCO1,Solvent,88.062,COCCOCF,Solvent,108.112,,,,,,,,,
6283.0,lit_tr7245,,1.0,32.25115,0.01032,LiPF6,EC,FEME,,,,1/0.569611628435158/0.573489963925631,,,,,,,,10.1007/978-1-4939-0302-3,F[P-](F)(F)(F)(F)F,Li Salt,151.90300000000002,O=C1OCCO1,Solvent,88.062,COCCOCF,Solvent,108.112,,,,,,,,,
6284.0,lit_tr7246,,1.0,27.93262,0.00923,LiPF6,EC,FEME,,,,1/0.569611628435158/0.573489963925631,,,,,,,,10.1007/978-1-4939-0302-3,F[P-](F)(F)(F)(F)F,Li Salt,151.90300000000002,O=C1OCCO1,Solvent,88.062,COCCOCF,Solvent,108.112,,,,,,,,,
6285.0,lit_tr7247,,1.0,24.16539,0.00814,LiPF6,EC,FEME,,,,1/0.569611628435158/0.573489963925631,,,,,,,,10.1007/978-1-4939-0302-3,F[P-](F)(F)(F)(F)F,Li Salt,151.90300000000002,O=C1OCCO1,Solvent,88.062,COCCOCF,Solvent,108.112,,,,,,,,,
6286.0,lit_tr7248,,1.0,20.12251,0.00697,LiPF6,EC,FEME,,,,1/0.569611628435158/0.573489963925631,,,,,,,,10.1007/978-1-4939-0302-3,F[P-](F)(F)(F)(F)F,Li Salt,151.90300000000002,O=C1OCCO1,Solvent,88.062,COCCOCF,Solvent,108.112,,,,,,,,,
6287.0,lit_tr7249,,1.0,15.80398,0.0061,LiPF6,EC,FEME,,,,1/0.569611628435158/0.573489963925631,,,,,,,,10.1007/978-1-4939-0302-3,F[P-](F)(F)(F)(F)F,Li Salt,151.90300000000002,O=C1OCCO1,Solvent,88.062,COCCOCF,Solvent,108.112,,,,,,,,,
6288.0,lit_tr7250,,1.0,11.7611,0.0051,LiPF6,EC,FEME,,,,1/0.569611628435158/0.573489963925631,,,,,,,,10.1007/978-1-4939-0302-3,F[P-](F)(F)(F)(F)F,Li Salt,151.90300000000002,O=C1OCCO1,Solvent,88.062,COCCOCF,Solvent,108.112,,,,,,,,,
6289.0,lit_tr7251,,1.0,7.35069,0.00427,LiPF6,EC,FEME,,,,1/0.569611628435158/0.573489963925631,,,,,,,,10.1007/978-1-4939-0302-3,F[P-](F)(F)(F)(F)F,Li Salt,151.90300000000002,O=C1OCCO1,Solvent,88.062,COCCOCF,Solvent,108.112,,,,,,,,,
6290.0,lit_tr7252,,1.0,60.45942,0.01224,LiPF6,EC,DFEME,,,,1/0.524642289348172/0.515463917525773,,,,,,,,10.1007/978-1-4939-0302-3,F[P-](F)(F)(F)(F)F,Li Salt,151.90300000000002,O=C1OCCO1,Solvent,88.062,COCCOC(F)F,Solvent,126.102,,,,,,,,,
6291.0,lit_tr7253,,1.0,52.00613,0.01067,LiPF6,EC,DFEME,,,,1/0.524642289348172/0.515463917525773,,,,,,,,10.1007/978-1-4939-0302-3,F[P-](F)(F)(F)(F)F,Li Salt,151.90300000000002,O=C1OCCO1,Solvent,88.062,COCCOC(F)F,Solvent,126.102,,,,,,,,,
6292.0,lit_tr7254,,1.0,44.37979,0.00919,LiPF6,EC,DFEME,,,,1/0.524642289348172/0.515463917525773,,,,,,,,10.1007/978-1-4939-0302-3,F[P-](F)(F)(F)(F)F,Li Salt,151.90300000000002,O=C1OCCO1,Solvent,88.062,COCCOC(F)F,Solvent,126.102,,,,,,,,,
6293.0,lit_tr7255,,1.0,36.01838,0.00771,LiPF6,EC,DFEME,,,,1/0.524642289348172/0.515463917525773,,,,,,,,10.1007/978-1-4939-0302-3,F[P-](F)(F)(F)(F)F,Li Salt,151.90300000000002,O=C1OCCO1,Solvent,88.062,COCCOC(F)F,Solvent,126.102,,,,,,,,,
6294.0,lit_tr7256,,1.0,31.51608,0.00688,LiPF6,EC,DFEME,,,,1/0.524642289348172/0.515463917525773,,,,,,,,10.1007/978-1-4939-0302-3,F[P-](F)(F)(F)(F)F,Li Salt,151.90300000000002,O=C1OCCO1,Solvent,88.062,COCCOC(F)F,Solvent,126.102,,,,,,,,,
6295.0,lit_tr7257,,1.0,27.93262,0.00592,LiPF6,EC,DFEME,,,,1/0.524642289348172/0.515463917525773,,,,,,,,10.1007/978-1-4939-0302-3,F[P-](F)(F)(F)(F)F,Li Salt,151.90300000000002,O=C1OCCO1,Solvent,88.062,COCCOC(F)F,Solvent,126.102,,,,,,,,,
6296.0,lit_tr7258,,1.0,24.07351,0.00523,LiPF6,EC,DFEME,,,,1/0.524642289348172/0.515463917525773,,,,,,,,10.1007/978-1-4939-0302-3,F[P-](F)(F)(F)(F)F,Li Salt,151.90300000000002,O=C1OCCO1,Solvent,88.062,COCCOC(F)F,Solvent,126.102,,,,,,,,,
6297.0,lit_tr7259,,1.0,19.93874,0.00427,LiPF6,EC,DFEME,,,,1/0.524642289348172/0.515463917525773,,,,,,,,10.1007/978-1-4939-0302-3,F[P-](F)(F)(F)(F)F,Li Salt,151.90300000000002,O=C1OCCO1,Solvent,88.062,COCCOC(F)F,Solvent,126.102,,,,,,,,,
6298.0,lit_tr7260,,1.0,16.2634,0.0034,LiPF6,EC,DFEME,,,,1/0.524642289348172/0.515463917525773,,,,,,,,10.1007/978-1-4939-0302-3,F[P-](F)(F)(F)(F)F,Li Salt,151.90300000000002,O=C1OCCO1,Solvent,88.062,COCCOC(F)F,Solvent,126.102,,,,,,,,,
6299.0,lit_tr7261,,1.0,11.85299,0.00261,LiPF6,EC,DFEME,,,,1/0.524642289348172/0.515463917525773,,,,,,,,10.1007/978-1-4939-0302-3,F[P-](F)(F)(F)(F)F,Li Salt,151.90300000000002,O=C1OCCO1,Solvent,88.062,COCCOC(F)F,Solvent,126.102,,,,,,,,,
6300.0,lit_tr7262,,1.0,8.08576,0.00222,LiPF6,EC,DFEME,,,,1/0.524642289348172/0.515463917525773,,,,,,,,10.1007/978-1-4939-0302-3,F[P-](F)(F)(F)(F)F,Li Salt,151.90300000000002,O=C1OCCO1,Solvent,88.062,COCCOC(F)F,Solvent,126.102,,,,,,,,,
6301.0,lit_tr7263,,1.0,60.27565,0.01063,LiPF6,EC,TFEME,,,,1/0.464683170565523/0.478867374557568,,,,,,,,10.1007/978-1-4939-0302-3,F[P-](F)(F)(F)(F)F,Li Salt,151.90300000000002,O=C1OCCO1,Solvent,88.062,COCCOC(F)(F)F,Solvent,144.092,,,,,,,,,
6302.0,lit_tr7264,,1.0,52.55743,0.00949,LiPF6,EC,TFEME,,,,1/0.464683170565523/0.478867374557568,,,,,,,,10.1007/978-1-4939-0302-3,F[P-](F)(F)(F)(F)F,Li Salt,151.90300000000002,O=C1OCCO1,Solvent,88.062,COCCOC(F)(F)F,Solvent,144.092,,,,,,,,,
6303.0,lit_tr7265,,1.0,44.2879,0.00823,LiPF6,EC,TFEME,,,,1/0.464683170565523/0.478867374557568,,,,,,,,10.1007/978-1-4939-0302-3,F[P-](F)(F)(F)(F)F,Li Salt,151.90300000000002,O=C1OCCO1,Solvent,88.062,COCCOC(F)(F)F,Solvent,144.092,,,,,,,,,
6304.0,lit_tr7266,,1.0,36.29403,0.00666,LiPF6,EC,TFEME,,,,1/0.464683170565523/0.478867374557568,,,,,,,,10.1007/978-1-4939-0302-3,F[P-](F)(F)(F)(F)F,Li Salt,151.90300000000002,O=C1OCCO1,Solvent,88.062,COCCOC(F)(F)F,Solvent,144.092,,,,,,,,,
6305.0,lit_tr7267,,1.0,32.61868,0.00584,LiPF6,EC,TFEME,,,,1/0.464683170565523/0.478867374557568,,,,,,,,10.1007/978-1-4939-0302-3,F[P-](F)(F)(F)(F)F,Li Salt,151.90300000000002,O=C1OCCO1,Solvent,88.062,COCCOC(F)(F)F,Solvent,144.092,,,,,,,,,
6306.0,lit_tr7268,,1.0,28.0245,0.0051,LiPF6,EC,TFEME,,,,1/0.464683170565523/0.478867374557568,,,,,,,,10.1007/978-1-4939-0302-3,F[P-](F)(F)(F)(F)F,Li Salt,151.90300000000002,O=C1OCCO1,Solvent,88.062,COCCOC(F)(F)F,Solvent,144.092,,,,,,,,,
6307.0,lit_tr7269,,1.0,23.61409,0.00449,LiPF6,EC,TFEME,,,,1/0.464683170565523/0.478867374557568,,,,,,,,10.1007/978-1-4939-0302-3,F[P-](F)(F)(F)(F)F,Li Salt,151.90300000000002,O=C1OCCO1,Solvent,88.062,COCCOC(F)(F)F,Solvent,144.092,,,,,,,,,
6308.0,lit_tr7270,,1.0,20.12251,0.00392,LiPF6,EC,TFEME,,,,1/0.464683170565523/0.478867374557568,,,,,,,,10.1007/978-1-4939-0302-3,F[P-](F)(F)(F)(F)F,Li Salt,151.90300000000002,O=C1OCCO1,Solvent,88.062,COCCOC(F)(F)F,Solvent,144.092,,,,,,,,,
6309.0,lit_tr7271,,1.0,16.07963,0.00331,LiPF6,EC,TFEME,,,,1/0.464683170565523/0.478867374557568,,,,,,,,10.1007/978-1-4939-0302-3,F[P-](F)(F)(F)(F)F,Li Salt,151.90300000000002,O=C1OCCO1,Solvent,88.062,COCCOC(F)(F)F,Solvent,144.092,,,,,,,,,
6310.0,lit_tr7272,,1.0,11.7611,0.00261,LiPF6,EC,TFEME,,,,1/0.464683170565523/0.478867374557568,,,,,,,,10.1007/978-1-4939-0302-3,F[P-](F)(F)(F)(F)F,Li Salt,151.90300000000002,O=C1OCCO1,Solvent,88.062,COCCOC(F)(F)F,Solvent,144.092,,,,,,,,,
6311.0,lit_tr7273,,1.0,7.71822,0.00231,LiPF6,EC,TFEME,,,,1/0.464683170565523/0.478867374557568,,,,,,,,10.1007/978-1-4939-0302-3,F[P-](F)(F)(F)(F)F,Li Salt,151.90300000000002,O=C1OCCO1,Solvent,88.062,COCCOC(F)(F)F,Solvent,144.092,,,,,,,,,
6312.0,lit_tr7274,,1.0,7.80702,0.00522,LiPF6,EC,DEE,,,,1/0.479672950261186/0.48333051277712,,,,,,,,10.1007/978-1-4939-0302-3,F[P-](F)(F)(F)(F)F,Li Salt,151.90300000000002,O=C1OCCO1,Solvent,88.062,CCOCCOCC,Solvent,118.176,,,,,,,,,
6313.0,lit_tr7275,,1.0,12.01754,0.0064,LiPF6,EC,DEE,,,,1/0.479672950261186/0.48333051277712,,,,,,,,10.1007/978-1-4939-0302-3,F[P-](F)(F)(F)(F)F,Li Salt,151.90300000000002,O=C1OCCO1,Solvent,88.062,CCOCCOCC,Solvent,118.176,,,,,,,,,
6314.0,lit_tr7276,,1.0,15.87719,0.00724,LiPF6,EC,DEE,,,,1/0.479672950261186/0.48333051277712,,,,,,,,10.1007/978-1-4939-0302-3,F[P-](F)(F)(F)(F)F,Li Salt,151.90300000000002,O=C1OCCO1,Solvent,88.062,CCOCCOCC,Solvent,118.176,,,,,,,,,
6315.0,lit_tr7277,,1.0,19.5614,0.00821,LiPF6,EC,DEE,,,,1/0.479672950261186/0.48333051277712,,,,,,,,10.1007/978-1-4939-0302-3,F[P-](F)(F)(F)(F)F,Li Salt,151.90300000000002,O=C1OCCO1,Solvent,88.062,CCOCCOCC,Solvent,118.176,,,,,,,,,
6316.0,lit_tr7278,,1.0,24.12281,0.00926,LiPF6,EC,DEE,,,,1/0.479672950261186/0.48333051277712,,,,,,,,10.1007/978-1-4939-0302-3,F[P-](F)(F)(F)(F)F,Li Salt,151.90300000000002,O=C1OCCO1,Solvent,88.062,CCOCCOCC,Solvent,118.176,,,,,,,,,
6317.0,lit_tr7279,,1.0,28.07018,0.0101,LiPF6,EC,DEE,,,,1/0.479672950261186/0.48333051277712,,,,,,,,10.1007/978-1-4939-0302-3,F[P-](F)(F)(F)(F)F,Li Salt,151.90300000000002,O=C1OCCO1,Solvent,88.062,CCOCCOCC,Solvent,118.176,,,,,,,,,
6318.0,lit_tr7280,,1.0,31.57895,0.01124,LiPF6,EC,DEE,,,,1/0.479672950261186/0.48333051277712,,,,,,,,10.1007/978-1-4939-0302-3,F[P-](F)(F)(F)(F)F,Li Salt,151.90300000000002,O=C1OCCO1,Solvent,88.062,CCOCCOCC,Solvent,118.176,,,,,,,,,
6319.0,lit_tr7281,,1.0,35.96491,0.01216,LiPF6,EC,DEE,,,,1/0.479672950261186/0.48333051277712,,,,,,,,10.1007/978-1-4939-0302-3,F[P-](F)(F)(F)(F)F,Li Salt,151.90300000000002,O=C1OCCO1,Solvent,88.062,CCOCCOCC,Solvent,118.176,,,,,,,,,
6320.0,lit_tr7282,,1.0,43.85965,0.01427,LiPF6,EC,DEE,,,,1/0.479672950261186/0.48333051277712,,,,,,,,10.1007/978-1-4939-0302-3,F[P-](F)(F)(F)(F)F,Li Salt,151.90300000000002,O=C1OCCO1,Solvent,88.062,CCOCCOCC,Solvent,118.176,,,,,,,,,
6321.0,lit_tr7283,,1.0,52.19298,0.01646,LiPF6,EC,DEE,,,,1/0.479672950261186/0.48333051277712,,,,,,,,10.1007/978-1-4939-0302-3,F[P-](F)(F)(F)(F)F,Li Salt,151.90300000000002,O=C1OCCO1,Solvent,88.062,CCOCCOCC,Solvent,118.176,,,,,,,,,
6322.0,lit_tr7284,,1.0,60.17544,0.01801,LiPF6,EC,DEE,,,,1/0.479672950261186/0.48333051277712,,,,,,,,10.1007/978-1-4939-0302-3,F[P-](F)(F)(F)(F)F,Li Salt,151.90300000000002,O=C1OCCO1,Solvent,88.062,CCOCCOCC,Solvent,118.176,,,,,,,,,
6323.0,lit_tr7285,,1.0,60.0,0.01595,LiPF6,EC,EFEE,,,,1/0.494662729956848/0.493695758965122,,,,,,,,10.1007/978-1-4939-0302-3,F[P-](F)(F)(F)(F)F,Li Salt,151.90300000000002,O=C1OCCO1,Solvent,88.062,CCOCCOCF,Solvent,122.139,,,,,,,,,
6324.0,lit_tr7286,,1.0,52.2807,0.01359,LiPF6,EC,EFEE,,,,1/0.494662729956848/0.493695758965122,,,,,,,,10.1007/978-1-4939-0302-3,F[P-](F)(F)(F)(F)F,Li Salt,151.90300000000002,O=C1OCCO1,Solvent,88.062,CCOCCOCF,Solvent,122.139,,,,,,,,,
6325.0,lit_tr7287,,1.0,44.29825,0.01153,LiPF6,EC,EFEE,,,,1/0.494662729956848/0.493695758965122,,,,,,,,10.1007/978-1-4939-0302-3,F[P-](F)(F)(F)(F)F,Li Salt,151.90300000000002,O=C1OCCO1,Solvent,88.062,CCOCCOCF,Solvent,122.139,,,,,,,,,
6326.0,lit_tr7288,,1.0,36.31579,0.00964,LiPF6,EC,EFEE,,,,1/0.494662729956848/0.493695758965122,,,,,,,,10.1007/978-1-4939-0302-3,F[P-](F)(F)(F)(F)F,Li Salt,151.90300000000002,O=C1OCCO1,Solvent,88.062,CCOCCOCF,Solvent,122.139,,,,,,,,,
6327.0,lit_tr7289,,1.0,32.01754,0.00859,LiPF6,EC,EFEE,,,,1/0.494662729956848/0.493695758965122,,,,,,,,10.1007/978-1-4939-0302-3,F[P-](F)(F)(F)(F)F,Li Salt,151.90300000000002,O=C1OCCO1,Solvent,88.062,CCOCCOCF,Solvent,122.139,,,,,,,,,
6328.0,lit_tr7290,,1.0,28.33333,0.00762,LiPF6,EC,EFEE,,,,1/0.494662729956848/0.493695758965122,,,,,,,,10.1007/978-1-4939-0302-3,F[P-](F)(F)(F)(F)F,Li Salt,151.90300000000002,O=C1OCCO1,Solvent,88.062,CCOCCOCF,Solvent,122.139,,,,,,,,,
6329.0,lit_tr7291,,1.0,23.77193,0.00648,LiPF6,EC,EFEE,,,,1/0.494662729956848/0.493695758965122,,,,,,,,10.1007/978-1-4939-0302-3,F[P-](F)(F)(F)(F)F,Li Salt,151.90300000000002,O=C1OCCO1,Solvent,88.062,CCOCCOCF,Solvent,122.139,,,,,,,,,
6330.0,lit_tr7292,,1.0,19.82456,0.0056,LiPF6,EC,EFEE,,,,1/0.494662729956848/0.493695758965122,,,,,,,,10.1007/978-1-4939-0302-3,F[P-](F)(F)(F)(F)F,Li Salt,151.90300000000002,O=C1OCCO1,Solvent,88.062,CCOCCOCF,Solvent,122.139,,,,,,,,,
6331.0,lit_tr7293,,1.0,15.78947,0.00484,LiPF6,EC,EFEE,,,,1/0.494662729956848/0.493695758965122,,,,,,,,10.1007/978-1-4939-0302-3,F[P-](F)(F)(F)(F)F,Li Salt,151.90300000000002,O=C1OCCO1,Solvent,88.062,CCOCCOCF,Solvent,122.139,,,,,,,,,
6332.0,lit_tr7294,,1.0,12.01754,0.00396,LiPF6,EC,EFEE,,,,1/0.494662729956848/0.493695758965122,,,,,,,,10.1007/978-1-4939-0302-3,F[P-](F)(F)(F)(F)F,Li Salt,151.90300000000002,O=C1OCCO1,Solvent,88.062,CCOCCOCF,Solvent,122.139,,,,,,,,,
6333.0,lit_tr7295,,1.0,7.54386,0.00328,LiPF6,EC,EFEE,,,,1/0.494662729956848/0.493695758965122,,,,,,,,10.1007/978-1-4939-0302-3,F[P-](F)(F)(F)(F)F,Li Salt,151.90300000000002,O=C1OCCO1,Solvent,88.062,CCOCCOCF,Solvent,122.139,,,,,,,,,
6334.0,lit_tr7296,,1.0,7.63158,0.000799663,LiPF6,EC,EDFEE,,,,1/0.449693390869861/0.449582530507386,,,,,,,,10.1007/978-1-4939-0302-3,F[P-](F)(F)(F)(F)F,Li Salt,151.90300000000002,O=C1OCCO1,Solvent,88.062,CCOCCOC(F)F,Solvent,140.129,,,,,,,,,
6335.0,lit_tr7297,,1.0,11.84211,0.00147,LiPF6,EC,EDFEE,,,,1/0.449693390869861/0.449582530507386,,,,,,,,10.1007/978-1-4939-0302-3,F[P-](F)(F)(F)(F)F,Li Salt,151.90300000000002,O=C1OCCO1,Solvent,88.062,CCOCCOC(F)F,Solvent,140.129,,,,,,,,,
6336.0,lit_tr7298,,1.0,15.87719,0.0016,LiPF6,EC,EDFEE,,,,1/0.449693390869861/0.449582530507386,,,,,,,,10.1007/978-1-4939-0302-3,F[P-](F)(F)(F)(F)F,Li Salt,151.90300000000002,O=C1OCCO1,Solvent,88.062,CCOCCOC(F)F,Solvent,140.129,,,,,,,,,
6337.0,lit_tr7299,,1.0,19.29825,0.00194,LiPF6,EC,EDFEE,,,,1/0.449693390869861/0.449582530507386,,,,,,,,10.1007/978-1-4939-0302-3,F[P-](F)(F)(F)(F)F,Li Salt,151.90300000000002,O=C1OCCO1,Solvent,88.062,CCOCCOC(F)F,Solvent,140.129,,,,,,,,,
6338.0,lit_tr7300,,1.0,24.03509,0.0024,LiPF6,EC,EDFEE,,,,1/0.449693390869861/0.449582530507386,,,,,,,,10.1007/978-1-4939-0302-3,F[P-](F)(F)(F)(F)F,Li Salt,151.90300000000002,O=C1OCCO1,Solvent,88.062,CCOCCOC(F)F,Solvent,140.129,,,,,,,,,
6339.0,lit_tr7301,,1.0,28.07018,0.00269,LiPF6,EC,EDFEE,,,,1/0.449693390869861/0.449582530507386,,,,,,,,10.1007/978-1-4939-0302-3,F[P-](F)(F)(F)(F)F,Li Salt,151.90300000000002,O=C1OCCO1,Solvent,88.062,CCOCCOC(F)F,Solvent,140.129,,,,,,,,,
6340.0,lit_tr7302,,1.0,31.92982,0.00295,LiPF6,EC,EDFEE,,,,1/0.449693390869861/0.449582530507386,,,,,,,,10.1007/978-1-4939-0302-3,F[P-](F)(F)(F)(F)F,Li Salt,151.90300000000002,O=C1OCCO1,Solvent,88.062,CCOCCOC(F)F,Solvent,140.129,,,,,,,,,
6341.0,lit_tr7303,,1.0,36.14035,0.00354,LiPF6,EC,EDFEE,,,,1/0.449693390869861/0.449582530507386,,,,,,,,10.1007/978-1-4939-0302-3,F[P-](F)(F)(F)(F)F,Li Salt,151.90300000000002,O=C1OCCO1,Solvent,88.062,CCOCCOC(F)F,Solvent,140.129,,,,,,,,,
6342.0,lit_tr7304,,1.0,43.77193,0.004,LiPF6,EC,EDFEE,,,,1/0.449693390869861/0.449582530507386,,,,,,,,10.1007/978-1-4939-0302-3,F[P-](F)(F)(F)(F)F,Li Salt,151.90300000000002,O=C1OCCO1,Solvent,88.062,CCOCCOC(F)F,Solvent,140.129,,,,,,,,,
6343.0,lit_tr7305,,1.0,52.2807,0.00467,LiPF6,EC,EDFEE,,,,1/0.449693390869861/0.449582530507386,,,,,,,,10.1007/978-1-4939-0302-3,F[P-](F)(F)(F)(F)F,Li Salt,151.90300000000002,O=C1OCCO1,Solvent,88.062,CCOCCOC(F)F,Solvent,140.129,,,,,,,,,
6344.0,lit_tr7306,,1.0,60.17544,0.00501,LiPF6,EC,EDFEE,,,,1/0.449693390869861/0.449582530507386,,,,,,,,10.1007/978-1-4939-0302-3,F[P-](F)(F)(F)(F)F,Li Salt,151.90300000000002,O=C1OCCO1,Solvent,88.062,CCOCCOC(F)F,Solvent,140.129,,,,,,,,,
6345.0,lit_tr7307,,1.0,35.70175,0.00269,LiPF6,EC,ETFEE,,,,1/0.404724051782875/0.415507209714141,,,,,,,,10.1007/978-1-4939-0302-3,F[P-](F)(F)(F)(F)F,Li Salt,151.90300000000002,O=C1OCCO1,Solvent,88.062,CCOCCOC(F)(F)F,Solvent,158.119,,,,,,,,,
6346.0,lit_tr7308,,1.0,43.94737,0.00328,LiPF6,EC,ETFEE,,,,1/0.404724051782875/0.415507209714141,,,,,,,,10.1007/978-1-4939-0302-3,F[P-](F)(F)(F)(F)F,Li Salt,151.90300000000002,O=C1OCCO1,Solvent,88.062,CCOCCOC(F)(F)F,Solvent,158.119,,,,,,,,,
6347.0,lit_tr7309,,1.0,52.54386,0.00425,LiPF6,EC,ETFEE,,,,1/0.404724051782875/0.415507209714141,,,,,,,,10.1007/978-1-4939-0302-3,F[P-](F)(F)(F)(F)F,Li Salt,151.90300000000002,O=C1OCCO1,Solvent,88.062,CCOCCOC(F)(F)F,Solvent,158.119,,,,,,,,,
6348.0,lit_tr7310,,1.0,60.4386,0.00513,LiPF6,EC,ETFEE,,,,1/0.404724051782875/0.415507209714141,,,,,,,,10.1007/978-1-4939-0302-3,F[P-](F)(F)(F)(F)F,Li Salt,151.90300000000002,O=C1OCCO1,Solvent,88.062,CCOCCOC(F)(F)F,Solvent,158.119,,,,,,,,,
6349.0,lit_tr7311,,1.0,-5.55354,0.00519,LiPF6,EME,,,,,1/0.864138262121939,,,,,,,,10.1007/978-1-4939-0302-3,F[P-](F)(F)(F)(F)F,Li Salt,151.90300000000002,COCCOCC,Solvent,104.149,,,,,,,,,,,,
6350.0,lit_tr7312,,1.0,0.32668,0.006,LiPF6,EME,,,,,1/0.864138262121939,,,,,,,,10.1007/978-1-4939-0302-3,F[P-](F)(F)(F)(F)F,Li Salt,151.90300000000002,COCCOCC,Solvent,104.149,,,,,,,,,,,,
6351.0,lit_tr7313,,1.0,4.6824,0.00631,LiPF6,EME,,,,,1/0.864138262121939,,,,,,,,10.1007/978-1-4939-0302-3,F[P-](F)(F)(F)(F)F,Li Salt,151.90300000000002,COCCOCC,Solvent,104.149,,,,,,,,,,,,
6352.0,lit_tr7314,,1.0,9.47368,0.00692,LiPF6,EME,,,,,1/0.864138262121939,,,,,,,,10.1007/978-1-4939-0302-3,F[P-](F)(F)(F)(F)F,Li Salt,151.90300000000002,COCCOCC,Solvent,104.149,,,,,,,,,,,,
