Repository: spark8ku/HPG

# HPG-GAT: Hierarchical Polymer Graph-based Model for Ionic Conductivity Prediction

This repository provides:

- Preprocessed dataset used for training and evaluation
- Preprocessed Hierarchical Polymer Graph (HPG) representations of polymer electrolytes
- Scripts for loading and using the data

The original raw dataset can be found at:  
👉 https://github.com/KanHatakeyama/ion_predictor

File: data/processed_electrolytes.csv (part 3 of 39)
ID,title,subtitle,tags,Temperature,Conductivity,component1,component2,component3,component4,component5,component6,mol_ratio,wt_ratio,melting_temp,inorg_name,inorg_contain_ratio(wt),crystallinity,Tg,mp,reference,smiles1,type1,Mw1,smiles2,type2,Mw2,smiles3,type3,Mw3,smiles4,type4,Mw4,smiles5,type5,Mw5,smiles6,type6,Mw6
6353.0,lit_tr7315,,1.0,14.37387,0.00725,LiPF6,EME,,,,,1/0.864138262121939,,,,,,,,10.1007/978-1-4939-0302-3,F[P-](F)(F)(F)(F)F,Li Salt,151.90300000000002,COCCOCC,Solvent,104.149,,,,,,,,,,,,
6354.0,lit_tr7316,,1.0,20.14519,0.00786,LiPF6,EME,,,,,1/0.864138262121939,,,,,,,,10.1007/978-1-4939-0302-3,F[P-](F)(F)(F)(F)F,Li Salt,151.90300000000002,COCCOCC,Solvent,104.149,,,,,,,,,,,,
6355.0,lit_tr7317,,1.0,24.71869,0.008,LiPF6,EME,,,,,1/0.864138262121939,,,,,,,,10.1007/978-1-4939-0302-3,F[P-](F)(F)(F)(F)F,Li Salt,151.90300000000002,COCCOCC,Solvent,104.149,,,,,,,,,,,,
6356.0,lit_tr7318,,1.0,29.94555,0.00831,LiPF6,EME,,,,,1/0.864138262121939,,,,,,,,10.1007/978-1-4939-0302-3,F[P-](F)(F)(F)(F)F,Li Salt,151.90300000000002,COCCOCC,Solvent,104.149,,,,,,,,,,,,
6357.0,lit_tr7319,,1.0,39.85481,0.00902,LiPF6,EME,,,,,1/0.864138262121939,,,,,,,,10.1007/978-1-4939-0302-3,F[P-](F)(F)(F)(F)F,Li Salt,151.90300000000002,COCCOCC,Solvent,104.149,,,,,,,,,,,,
6358.0,lit_tr7320,,1.0,49.76407,0.00942,LiPF6,EME,,,,,1/0.864138262121939,,,,,,,,10.1007/978-1-4939-0302-3,F[P-](F)(F)(F)(F)F,Li Salt,151.90300000000002,COCCOCC,Solvent,104.149,,,,,,,,,,,,
6359.0,lit_tr7321,,1.0,59.56443,0.00983,LiPF6,EME,,,,,1/0.864138262121939,,,,,,,,10.1007/978-1-4939-0302-3,F[P-](F)(F)(F)(F)F,Li Salt,151.90300000000002,COCCOCC,Solvent,104.149,,,,,,,,,,,,
6360.0,lit_tr7322,,1.0,59.78221,0.016,LiPF6,FEME,,,,,1/0.924983812783276,,,,,,,,10.1007/978-1-4939-0302-3,F[P-](F)(F)(F)(F)F,Li Salt,151.90300000000002,COCCOCF,Solvent,108.112,,,,,,,,,,,,
6361.0,lit_tr7323,,1.0,49.65517,0.01427,LiPF6,FEME,,,,,1/0.924983812783276,,,,,,,,10.1007/978-1-4939-0302-3,F[P-](F)(F)(F)(F)F,Li Salt,151.90300000000002,COCCOCF,Solvent,108.112,,,,,,,,,,,,
6362.0,lit_tr7324,,1.0,39.85481,0.01261,LiPF6,FEME,,,,,1/0.924983812783276,,,,,,,,10.1007/978-1-4939-0302-3,F[P-](F)(F)(F)(F)F,Li Salt,151.90300000000002,COCCOCF,Solvent,108.112,,,,,,,,,,,,
6363.0,lit_tr7325,,1.0,29.50998,0.01075,LiPF6,FEME,,,,,1/0.924983812783276,,,,,,,,10.1007/978-1-4939-0302-3,F[P-](F)(F)(F)(F)F,Li Salt,151.90300000000002,COCCOCF,Solvent,108.112,,,,,,,,,,,,
6364.0,lit_tr7326,,1.0,25.04537,0.0098,LiPF6,FEME,,,,,1/0.924983812783276,,,,,,,,10.1007/978-1-4939-0302-3,F[P-](F)(F)(F)(F)F,Li Salt,151.90300000000002,COCCOCF,Solvent,108.112,,,,,,,,,,,,
6365.0,lit_tr7327,,1.0,19.70962,0.00895,LiPF6,FEME,,,,,1/0.924983812783276,,,,,,,,10.1007/978-1-4939-0302-3,F[P-](F)(F)(F)(F)F,Li Salt,151.90300000000002,COCCOCF,Solvent,108.112,,,,,,,,,,,,
6366.0,lit_tr7328,,1.0,15.3539,0.00786,LiPF6,FEME,,,,,1/0.924983812783276,,,,,,,,10.1007/978-1-4939-0302-3,F[P-](F)(F)(F)(F)F,Li Salt,151.90300000000002,COCCOCF,Solvent,108.112,,,,,,,,,,,,
6367.0,lit_tr7329,,1.0,10.01815,0.00722,LiPF6,FEME,,,,,1/0.924983812783276,,,,,,,,10.1007/978-1-4939-0302-3,F[P-](F)(F)(F)(F)F,Li Salt,151.90300000000002,COCCOCF,Solvent,108.112,,,,,,,,,,,,
6368.0,lit_tr7330,,1.0,5.44465,0.00634,LiPF6,FEME,,,,,1/0.924983812783276,,,,,,,,10.1007/978-1-4939-0302-3,F[P-](F)(F)(F)(F)F,Li Salt,151.90300000000002,COCCOCF,Solvent,108.112,,,,,,,,,,,,
6369.0,lit_tr7331,,1.0,-0.32668,0.00519,LiPF6,FEME,,,,,1/0.924983812783276,,,,,,,,10.1007/978-1-4939-0302-3,F[P-](F)(F)(F)(F)F,Li Salt,151.90300000000002,COCCOCF,Solvent,108.112,,,,,,,,,,,,
6370.0,lit_tr7332,,1.0,-5.11797,0.00447,LiPF6,FEME,,,,,1/0.924983812783276,,,,,,,,10.1007/978-1-4939-0302-3,F[P-](F)(F)(F)(F)F,Li Salt,151.90300000000002,COCCOCF,Solvent,108.112,,,,,,,,,,,,
6371.0,lit_tr7333,,1.0,59.56443,0.00675,LiPF6,DFEME,,,,,1/0.793021411578113,,,,,,,,10.1007/978-1-4939-0302-3,F[P-](F)(F)(F)(F)F,Li Salt,151.90300000000002,COCCOC(F)F,Solvent,126.102,,,,,,,,,,,,
6372.0,lit_tr7334,,1.0,49.54628,0.00607,LiPF6,DFEME,,,,,1/0.793021411578113,,,,,,,,10.1007/978-1-4939-0302-3,F[P-](F)(F)(F)(F)F,Li Salt,151.90300000000002,COCCOC(F)F,Solvent,126.102,,,,,,,,,,,,
6373.0,lit_tr7335,,1.0,39.9637,0.00546,LiPF6,DFEME,,,,,1/0.793021411578113,,,,,,,,10.1007/978-1-4939-0302-3,F[P-](F)(F)(F)(F)F,Li Salt,151.90300000000002,COCCOC(F)F,Solvent,126.102,,,,,,,,,,,,
6374.0,lit_tr7336,,1.0,29.61887,0.00461,LiPF6,DFEME,,,,,1/0.793021411578113,,,,,,,,10.1007/978-1-4939-0302-3,F[P-](F)(F)(F)(F)F,Li Salt,151.90300000000002,COCCOC(F)F,Solvent,126.102,,,,,,,,,,,,
6375.0,lit_tr7337,,1.0,24.82759,0.00397,LiPF6,DFEME,,,,,1/0.793021411578113,,,,,,,,10.1007/978-1-4939-0302-3,F[P-](F)(F)(F)(F)F,Li Salt,151.90300000000002,COCCOC(F)F,Solvent,126.102,,,,,,,,,,,,
6376.0,lit_tr7338,,1.0,19.70962,0.00373,LiPF6,DFEME,,,,,1/0.793021411578113,,,,,,,,10.1007/978-1-4939-0302-3,F[P-](F)(F)(F)(F)F,Li Salt,151.90300000000002,COCCOC(F)F,Solvent,126.102,,,,,,,,,,,,
6377.0,lit_tr7339,,1.0,15.13612,0.00329,LiPF6,DFEME,,,,,1/0.793021411578113,,,,,,,,10.1007/978-1-4939-0302-3,F[P-](F)(F)(F)(F)F,Li Salt,151.90300000000002,COCCOC(F)F,Solvent,126.102,,,,,,,,,,,,
6378.0,lit_tr7340,,1.0,10.12704,0.00292,LiPF6,DFEME,,,,,1/0.793021411578113,,,,,,,,10.1007/978-1-4939-0302-3,F[P-](F)(F)(F)(F)F,Li Salt,151.90300000000002,COCCOC(F)F,Solvent,126.102,,,,,,,,,,,,
6379.0,lit_tr7341,,1.0,4.6824,0.00224,LiPF6,DFEME,,,,,1/0.793021411578113,,,,,,,,10.1007/978-1-4939-0302-3,F[P-](F)(F)(F)(F)F,Li Salt,151.90300000000002,COCCOC(F)F,Solvent,126.102,,,,,,,,,,,,
6380.0,lit_tr7342,,1.0,0.43557,0.00142,LiPF6,DFEME,,,,,1/0.793021411578113,,,,,,,,10.1007/978-1-4939-0302-3,F[P-](F)(F)(F)(F)F,Li Salt,151.90300000000002,COCCOC(F)F,Solvent,126.102,,,,,,,,,,,,
6381.0,lit_tr7343,,1.0,-5.22686,0.00115,LiPF6,DFEME,,,,,1/0.793021411578113,,,,,,,,10.1007/978-1-4939-0302-3,F[P-](F)(F)(F)(F)F,Li Salt,151.90300000000002,COCCOC(F)F,Solvent,126.102,,,,,,,,,,,,
6382.0,lit_tr7344,,1.0,59.23775,0.00339,LiPF6,TFEME,,,,,1/0.694010687764592,,,,,,,,10.1007/978-1-4939-0302-3,F[P-](F)(F)(F)(F)F,Li Salt,151.90300000000002,COCCOC(F)(F)F,Solvent,144.092,,,,,,,,,,,,
6383.0,lit_tr7345,,1.0,49.11071,0.00302,LiPF6,TFEME,,,,,1/0.694010687764592,,,,,,,,10.1007/978-1-4939-0302-3,F[P-](F)(F)(F)(F)F,Li Salt,151.90300000000002,COCCOC(F)(F)F,Solvent,144.092,,,,,,,,,,,,
6384.0,lit_tr7346,,1.0,39.85481,0.00285,LiPF6,TFEME,,,,,1/0.694010687764592,,,,,,,,10.1007/978-1-4939-0302-3,F[P-](F)(F)(F)(F)F,Li Salt,151.90300000000002,COCCOC(F)(F)F,Solvent,144.092,,,,,,,,,,,,
6385.0,lit_tr7347,,1.0,29.61887,0.00258,LiPF6,TFEME,,,,,1/0.694010687764592,,,,,,,,10.1007/978-1-4939-0302-3,F[P-](F)(F)(F)(F)F,Li Salt,151.90300000000002,COCCOC(F)(F)F,Solvent,144.092,,,,,,,,,,,,
6386.0,lit_tr7348,,1.0,24.39201,0.00234,LiPF6,TFEME,,,,,1/0.694010687764592,,,,,,,,10.1007/978-1-4939-0302-3,F[P-](F)(F)(F)(F)F,Li Salt,151.90300000000002,COCCOC(F)(F)F,Solvent,144.092,,,,,,,,,,,,
6387.0,lit_tr7349,,1.0,20.14519,0.00241,LiPF6,TFEME,,,,,1/0.694010687764592,,,,,,,,10.1007/978-1-4939-0302-3,F[P-](F)(F)(F)(F)F,Li Salt,151.90300000000002,COCCOC(F)(F)F,Solvent,144.092,,,,,,,,,,,,
6388.0,lit_tr7350,,1.0,15.13612,0.00207,LiPF6,TFEME,,,,,1/0.694010687764592,,,,,,,,10.1007/978-1-4939-0302-3,F[P-](F)(F)(F)(F)F,Li Salt,151.90300000000002,COCCOC(F)(F)F,Solvent,144.092,,,,,,,,,,,,
6389.0,lit_tr7351,,1.0,10.23593,0.00193,LiPF6,TFEME,,,,,1/0.694010687764592,,,,,,,,10.1007/978-1-4939-0302-3,F[P-](F)(F)(F)(F)F,Li Salt,151.90300000000002,COCCOC(F)(F)F,Solvent,144.092,,,,,,,,,,,,
6390.0,lit_tr7352,,1.0,4.6824,0.00193,LiPF6,TFEME,,,,,1/0.694010687764592,,,,,,,,10.1007/978-1-4939-0302-3,F[P-](F)(F)(F)(F)F,Li Salt,151.90300000000002,COCCOC(F)(F)F,Solvent,144.092,,,,,,,,,,,,
6391.0,lit_tr7353,,1.0,0.43557,0.0018,LiPF6,TFEME,,,,,1/0.694010687764592,,,,,,,,10.1007/978-1-4939-0302-3,F[P-](F)(F)(F)(F)F,Li Salt,151.90300000000002,COCCOC(F)(F)F,Solvent,144.092,,,,,,,,,,,,
6392.0,lit_tr7354,,1.0,-5.11797,0.00142,LiPF6,TFEME,,,,,1/0.694010687764592,,,,,,,,10.1007/978-1-4939-0302-3,F[P-](F)(F)(F)(F)F,Li Salt,151.90300000000002,COCCOC(F)(F)F,Solvent,144.092,,,,,,,,,,,,
6393.0,lit_tr7355,,1.0,-5.20295,0.00338,LiPF6,EFEE,,,,,1/0.736859341738988,,,,,,,,10.1007/978-1-4939-0302-3,F[P-](F)(F)(F)(F)F,Li Salt,151.90300000000002,CCOCCOCF,Solvent,122.139,,,,,,,,,,,,
6394.0,lit_tr7356,,1.0,-0.3321,0.00399,LiPF6,EFEE,,,,,1/0.736859341738988,,,,,,,,10.1007/978-1-4939-0302-3,F[P-](F)(F)(F)(F)F,Li Salt,151.90300000000002,CCOCCOCF,Solvent,122.139,,,,,,,,,,,,
6395.0,lit_tr7357,,1.0,4.76015,0.00463,LiPF6,EFEE,,,,,1/0.736859341738988,,,,,,,,10.1007/978-1-4939-0302-3,F[P-](F)(F)(F)(F)F,Li Salt,151.90300000000002,CCOCCOCF,Solvent,122.139,,,,,,,,,,,,
6396.0,lit_tr7358,,1.0,9.5203,0.00536,LiPF6,EFEE,,,,,1/0.736859341738988,,,,,,,,10.1007/978-1-4939-0302-3,F[P-](F)(F)(F)(F)F,Li Salt,151.90300000000002,CCOCCOCF,Solvent,122.139,,,,,,,,,,,,
6397.0,lit_tr7359,,1.0,15.27675,0.00593,LiPF6,EFEE,,,,,1/0.736859341738988,,,,,,,,10.1007/978-1-4939-0302-3,F[P-](F)(F)(F)(F)F,Li Salt,151.90300000000002,CCOCCOCF,Solvent,122.139,,,,,,,,,,,,
6398.0,lit_tr7360,,1.0,19.5941,0.00664,LiPF6,EFEE,,,,,1/0.736859341738988,,,,,,,,10.1007/978-1-4939-0302-3,F[P-](F)(F)(F)(F)F,Li Salt,151.90300000000002,CCOCCOCF,Solvent,122.139,,,,,,,,,,,,
6399.0,lit_tr7361,,1.0,24.90775,0.00735,LiPF6,EFEE,,,,,1/0.736859341738988,,,,,,,,10.1007/978-1-4939-0302-3,F[P-](F)(F)(F)(F)F,Li Salt,151.90300000000002,CCOCCOCF,Solvent,122.139,,,,,,,,,,,,
6400.0,lit_tr7362,,1.0,30.4428,0.00801,LiPF6,EFEE,,,,,1/0.736859341738988,,,,,,,,10.1007/978-1-4939-0302-3,F[P-](F)(F)(F)(F)F,Li Salt,151.90300000000002,CCOCCOCF,Solvent,122.139,,,,,,,,,,,,
6401.0,lit_tr7363,,1.0,40.0738,0.00913,LiPF6,EFEE,,,,,1/0.736859341738988,,,,,,,,10.1007/978-1-4939-0302-3,F[P-](F)(F)(F)(F)F,Li Salt,151.90300000000002,CCOCCOCF,Solvent,122.139,,,,,,,,,,,,
6402.0,lit_tr7364,,1.0,-5.42435,0.00127,LiPF6,EDFEE,,,,,1/0.642260757867694,,,,,,,,10.1007/978-1-4939-0302-3,F[P-](F)(F)(F)(F)F,Li Salt,151.90300000000002,CCOCCOC(F)F,Solvent,140.129,,,,,,,,,,,,
6403.0,lit_tr7365,,1.0,-0.2214,0.00138,LiPF6,EDFEE,,,,,1/0.642260757867694,,,,,,,,10.1007/978-1-4939-0302-3,F[P-](F)(F)(F)(F)F,Li Salt,151.90300000000002,CCOCCOC(F)F,Solvent,140.129,,,,,,,,,,,,
6404.0,lit_tr7366,,1.0,4.64945,0.00142,LiPF6,EDFEE,,,,,1/0.642260757867694,,,,,,,,10.1007/978-1-4939-0302-3,F[P-](F)(F)(F)(F)F,Li Salt,151.90300000000002,CCOCCOC(F)F,Solvent,140.129,,,,,,,,,,,,
6405.0,lit_tr7367,,1.0,9.8524,0.00168,LiPF6,EDFEE,,,,,1/0.642260757867694,,,,,,,,10.1007/978-1-4939-0302-3,F[P-](F)(F)(F)(F)F,Li Salt,151.90300000000002,CCOCCOC(F)F,Solvent,140.129,,,,,,,,,,,,
6406.0,lit_tr7368,,1.0,14.50185,0.00188,LiPF6,EDFEE,,,,,1/0.642260757867694,,,,,,,,10.1007/978-1-4939-0302-3,F[P-](F)(F)(F)(F)F,Li Salt,151.90300000000002,CCOCCOC(F)F,Solvent,140.129,,,,,,,,,,,,
6407.0,lit_tr7369,,1.0,20.0369,0.00217,LiPF6,EDFEE,,,,,1/0.642260757867694,,,,,,,,10.1007/978-1-4939-0302-3,F[P-](F)(F)(F)(F)F,Li Salt,151.90300000000002,CCOCCOC(F)F,Solvent,140.129,,,,,,,,,,,,
6408.0,lit_tr7370,,1.0,25.12915,0.00227,LiPF6,EDFEE,,,,,1/0.642260757867694,,,,,,,,10.1007/978-1-4939-0302-3,F[P-](F)(F)(F)(F)F,Li Salt,151.90300000000002,CCOCCOC(F)F,Solvent,140.129,,,,,,,,,,,,
6409.0,lit_tr7371,,1.0,30.0,0.00233,LiPF6,EDFEE,,,,,1/0.642260757867694,,,,,,,,10.1007/978-1-4939-0302-3,F[P-](F)(F)(F)(F)F,Li Salt,151.90300000000002,CCOCCOC(F)F,Solvent,140.129,,,,,,,,,,,,
6410.0,lit_tr7372,,1.0,40.2952,0.00275,LiPF6,EDFEE,,,,,1/0.642260757867694,,,,,,,,10.1007/978-1-4939-0302-3,F[P-](F)(F)(F)(F)F,Li Salt,151.90300000000002,CCOCCOC(F)F,Solvent,140.129,,,,,,,,,,,,
6411.0,lit_tr7373,,1.0,50.59041,0.00299,LiPF6,EDFEE,,,,,1/0.642260757867694,,,,,,,,10.1007/978-1-4939-0302-3,F[P-](F)(F)(F)(F)F,Li Salt,151.90300000000002,CCOCCOC(F)F,Solvent,140.129,,,,,,,,,,,,
6412.0,lit_tr7374,,1.0,60.55351,0.00322,LiPF6,EDFEE,,,,,1/0.642260757867694,,,,,,,,10.1007/978-1-4939-0302-3,F[P-](F)(F)(F)(F)F,Li Salt,151.90300000000002,CCOCCOC(F)F,Solvent,140.129,,,,,,,,,,,,
6413.0,lit_tr7375,,1.0,60.55351,0.00322,LiPF6,ETFEE,,,,,1/0.569187958512522,,,,,,,,10.1007/978-1-4939-0302-3,F[P-](F)(F)(F)(F)F,Li Salt,151.90300000000002,CCOCCOC(F)(F)F,Solvent,158.119,,,,,,,,,,,,
6414.0,lit_tr7376,,1.0,50.4797,0.003,LiPF6,ETFEE,,,,,1/0.569187958512522,,,,,,,,10.1007/978-1-4939-0302-3,F[P-](F)(F)(F)(F)F,Li Salt,151.90300000000002,CCOCCOC(F)(F)F,Solvent,158.119,,,,,,,,,,,,
6415.0,lit_tr7377,,1.0,40.1845,0.00273,LiPF6,ETFEE,,,,,1/0.569187958512522,,,,,,,,10.1007/978-1-4939-0302-3,F[P-](F)(F)(F)(F)F,Li Salt,151.90300000000002,CCOCCOC(F)(F)F,Solvent,158.119,,,,,,,,,,,,
6416.0,lit_tr7378,,1.0,30.2214,0.00241,LiPF6,ETFEE,,,,,1/0.569187958512522,,,,,,,,10.1007/978-1-4939-0302-3,F[P-](F)(F)(F)(F)F,Li Salt,151.90300000000002,CCOCCOC(F)(F)F,Solvent,158.119,,,,,,,,,,,,
6417.0,lit_tr7379,,1.0,25.46125,0.00223,LiPF6,ETFEE,,,,,1/0.569187958512522,,,,,,,,10.1007/978-1-4939-0302-3,F[P-](F)(F)(F)(F)F,Li Salt,151.90300000000002,CCOCCOC(F)(F)F,Solvent,158.119,,,,,,,,,,,,
6418.0,lit_tr7380,,1.0,19.48339,0.002,LiPF6,ETFEE,,,,,1/0.569187958512522,,,,,,,,10.1007/978-1-4939-0302-3,F[P-](F)(F)(F)(F)F,Li Salt,151.90300000000002,CCOCCOC(F)(F)F,Solvent,158.119,,,,,,,,,,,,
6419.0,lit_tr7381,,1.0,14.83395,0.00196,LiPF6,ETFEE,,,,,1/0.569187958512522,,,,,,,,10.1007/978-1-4939-0302-3,F[P-](F)(F)(F)(F)F,Li Salt,151.90300000000002,CCOCCOC(F)(F)F,Solvent,158.119,,,,,,,,,,,,
6420.0,lit_tr7382,,1.0,9.8524,0.0017,LiPF6,ETFEE,,,,,1/0.569187958512522,,,,,,,,10.1007/978-1-4939-0302-3,F[P-](F)(F)(F)(F)F,Li Salt,151.90300000000002,CCOCCOC(F)(F)F,Solvent,158.119,,,,,,,,,,,,
6421.0,lit_tr7383,,1.0,4.87085,0.00144,LiPF6,ETFEE,,,,,1/0.569187958512522,,,,,,,,10.1007/978-1-4939-0302-3,F[P-](F)(F)(F)(F)F,Li Salt,151.90300000000002,CCOCCOC(F)(F)F,Solvent,158.119,,,,,,,,,,,,
6422.0,lit_tr7384,,1.0,0.0,0.00127,LiPF6,ETFEE,,,,,1/0.569187958512522,,,,,,,,10.1007/978-1-4939-0302-3,F[P-](F)(F)(F)(F)F,Li Salt,151.90300000000002,CCOCCOC(F)(F)F,Solvent,158.119,,,,,,,,,,,,
6423.0,lit_tr7385,,1.0,-5.09225,0.00121,LiPF6,ETFEE,,,,,1/0.569187958512522,,,,,,,,10.1007/978-1-4939-0302-3,F[P-](F)(F)(F)(F)F,Li Salt,151.90300000000002,CCOCCOC(F)(F)F,Solvent,158.119,,,,,,,,,,,,
6424.0,lit_tr7386,,1.0,25.0,0.01176,LiPF6,EC,DMC,TMP,,,1/0.741282901008105/0.587426825380696/0.00770614418536975,,,,,,,,10.1007/978-1-4939-0302-3,F[P-](F)(F)(F)(F)F,Li Salt,151.90300000000002,O=C1OCCO1,Solvent,88.062,COC(OC)=O,Solvent,90.078,O=P(OC)(OC)OC,Plasticizer,140.075,,,,,,
6425.0,lit_tr7387,,1.0,25.0,0.01128,LiPF6,EC,DMC,TMP,,,1/0.59357339305815/0.470374985636941/0.146416739522026,,,,,,,,10.1007/978-1-4939-0302-3,F[P-](F)(F)(F)(F)F,Li Salt,151.90300000000002,O=C1OCCO1,Solvent,88.062,COC(OC)=O,Solvent,90.078,O=P(OC)(OC)OC,Plasticizer,140.075,,,,,,
6426.0,lit_tr7388,,1.0,25.0,0.01049,LiPF6,EC,DMC,TMP,,,1/0.454069968883194/0.359826025878951/0.277421190673312,,,,,,,,10.1007/978-1-4939-0302-3,F[P-](F)(F)(F)(F)F,Li Salt,151.90300000000002,O=C1OCCO1,Solvent,88.062,COC(OC)=O,Solvent,90.078,O=P(OC)(OC)OC,Plasticizer,140.075,,,,,,
6427.0,lit_tr7389,,1.0,25.0,0.00987,LiPF6,EC,DMC,TMP,,,1/0.372009131133219/0.294797226021309/0.35448263252701,,,,,,,,10.1007/978-1-4939-0302-3,F[P-](F)(F)(F)(F)F,Li Salt,151.90300000000002,O=C1OCCO1,Solvent,88.062,COC(OC)=O,Solvent,90.078,O=P(OC)(OC)OC,Plasticizer,140.075,,,,,,
6428.0,lit_tr7390,,1.0,25.0,0.00933,LiPF6,EC,DMC,TMP,,,1/0.298154377158241/0.236271306149431/0.423837930195338,,,,,,,,10.1007/978-1-4939-0302-3,F[P-](F)(F)(F)(F)F,Li Salt,151.90300000000002,O=C1OCCO1,Solvent,88.062,COC(OC)=O,Solvent,90.078,O=P(OC)(OC)OC,Plasticizer,140.075,,,,,,
6429.0,lit_tr7391,,1.0,25.0,0.00765,LiPF6,EC,DMC,TMP,,,1/0.150444869208288/0.119219466405677/0.562548525531994,,,,,,,,10.1007/978-1-4939-0302-3,F[P-](F)(F)(F)(F)F,Li Salt,151.90300000000002,O=C1OCCO1,Solvent,88.062,COC(OC)=O,Solvent,90.078,O=P(OC)(OC)OC,Plasticizer,140.075,,,,,,
6430.0,lit_tr7392,,1.0,25.0,0.005,LiPF6,TMP,,,,,1/0.703827835597107,,,,,,,,10.1007/978-1-4939-0302-3,F[P-](F)(F)(F)(F)F,Li Salt,151.90300000000002,O=P(OC)(OC)OC,Plasticizer,140.075,,,,,,,,,,,,
6431.0,lit_tr7393,,1.0,25.0,0.00574,LiBF4,EC,DMC,TMP,,,1/0.741282901008105/0.587426825380696/0.00770614418536975,,,,,,,,10.1007/978-1-4939-0302-3,F[B-](F)(F)F,Li Salt,93.74500000000002,O=C1OCCO1,Solvent,88.062,COC(OC)=O,Solvent,90.078,O=P(OC)(OC)OC,Plasticizer,140.075,,,,,,
6432.0,lit_tr7394,,1.0,25.0,0.00652,LiBF4,EC,DMC,TMP,,,1/0.59357339305815/0.470374985636941/0.146416739522026,,,,,,,,10.1007/978-1-4939-0302-3,F[B-](F)(F)F,Li Salt,93.74500000000002,O=C1OCCO1,Solvent,88.062,COC(OC)=O,Solvent,90.078,O=P(OC)(OC)OC,Plasticizer,140.075,,,,,,
6433.0,lit_tr7395,,1.0,25.0,0.00815,LiBF4,EC,DMC,TMP,,,1/0.454069968883194/0.359826025878951/0.277421190673312,,,,,,,,10.1007/978-1-4939-0302-3,F[B-](F)(F)F,Li Salt,93.74500000000002,O=C1OCCO1,Solvent,88.062,COC(OC)=O,Solvent,90.078,O=P(OC)(OC)OC,Plasticizer,140.075,,,,,,
6434.0,lit_tr7396,,1.0,25.0,0.00841,LiBF4,EC,DMC,TMP,,,1/0.372009131133219/0.294797226021309/0.35448263252701,,,,,,,,10.1007/978-1-4939-0302-3,F[B-](F)(F)F,Li Salt,93.74500000000002,O=C1OCCO1,Solvent,88.062,COC(OC)=O,Solvent,90.078,O=P(OC)(OC)OC,Plasticizer,140.075,,,,,,
6435.0,lit_tr7397,,1.0,25.0,0.00855,LiBF4,EC,DMC,TMP,,,1/0.298154377158241/0.236271306149431/0.423837930195338,,,,,,,,10.1007/978-1-4939-0302-3,F[B-](F)(F)F,Li Salt,93.74500000000002,O=C1OCCO1,Solvent,88.062,COC(OC)=O,Solvent,90.078,O=P(OC)(OC)OC,Plasticizer,140.075,,,,,,
6436.0,lit_tr7398,,1.0,25.0,0.00742,LiBF4,EC,DMC,TMP,,,1/0.150444869208288/0.119219466405677/0.562548525531994,,,,,,,,10.1007/978-1-4939-0302-3,F[B-](F)(F)F,Li Salt,93.74500000000002,O=C1OCCO1,Solvent,88.062,COC(OC)=O,Solvent,90.078,O=P(OC)(OC)OC,Plasticizer,140.075,,,,,,
6437.0,lit_tr7399,,1.0,25.0,0.00558,LiBF4,TMP,,,,,1/0.703827835597107,,,,,,,,10.1007/978-1-4939-0302-3,F[B-](F)(F)F,Li Salt,93.74500000000002,O=P(OC)(OC)OC,Plasticizer,140.075,,,,,,,,,,,,
6438.0,lit_tr7400,,1.0,49.7971,0.01306,LiPF6,EC,DMC,TMP,,,1/0.824437883261413/0.29696485268323/0.140765567119421,,,,,,,,10.1007/978-1-4939-0302-3,F[P-](F)(F)(F)(F)F,Li Salt,151.90300000000002,O=C1OCCO1,Solvent,88.062,COC(OC)=O,Solvent,90.078,O=P(OC)(OC)OC,Plasticizer,140.075,,,,,,
6439.0,lit_tr7401,,1.0,39.64472,0.011,LiPF6,EC,DMC,TMP,,,1/0.824437883261413/0.29696485268323/0.140765567119421,,,,,,,,10.1007/978-1-4939-0302-3,F[P-](F)(F)(F)(F)F,Li Salt,151.90300000000002,O=C1OCCO1,Solvent,88.062,COC(OC)=O,Solvent,90.078,O=P(OC)(OC)OC,Plasticizer,140.075,,,,,,
6440.0,lit_tr7402,,1.0,29.74193,0.00924,LiPF6,EC,DMC,TMP,,,1/0.824437883261413/0.29696485268323/0.140765567119421,,,,,,,,10.1007/978-1-4939-0302-3,F[P-](F)(F)(F)(F)F,Li Salt,151.90300000000002,O=C1OCCO1,Solvent,88.062,COC(OC)=O,Solvent,90.078,O=P(OC)(OC)OC,Plasticizer,140.075,,,,,,
6441.0,lit_tr7403,,1.0,19.15317,0.00733,LiPF6,EC,DMC,TMP,,,1/0.824437883261413/0.29696485268323/0.140765567119421,,,,,,,,10.1007/978-1-4939-0302-3,F[P-](F)(F)(F)(F)F,Li Salt,151.90300000000002,O=C1OCCO1,Solvent,88.062,COC(OC)=O,Solvent,90.078,O=P(OC)(OC)OC,Plasticizer,140.075,,,,,,
6442.0,lit_tr7404,,1.0,9.52045,0.00599,LiPF6,EC,DMC,TMP,,,1/0.824437883261413/0.29696485268323/0.140765567119421,,,,,,,,10.1007/978-1-4939-0302-3,F[P-](F)(F)(F)(F)F,Li Salt,151.90300000000002,O=C1OCCO1,Solvent,88.062,COC(OC)=O,Solvent,90.078,O=P(OC)(OC)OC,Plasticizer,140.075,,,,,,
6443.0,lit_tr7405,,1.0,59.10964,0.00626,LiPF6,EC,DEC,TEP,,,1/0.824437883261413/0.206340472360958/0.11747913921827,,,,,,,,10.1007/978-1-4939-0302-3,F[P-](F)(F)(F)(F)F,Li Salt,151.90300000000002,O=C1OCCO1,Solvent,88.062,CCOC(=O)OCC,Plasticizer,118.132,O=P(OCC)(OCC)OCC,Plasticizer,182.156,,,,,,
6444.0,lit_tr7406,,1.0,48.89961,0.00529,LiPF6,EC,DEC,TEP,,,1/0.824437883261413/0.206340472360958/0.11747913921827,,,,,,,,10.1007/978-1-4939-0302-3,F[P-](F)(F)(F)(F)F,Li Salt,151.90300000000002,O=C1OCCO1,Solvent,88.062,CCOC(=O)OCC,Plasticizer,118.132,O=P(OCC)(OCC)OCC,Plasticizer,182.156,,,,,,
6445.0,lit_tr7407,,1.0,40.0804,0.00455,LiPF6,EC,DEC,TEP,,,1/0.824437883261413/0.206340472360958/0.11747913921827,,,,,,,,10.1007/978-1-4939-0302-3,F[P-](F)(F)(F)(F)F,Li Salt,151.90300000000002,O=C1OCCO1,Solvent,88.062,CCOC(=O)OCC,Plasticizer,118.132,O=P(OCC)(OCC)OCC,Plasticizer,182.156,,,,,,
6446.0,lit_tr7408,,1.0,31.20793,0.00386,LiPF6,EC,DEC,TEP,,,1/0.824437883261413/0.206340472360958/0.11747913921827,,,,,,,,10.1007/978-1-4939-0302-3,F[P-](F)(F)(F)(F)F,Li Salt,151.90300000000002,O=C1OCCO1,Solvent,88.062,CCOC(=O)OCC,Plasticizer,118.132,O=P(OCC)(OCC)OCC,Plasticizer,182.156,,,,,,
6447.0,lit_tr7409,,1.0,26.83061,0.00347,LiPF6,EC,DEC,TEP,,,1/0.824437883261413/0.206340472360958/0.11747913921827,,,,,,,,10.1007/978-1-4939-0302-3,F[P-](F)(F)(F)(F)F,Li Salt,151.90300000000002,O=C1OCCO1,Solvent,88.062,CCOC(=O)OCC,Plasticizer,118.132,O=P(OCC)(OCC)OCC,Plasticizer,182.156,,,,,,
6448.0,lit_tr7410,,1.0,59.58178,0.00599,LiBF4,EC,DEC,TEP,,,1/0.824437883261413/0.206340472360958/0.11747913921827,,,,,,,,10.1007/978-1-4939-0302-3,F[B-](F)(F)F,Li Salt,93.74500000000002,O=C1OCCO1,Solvent,88.062,CCOC(=O)OCC,Plasticizer,118.132,O=P(OCC)(OCC)OCC,Plasticizer,182.156,,,,,,
6449.0,lit_tr7411,,1.0,48.69159,0.00487,LiBF4,EC,DEC,TEP,,,1/0.824437883261413/0.206340472360958/0.11747913921827,,,,,,,,10.1007/978-1-4939-0302-3,F[B-](F)(F)F,Li Salt,93.74500000000002,O=C1OCCO1,Solvent,88.062,CCOC(=O)OCC,Plasticizer,118.132,O=P(OCC)(OCC)OCC,Plasticizer,182.156,,,,,,
6450.0,lit_tr7412,,1.0,41.28189,0.00415,LiBF4,EC,DEC,TEP,,,1/0.824437883261413/0.206340472360958/0.11747913921827,,,,,,,,10.1007/978-1-4939-0302-3,F[B-](F)(F)F,Li Salt,93.74500000000002,O=C1OCCO1,Solvent,88.062,CCOC(=O)OCC,Plasticizer,118.132,O=P(OCC)(OCC)OCC,Plasticizer,182.156,,,,,,
6451.0,lit_tr7413,,1.0,31.53911,0.00359,LiBF4,EC,DEC,TEP,,,1/0.824437883261413/0.206340472360958/0.11747913921827,,,,,,,,10.1007/978-1-4939-0302-3,F[B-](F)(F)F,Li Salt,93.74500000000002,O=C1OCCO1,Solvent,88.062,CCOC(=O)OCC,Plasticizer,118.132,O=P(OCC)(OCC)OCC,Plasticizer,182.156,,,,,,
6452.0,lit_tr7414,,1.0,27.80899,0.00332,LiBF4,EC,DEC,TEP,,,1/0.824437883261413/0.206340472360958/0.11747913921827,,,,,,,,10.1007/978-1-4939-0302-3,F[B-](F)(F)F,Li Salt,93.74500000000002,O=C1OCCO1,Solvent,88.062,CCOC(=O)OCC,Plasticizer,118.132,O=P(OCC)(OCC)OCC,Plasticizer,182.156,,,,,,
6453.0,lit_tr7415,,1.0,20.26556,0.00222,LiBF4,EC,DEC,TEP,,,1/0.824437883261413/0.206340472360958/0.11747913921827,,,,,,,,10.1007/978-1-4939-0302-3,F[B-](F)(F)F,Li Salt,93.74500000000002,O=C1OCCO1,Solvent,88.062,CCOC(=O)OCC,Plasticizer,118.132,O=P(OCC)(OCC)OCC,Plasticizer,182.156,,,,,,
6454.0,lit_tr7416,,1.0,25.0,0.0053,LiTFSI,EMSO2,,,,,1/1.01701183431953,,,,,,,,10.1007/978-1-4939-0302-3,O=S([N-]S(=O)(C(F)(F)F)=O)(C(F)(F)F)=O,Li Salt,287.088,CCS(=O)(C)=O,Solvent,108.162,,,,,,,,,,,,
6455.0,lit_tr7417,,1.0,25.0,0.0032,LiPF6,EMSO2,,,,,1/1.01701183431953,,,,,,,,10.1007/978-1-4939-0302-3,F[P-](F)(F)(F)(F)F,Li Salt,151.90300000000002,CCS(=O)(C)=O,Solvent,108.162,,,,,,,,,,,,
6456.0,lit_tr7418,,1.0,25.0,0.0012,LiClO4,EMSO2,,,,,1/1.01701183431953,,,,,,,,10.1007/978-1-4939-0302-3,O=Cl(=O)([O-])=O,Li Salt,106.39,CCS(=O)(C)=O,Solvent,108.162,,,,,,,,,,,,
6457.0,lit_tr7419,,1.0,25.0,0.001,LiCF3SO3,EMSO2,,,,,1/1.01701183431953,,,,,,,,10.1007/978-1-4939-0302-3,O=S(C(F)(F)F)([O-])=O,Li Salt,156.01000000000002,CCS(=O)(C)=O,Solvent,108.162,,,,,,,,,,,,
6458.0,lit_tr7420,,1.0,25.0,0.0053,LiTFSI,EMSO2,,,,,1/1.01701183431953,,,,,,,,10.1007/978-1-4939-0302-3,O=S([N-]S(=O)(C(F)(F)F)=O)(C(F)(F)F)=O,Li Salt,287.088,CCS(=O)(C)=O,Solvent,108.162,,,,,,,,,,,,
6459.0,lit_tr7421,,1.0,25.0,0.0023,LiTFSI,Ethyl_iso_propyl_sulfone,,,,,1/0.800234931355994,,,,,,,,10.1007/978-1-4939-0302-3,O=S([N-]S(=O)(C(F)(F)F)=O)(C(F)(F)F)=O,Li Salt,287.088,CCS(=O)(C(C)C)=O,Solvent,136.21599999999998,,,,,,,,,,,,
6460.0,lit_tr7422,,1.0,25.0,0.0025,LiTFSI,Ethyl_iso_butyl_sulfone,,,,,1/0.665601703940362,,,,,,,,10.1007/978-1-4939-0302-3,O=S([N-]S(=O)(C(F)(F)F)=O)(C(F)(F)F)=O,Li Salt,287.088,CCS(=O)(CC(C)C)=O,Solvent,150.243,,,,,,,,,,,,
6461.0,lit_tr7423,,1.0,25.0,0.0015,LiTFSI,Ethyl_sec_butyl_sulfone,,,,,1/0.665601703940362,,,,,,,,10.1007/978-1-4939-0302-3,O=S([N-]S(=O)(C(F)(F)F)=O)(C(F)(F)F)=O,Li Salt,287.088,CCS(=O)(C(C)CC)=O,Solvent,150.243,,,,,,,,,,,,
6462.0,lit_tr7424,,1.0,25.0,0.0023,LiTFSI,2_Methyltrimethylene_sulfone,,,,,1/0.998585337438629,,,,,,,,10.1007/978-1-4939-0302-3,O=S([N-]S(=O)(C(F)(F)F)=O)(C(F)(F)F)=O,Li Salt,287.088,CC1S(CC1)(=O)=O,Electrolyte,120.173,,,,,,,,,,,,
6463.0,lit_tr7425,,1.0,25.0,0.0031,LiTFSI,Tetramethylene sulfone,,,,,1/1.04851460431056,,,,,,,,10.1007/978-1-4939-0302-3,O=S([N-]S(=O)(C(F)(F)F)=O)(C(F)(F)F)=O,Li Salt,287.088,O=S1(CCCC1)=O,Electrolyte,120.173,,,,,,,,,,,,
6464.0,lit_tr7426,,1.0,25.0,0.00334,LiTFSI,EMSO2,,,,,0.4673721340388/1.01701183431953,,,,,,,,10.1007/978-1-4939-0302-3,O=S([N-]S(=O)(C(F)(F)F)=O)(C(F)(F)F)=O,Li Salt,287.088,CCS(=O)(C)=O,Solvent,108.162,,,,,,,,,,,,
6465.0,lit_tr7427,,1.0,25.0,0.00382,LiTFSI,EMSO2,,,,,0.577601410934744/1.01701183431953,,,,,,,,10.1007/978-1-4939-0302-3,O=S([N-]S(=O)(C(F)(F)F)=O)(C(F)(F)F)=O,Li Salt,287.088,CCS(=O)(C)=O,Solvent,108.162,,,,,,,,,,,,
6466.0,lit_tr7428,,1.0,25.0,0.00516,LiTFSI,EMSO2,,,,,0.970017636684303/1.01701183431953,,,,,,,,10.1007/978-1-4939-0302-3,O=S([N-]S(=O)(C(F)(F)F)=O)(C(F)(F)F)=O,Li Salt,287.088,CCS(=O)(C)=O,Solvent,108.162,,,,,,,,,,,,
6467.0,lit_tr7429,,1.0,25.0,0.00349,LiTFSI,EMSO2,,,,,1.47707231040564/1.01701183431953,,,,,,,,10.1007/978-1-4939-0302-3,O=S([N-]S(=O)(C(F)(F)F)=O)(C(F)(F)F)=O,Li Salt,287.088,CCS(=O)(C)=O,Solvent,108.162,,,,,,,,,,,,
6468.0,lit_tr7430,,1.0,25.0,0.00292,LiTFSI,EMSO2,,,,,2.01499118165784/1.01701183431953,,,,,,,,10.1007/978-1-4939-0302-3,O=S([N-]S(=O)(C(F)(F)F)=O)(C(F)(F)F)=O,Li Salt,287.088,CCS(=O)(C)=O,Solvent,108.162,,,,,,,,,,,,
6469.0,lit_tr7431,,1.0,25.0,0.00134,LiTFSI,Ethyl_iso_butyl_sulfone,,,,,0.251322751322751/0.665601703940362,,,,,,,,10.1007/978-1-4939-0302-3,O=S([N-]S(=O)(C(F)(F)F)=O)(C(F)(F)F)=O,Li Salt,287.088,CCS(=O)(CC(C)C)=O,Solvent,150.243,,,,,,,,,,,,
6470.0,lit_tr7432,,1.0,25.0,0.002,LiTFSI,Ethyl_iso_butyl_sulfone,,,,,0.476190476190476/0.665601703940362,,,,,,,,10.1007/978-1-4939-0302-3,O=S([N-]S(=O)(C(F)(F)F)=O)(C(F)(F)F)=O,Li Salt,287.088,CCS(=O)(CC(C)C)=O,Solvent,150.243,,,,,,,,,,,,
6471.0,lit_tr7433,,1.0,25.0,0.00228,LiTFSI,Ethyl_iso_butyl_sulfone,,,,,0.692239858906525/0.665601703940362,,,,,,,,10.1007/978-1-4939-0302-3,O=S([N-]S(=O)(C(F)(F)F)=O)(C(F)(F)F)=O,Li Salt,287.088,CCS(=O)(CC(C)C)=O,Solvent,150.243,,,,,,,,,,,,
6472.0,lit_tr7434,,1.0,25.0,0.00206,LiTFSI,Ethyl_iso_butyl_sulfone,,,,,0.978835978835979/0.665601703940362,,,,,,,,10.1007/978-1-4939-0302-3,O=S([N-]S(=O)(C(F)(F)F)=O)(C(F)(F)F)=O,Li Salt,287.088,CCS(=O)(CC(C)C)=O,Solvent,150.243,,,,,,,,,,,,
6473.0,lit_tr7435,,1.0,25.0,0.00159,LiTFSI,Ethyl_iso_butyl_sulfone,,,,,1.19047619047619/0.665601703940362,,,,,,,,10.1007/978-1-4939-0302-3,O=S([N-]S(=O)(C(F)(F)F)=O)(C(F)(F)F)=O,Li Salt,287.088,CCS(=O)(CC(C)C)=O,Solvent,150.243,,,,,,,,,,,,
6474.0,lit_tr7436,,1.0,25.0,0.000643234,LiTFSI,Ethyl_iso_butyl_sulfone,,,,,1.49470899470899/0.665601703940362,,,,,,,,10.1007/978-1-4939-0302-3,O=S([N-]S(=O)(C(F)(F)F)=O)(C(F)(F)F)=O,Li Salt,287.088,CCS(=O)(CC(C)C)=O,Solvent,150.243,,,,,,,,,,,,
6475.0,lit_tr7437,,1.0,25.0,0.000411248,LiTFSI,Ethyl_iso_butyl_sulfone,,,,,2.00176366843033/0.665601703940362,,,,,,,,10.1007/978-1-4939-0302-3,O=S([N-]S(=O)(C(F)(F)F)=O)(C(F)(F)F)=O,Li Salt,287.088,CCS(=O)(CC(C)C)=O,Solvent,150.243,,,,,,,,,,,,
6476.0,lit_tr7438,,1.0,25.0,0.00283,LiTFSI,Tetramethylene sulfone,,,,,0.476190476190476/1.04851460431056,,,,,,,,10.1007/978-1-4939-0302-3,O=S([N-]S(=O)(C(F)(F)F)=O)(C(F)(F)F)=O,Li Salt,287.088,O=S1(CCCC1)=O,Electrolyte,120.173,,,,,,,,,,,,
6477.0,lit_tr7439,,1.0,25.0,0.00307,LiTFSI,Tetramethylene sulfone,,,,,0.621693121693121/1.04851460431056,,,,,,,,10.1007/978-1-4939-0302-3,O=S([N-]S(=O)(C(F)(F)F)=O)(C(F)(F)F)=O,Li Salt,287.088,O=S1(CCCC1)=O,Electrolyte,120.173,,,,,,,,,,,,
6478.0,lit_tr7440,,1.0,25.0,0.00362,LiTFSI,Tetramethylene sulfone,,,,,0.749559082892416/1.04851460431056,,,,,,,,10.1007/978-1-4939-0302-3,O=S([N-]S(=O)(C(F)(F)F)=O)(C(F)(F)F)=O,Li Salt,287.088,O=S1(CCCC1)=O,Electrolyte,120.173,,,,,,,,,,,,
6479.0,lit_tr7441,,1.0,25.0,0.00308,LiTFSI,Tetramethylene sulfone,,,,,0.974426807760141/1.04851460431056,,,,,,,,10.1007/978-1-4939-0302-3,O=S([N-]S(=O)(C(F)(F)F)=O)(C(F)(F)F)=O,Li Salt,287.088,O=S1(CCCC1)=O,Electrolyte,120.173,,,,,,,,,,,,
6480.0,lit_tr7442,,1.0,25.0,0.00245,LiTFSI,Tetramethylene sulfone,,,,,1.46384479717813/1.04851460431056,,,,,,,,10.1007/978-1-4939-0302-3,O=S([N-]S(=O)(C(F)(F)F)=O)(C(F)(F)F)=O,Li Salt,287.088,O=S1(CCCC1)=O,Electrolyte,120.173,,,,,,,,,,,,
6481.0,lit_tr7443,,1.0,25.0,0.00207,LiTFSI,Tetramethylene sulfone,,,,,2.05908289241622/1.04851460431056,,,,,,,,10.1007/978-1-4939-0302-3,O=S([N-]S(=O)(C(F)(F)F)=O)(C(F)(F)F)=O,Li Salt,287.088,O=S1(CCCC1)=O,Electrolyte,120.173,,,,,,,,,,,,
6482.0,lit_tr7444,,1.0,25.0,0.00169,LiTFSI,Tetramethylene sulfone,,,,,2.48677248677248/1.04851460431056,,,,,,,,10.1007/978-1-4939-0302-3,O=S([N-]S(=O)(C(F)(F)F)=O)(C(F)(F)F)=O,Li Salt,287.088,O=S1(CCCC1)=O,Electrolyte,120.173,,,,,,,,,,,,
6483.0,lit_tr7445,,1.0,40.20761,0.00699,LiTFSI,EMSO2,,,,,1/1.01701183431953,,,,,,,,10.1007/978-1-4939-0302-3,O=S([N-]S(=O)(C(F)(F)F)=O)(C(F)(F)F)=O,Li Salt,287.088,CCS(=O)(C)=O,Solvent,108.162,,,,,,,,,,,,
6484.0,lit_tr7446,,1.0,30.13841,0.00573,LiTFSI,EMSO2,,,,,1/1.01701183431953,,,,,,,,10.1007/978-1-4939-0302-3,O=S([N-]S(=O)(C(F)(F)F)=O)(C(F)(F)F)=O,Li Salt,287.088,CCS(=O)(C)=O,Solvent,108.162,,,,,,,,,,,,
6485.0,lit_tr7447,,1.0,20.17301,0.00434,LiTFSI,EMSO2,,,,,1/1.01701183431953,,,,,,,,10.1007/978-1-4939-0302-3,O=S([N-]S(=O)(C(F)(F)F)=O)(C(F)(F)F)=O,Li Salt,287.088,CCS(=O)(C)=O,Solvent,108.162,,,,,,,,,,,,
6486.0,lit_tr7448,,1.0,9.48097,0.00296,LiTFSI,EMSO2,,,,,1/1.01701183431953,,,,,,,,10.1007/978-1-4939-0302-3,O=S([N-]S(=O)(C(F)(F)F)=O)(C(F)(F)F)=O,Li Salt,287.088,CCS(=O)(C)=O,Solvent,108.162,,,,,,,,,,,,
6487.0,lit_tr7449,,1.0,-0.0692,0.00121,LiTFSI,EMSO2,,,,,1/1.01701183431953,,,,,,,,10.1007/978-1-4939-0302-3,O=S([N-]S(=O)(C(F)(F)F)=O)(C(F)(F)F)=O,Li Salt,287.088,CCS(=O)(C)=O,Solvent,108.162,,,,,,,,,,,,
6488.0,lit_tr7450,,1.0,-10.0346,0.000383562,LiTFSI,EMSO2,,,,,1/1.01701183431953,,,,,,,,10.1007/978-1-4939-0302-3,O=S([N-]S(=O)(C(F)(F)F)=O)(C(F)(F)F)=O,Li Salt,287.088,CCS(=O)(C)=O,Solvent,108.162,,,,,,,,,,,,
6489.0,lit_tr7451,,1.0,-20.0,0.000164384,LiTFSI,EMSO2,,,,,1/1.01701183431953,,,,,,,,10.1007/978-1-4939-0302-3,O=S([N-]S(=O)(C(F)(F)F)=O)(C(F)(F)F)=O,Li Salt,287.088,CCS(=O)(C)=O,Solvent,108.162,,,,,,,,,,,,
6490.0,lit_tr7452,,1.0,40.0,0.00455,LiTFSI,Tetramethylene sulfone,,,,,1/1.04851460431056,,,,,,,,10.1007/978-1-4939-0302-3,O=S([N-]S(=O)(C(F)(F)F)=O)(C(F)(F)F)=O,Li Salt,287.088,O=S1(CCCC1)=O,Electrolyte,120.173,,,,,,,,,,,,
6491.0,lit_tr7453,,1.0,30.13841,0.00358,LiTFSI,Tetramethylene sulfone,,,,,1/1.04851460431056,,,,,,,,10.1007/978-1-4939-0302-3,O=S([N-]S(=O)(C(F)(F)F)=O)(C(F)(F)F)=O,Li Salt,287.088,O=S1(CCCC1)=O,Electrolyte,120.173,,,,,,,,,,,,
6492.0,lit_tr7454,,1.0,19.86159,0.00266,LiTFSI,Tetramethylene sulfone,,,,,1/1.04851460431056,,,,,,,,10.1007/978-1-4939-0302-3,O=S([N-]S(=O)(C(F)(F)F)=O)(C(F)(F)F)=O,Li Salt,287.088,O=S1(CCCC1)=O,Electrolyte,120.173,,,,,,,,,,,,
6493.0,lit_tr7455,,1.0,10.10381,0.00179,LiTFSI,Tetramethylene sulfone,,,,,1/1.04851460431056,,,,,,,,10.1007/978-1-4939-0302-3,O=S([N-]S(=O)(C(F)(F)F)=O)(C(F)(F)F)=O,Li Salt,287.088,O=S1(CCCC1)=O,Electrolyte,120.173,,,,,,,,,,,,
6494.0,lit_tr7456,,1.0,0.0346,0.00137,LiTFSI,Tetramethylene sulfone,,,,,1/1.04851460431056,,,,,,,,10.1007/978-1-4939-0302-3,O=S([N-]S(=O)(C(F)(F)F)=O)(C(F)(F)F)=O,Li Salt,287.088,O=S1(CCCC1)=O,Electrolyte,120.173,,,,,,,,,,,,
6495.0,lit_tr7457,,1.0,-10.24221,0.001,LiTFSI,Tetramethylene sulfone,,,,,1/1.04851460431056,,,,,,,,10.1007/978-1-4939-0302-3,O=S([N-]S(=O)(C(F)(F)F)=O)(C(F)(F)F)=O,Li Salt,287.088,O=S1(CCCC1)=O,Electrolyte,120.173,,,,,,,,,,,,
6496.0,lit_tr7458,,1.0,-20.20761,0.000643836,LiTFSI,Tetramethylene sulfone,,,,,1/1.04851460431056,,,,,,,,10.1007/978-1-4939-0302-3,O=S([N-]S(=O)(C(F)(F)F)=O)(C(F)(F)F)=O,Li Salt,287.088,O=S1(CCCC1)=O,Electrolyte,120.173,,,,,,,,,,,,
6497.0,lit_tr7459,,1.0,40.41522,0.00227,LiTFSI,Ethyl_iso_butyl_sulfone,,,,,1/0.665601703940362,,,,,,,,10.1007/978-1-4939-0302-3,O=S([N-]S(=O)(C(F)(F)F)=O)(C(F)(F)F)=O,Li Salt,287.088,CCS(=O)(CC(C)C)=O,Solvent,150.243,,,,,,,,,,,,
6498.0,lit_tr7460,,1.0,30.24221,0.00189,LiTFSI,Ethyl_iso_butyl_sulfone,,,,,1/0.665601703940362,,,,,,,,10.1007/978-1-4939-0302-3,O=S([N-]S(=O)(C(F)(F)F)=O)(C(F)(F)F)=O,Li Salt,287.088,CCS(=O)(CC(C)C)=O,Solvent,150.243,,,,,,,,,,,,
6499.0,lit_tr7461,,1.0,20.0692,0.00149,LiTFSI,Ethyl_iso_butyl_sulfone,,,,,1/0.665601703940362,,,,,,,,10.1007/978-1-4939-0302-3,O=S([N-]S(=O)(C(F)(F)F)=O)(C(F)(F)F)=O,Li Salt,287.088,CCS(=O)(CC(C)C)=O,Solvent,150.243,,,,,,,,,,,,
6500.0,lit_tr7462,,1.0,10.10381,0.00108,LiTFSI,Ethyl_iso_butyl_sulfone,,,,,1/0.665601703940362,,,,,,,,10.1007/978-1-4939-0302-3,O=S([N-]S(=O)(C(F)(F)F)=O)(C(F)(F)F)=O,Li Salt,287.088,CCS(=O)(CC(C)C)=O,Solvent,150.243,,,,,,,,,,,,
6501.0,lit_tr7463,,1.0,0.44983,0.000739726,LiTFSI,Ethyl_iso_butyl_sulfone,,,,,1/0.665601703940362,,,,,,,,10.1007/978-1-4939-0302-3,O=S([N-]S(=O)(C(F)(F)F)=O)(C(F)(F)F)=O,Li Salt,287.088,CCS(=O)(CC(C)C)=O,Solvent,150.243,,,,,,,,,,,,
6502.0,lit_tr7464,,1.0,-10.13841,0.000506849,LiTFSI,Ethyl_iso_butyl_sulfone,,,,,1/0.665601703940362,,,,,,,,10.1007/978-1-4939-0302-3,O=S([N-]S(=O)(C(F)(F)F)=O)(C(F)(F)F)=O,Li Salt,287.088,CCS(=O)(CC(C)C)=O,Solvent,150.243,,,,,,,,,,,,
6503.0,lit_tr7465,,1.0,-20.0,0.000260274,LiTFSI,Ethyl_iso_butyl_sulfone,,,,,1/0.665601703940362,,,,,,,,10.1007/978-1-4939-0302-3,O=S([N-]S(=O)(C(F)(F)F)=O)(C(F)(F)F)=O,Li Salt,287.088,CCS(=O)(CC(C)C)=O,Solvent,150.243,,,,,,,,,,,,
6504.0,lit_tr7466,,1.0,25.0,0.0053,LiTFSI,EMSO2,,,,,1/1.01701183431953,,,,,,,,10.1007/978-1-4939-0302-3,O=S([N-]S(=O)(C(F)(F)F)=O)(C(F)(F)F)=O,Li Salt,287.088,CCS(=O)(C)=O,Solvent,108.162,,,,,,,,,,,,
6505.0,lit_tr7467,,1.0,25.0,0.0015,LiTFSI,CH3OCH2CH2SO2CH3,,,,,1/0.796063106093501,,,,,,,,10.1007/978-1-4939-0302-3,O=S([N-]S(=O)(C(F)(F)F)=O)(C(F)(F)F)=O,Li Salt,287.088,O=S(CCOC)(C)=O,Electrolyte,138.188,,,,,,,,,,,,
6506.0,lit_tr7468,,1.0,25.0,0.0014,LiTFSI,CH3OCH2CH2SO2C2H5,,,,,1/0.722685763090467,,,,,,,,10.1007/978-1-4939-0302-3,O=S([N-]S(=O)(C(F)(F)F)=O)(C(F)(F)F)=O,Li Salt,287.088,O=S(CCOC)(CC)=O,Electrolyte,152.215,,,,,,,,,,,,
6507.0,lit_tr7469,,1.0,25.0,0.0008,LiTFSI,CH3_OCH2CH2_2SO2C2H5,,,,,1/0.560480994599001,,,,,,,,10.1007/978-1-4939-0302-3,O=S([N-]S(=O)(C(F)(F)F)=O)(C(F)(F)F)=O,Li Salt,287.088,O=S(CCOCCOC)(CC)=O,Electrolyte,196.268,,,,,,,,,,,,
6508.0,lit_tr7470,,1.0,25.0,0.0006,LiTFSI,CH3_OCH2CH2_3SO2C2H5,,,,,1/0.457742083142608,,,,,,,,10.1007/978-1-4939-0302-3,O=S([N-]S(=O)(C(F)(F)F)=O)(C(F)(F)F)=O,Li Salt,287.088,O=S(CCOCCOCCOC)(CC)=O,Electrolyte,240.32099999999997,,,,,,,,,,,,
6509.0,lit_tr7471,,1.0,25.0,0.001,LiTFSI,_CH3OCH2CH2_2SO2,,,,,1/0.603632771771937,,,,,,,,10.1007/978-1-4939-0302-3,O=S([N-]S(=O)(C(F)(F)F)=O)(C(F)(F)F)=O,Li Salt,287.088,O=S(CCOC)(CCOC)=O,Electrolyte,182.241,,,,,,,,,,,,
6510.0,lit_tr7472,,1.0,25.0,0.0006,LiTFSI,CH3SO2C5H9,,,,,1/0.742140062069896,,,,,,,,10.1007/978-1-4939-0302-3,O=S([N-]S(=O)(C(F)(F)F)=O)(C(F)(F)F)=O,Li Salt,287.088,CS(=O)(C1CCCC1)=O,Electrolyte,148.227,,,,,,,,,,,,
6511.0,lit_tr7473,,1.0,25.0,0.0006,LiTFSI,C2H5SO2C5H9,,,,,1/0.677966101694915,,,,,,,,10.1007/978-1-4939-0302-3,O=S([N-]S(=O)(C(F)(F)F)=O)(C(F)(F)F)=O,Li Salt,287.088,O=S(CC)(C1CCCC1)=O,Electrolyte,162.25399999999996,,,,,,,,,,,,
6512.0,lit_tr7474,,1.0,25.0,0.0005,LiTFSI,CH3SO2CH2C5H9,,,,,1/0.677966101694915,,,,,,,,10.1007/978-1-4939-0302-3,O=S([N-]S(=O)(C(F)(F)F)=O)(C(F)(F)F)=O,Li Salt,287.088,CS(=O)(CC1CCCC1)=O,Electrolyte,162.254,,,,,,,,,,,,
6513.0,lit_tr7475,,1.0,25.0,0.0001,LiTFSI,C2H5SO2C6H11,,,,,1/0.624042661825608,,,,,,,,10.1007/978-1-4939-0302-3,O=S([N-]S(=O)(C(F)(F)F)=O)(C(F)(F)F)=O,Li Salt,287.088,O=S(CC)(C1CCCCC1)=O,Electrolyte,176.28099999999995,,,,,,,,,,,,
6514.0,lit_tr7476,,1.0,25.0,0.0001,LiTFSI,C2H5SO2CH2C6H11,,,,,1/0.578034682080925,,,,,,,,10.1007/978-1-4939-0302-3,O=S([N-]S(=O)(C(F)(F)F)=O)(C(F)(F)F)=O,Li Salt,287.088,O=S(CC)(CC1CCCCC1)=O,Electrolyte,190.30799999999996,,,,,,,,,,,,
8740.0,lit_tr9702,,1.0,25.0,6.4318e-05,LiTFSI,20190326_10_DBP,,,,,,0.074845135/1,,,,,,,10.1016/0167-2738(96)00156-7,O=S([N-]S(=O)(C(F)(F)F)=O)(C(F)(F)F)=O,Li Salt,287.088,O=C(OCCCC)C1=C(C(CCCC)=O)C=CC=C1,Plasticizer,262.34899999999993,,,,,,,,,,,,
8741.0,lit_tr9703,,1.0,25.0,0.000103526,LiTFSI,20190326_10_DBP,,,,,,0.144650307/1,,,,,,,10.1016/0167-2738(96)00156-7,O=S([N-]S(=O)(C(F)(F)F)=O)(C(F)(F)F)=O,Li Salt,287.088,O=C(OCCCC)C1=C(C(CCCC)=O)C=CC=C1,Plasticizer,262.34899999999993,,,,,,,,,,,,
8742.0,lit_tr9704,,1.0,25.0,0.000103613,LiTFSI,20190326_10_DBP,,,,,,0.213675886/1,,,,,,,10.1016/0167-2738(96)00156-7,O=S([N-]S(=O)(C(F)(F)F)=O)(C(F)(F)F)=O,Li Salt,287.088,O=C(OCCCC)C1=C(C(CCCC)=O)C=CC=C1,Plasticizer,262.34899999999993,,,,,,,,,,,,
8743.0,lit_tr9705,,1.0,25.0,7.9711e-05,LiTFSI,20190326_10_DBP,,,,,,0.286987119/1,,,,,,,10.1016/0167-2738(96)00156-7,O=S([N-]S(=O)(C(F)(F)F)=O)(C(F)(F)F)=O,Li Salt,287.088,O=C(OCCCC)C1=C(C(CCCC)=O)C=CC=C1,Plasticizer,262.34899999999993,,,,,,,,,,,,
8744.0,lit_tr9706,,1.0,25.0,5.69991e-05,LiTFSI,20190326_10_DBP,,,,,,0.359055218/1,,,,,,,10.1016/0167-2738(96)00156-7,O=S([N-]S(=O)(C(F)(F)F)=O)(C(F)(F)F)=O,Li Salt,287.088,O=C(OCCCC)C1=C(C(CCCC)=O)C=CC=C1,Plasticizer,262.34899999999993,,,,,,,,,,,,
8745.0,lit_tr9707,,1.0,25.0,5.42015e-05,LiTFSI,20190326_10_DBP,,,,,,0.428139793/1,,,,,,,10.1016/0167-2738(96)00156-7,O=S([N-]S(=O)(C(F)(F)F)=O)(C(F)(F)F)=O,Li Salt,287.088,O=C(OCCCC)C1=C(C(CCCC)=O)C=CC=C1,Plasticizer,262.34899999999993,,,,,,,,,,,,
8746.0,lit_tr9708,,1.0,25.0,4.26216e-05,LiTFSI,20190326_10_DBP,,,,,,0.500098327/1,,,,,,,10.1016/0167-2738(96)00156-7,O=S([N-]S(=O)(C(F)(F)F)=O)(C(F)(F)F)=O,Li Salt,287.088,O=C(OCCCC)C1=C(C(CCCC)=O)C=CC=C1,Plasticizer,262.34899999999993,,,,,,,,,,,,
8747.0,lit_tr9709,,1.0,25.0,2.7717e-05,LiTFSI,20190326_10_DBP,,,,,,0.578913065/1,,,,,,,10.1016/0167-2738(96)00156-7,O=S([N-]S(=O)(C(F)(F)F)=O)(C(F)(F)F)=O,Li Salt,287.088,O=C(OCCCC)C1=C(C(CCCC)=O)C=CC=C1,Plasticizer,262.34899999999993,,,,,,,,,,,,
8748.0,lit_tr9710,,1.0,25.0,8.30656e-06,LiTFSI,20190326_10_DOA,,,,,,0.070567909/1,,,,,,,10.1016/0167-2738(96)00156-7,O=S([N-]S(=O)(C(F)(F)F)=O)(C(F)(F)F)=O,Li Salt,287.088,O=C(OCCCCCCCC)CCCCC(OCCCCCCCC)=O,Plasticizer,370.5740000000002,,,,,,,,,,,,
8749.0,lit_tr9711,,1.0,25.0,3.33422e-05,LiTFSI,20190326_10_DOA,,,,,,0.145956652/1,,,,,,,10.1016/0167-2738(96)00156-7,O=S([N-]S(=O)(C(F)(F)F)=O)(C(F)(F)F)=O,Li Salt,287.088,O=C(OCCCCCCCC)CCCCC(OCCCCCCCC)=O,Plasticizer,370.5740000000002,,,,,,,,,,,,
8750.0,lit_tr9712,,1.0,25.0,7.403e-05,LiTFSI,20190326_10_DOA,,,,,,0.21804582/1,,,,,,,10.1016/0167-2738(96)00156-7,O=S([N-]S(=O)(C(F)(F)F)=O)(C(F)(F)F)=O,Li Salt,287.088,O=C(OCCCCCCCC)CCCCC(OCCCCCCCC)=O,Plasticizer,370.5740000000002,,,,,,,,,,,,
8751.0,lit_tr9713,,1.0,25.0,8.57531e-05,LiTFSI,20190326_10_DOA,,,,,,0.284248009/1,,,,,,,10.1016/0167-2738(96)00156-7,O=S([N-]S(=O)(C(F)(F)F)=O)(C(F)(F)F)=O,Li Salt,287.088,O=C(OCCCCCCCC)CCCCC(OCCCCCCCC)=O,Plasticizer,370.5740000000002,,,,,,,,,,,,
8752.0,lit_tr9714,,1.0,25.0,8.52071e-05,LiTFSI,20190326_10_DOA,,,,,,0.359919091/1,,,,,,,10.1016/0167-2738(96)00156-7,O=S([N-]S(=O)(C(F)(F)F)=O)(C(F)(F)F)=O,Li Salt,287.088,O=C(OCCCCCCCC)CCCCC(OCCCCCCCC)=O,Plasticizer,370.5740000000002,,,,,,,,,,,,
8753.0,lit_tr9715,,1.0,25.0,6.22811e-05,LiTFSI,20190326_10_DOA,,,,,,0.43328932/1,,,,,,,10.1016/0167-2738(96)00156-7,O=S([N-]S(=O)(C(F)(F)F)=O)(C(F)(F)F)=O,Li Salt,287.088,O=C(OCCCCCCCC)CCCCC(OCCCCCCCC)=O,Plasticizer,370.5740000000002,,,,,,,,,,,,
8754.0,lit_tr9716,,1.0,25.0,4.86152e-05,LiTFSI,20190326_10_DOA,,,,,,0.499946622/1,,,,,,,10.1016/0167-2738(96)00156-7,O=S([N-]S(=O)(C(F)(F)F)=O)(C(F)(F)F)=O,Li Salt,287.088,O=C(OCCCCCCCC)CCCCC(OCCCCCCCC)=O,Plasticizer,370.5740000000002,,,,,,,,,,,,
8755.0,lit_tr9717,,1.0,25.0,3.87924e-05,LiTFSI,20190326_10_DOA,,,,,,0.573215715/1,,,,,,,10.1016/0167-2738(96)00156-7,O=S([N-]S(=O)(C(F)(F)F)=O)(C(F)(F)F)=O,Li Salt,287.088,O=C(OCCCCCCCC)CCCCC(OCCCCCCCC)=O,Plasticizer,370.5740000000002,,,,,,,,,,,,
8756.0,lit_tr9718,,1.0,100.0,0.000303285,20190326_10_PVC,20190326_10_DBP,LiTFSI,,,,,0.33/0.55/0.12,,,,,,,10.1016/0167-2738(96)00156-7,polymer_20190326_10_PVC,Polymer,64007.97783999999,O=C(OCCCC)C1=C(C(CCCC)=O)C=CC=C1,Plasticizer,262.34899999999993,O=S([N-]S(=O)(C(F)(F)F)=O)(C(F)(F)F)=O,Li Salt,287.088,,,,,,,,,
