Repository: spark8ku/HPG

# HPG-GAT: Hierarchical Polymer Graph-based Model for Ionic Conductivity Prediction

This repository provides:

- Preprocessed dataset used for training and evaluation
- Preprocessed Hierarchical Polymer Graph (HPG) representations of polymer electrolytes
- Scripts for loading and using the data

The original raw dataset can be found at:  
👉 https://github.com/KanHatakeyama/ion_predictor

File: data/processed_electrolytes.csv (part 4 of 39)
ID,title,subtitle,tags,Temperature,Conductivity,component1,component2,component3,component4,component5,component6,mol_ratio,wt_ratio,melting_temp,inorg_name,inorg_contain_ratio(wt),crystallinity,Tg,mp,reference,smiles1,type1,Mw1,smiles2,type2,Mw2,smiles3,type3,Mw3,smiles4,type4,Mw4,smiles5,type5,Mw5,smiles6,type6,Mw6
8757.0,lit_tr9719,,1.0,80.09178,0.000168357,20190326_10_PVC,20190326_10_DBP,LiTFSI,,,,,0.33/0.55/0.12,,,,,,,10.1016/0167-2738(96)00156-7,polymer_20190326_10_PVC,Polymer,64007.97783999999,O=C(OCCCC)C1=C(C(CCCC)=O)C=CC=C1,Plasticizer,262.34899999999993,O=S([N-]S(=O)(C(F)(F)F)=O)(C(F)(F)F)=O,Li Salt,287.088,,,,,,,,,
8758.0,lit_tr9720,,1.0,60.0,8.13859e-05,20190326_10_PVC,20190326_10_DBP,LiTFSI,,,,,0.33/0.55/0.12,,,,,,,10.1016/0167-2738(96)00156-7,polymer_20190326_10_PVC,Polymer,64007.97783999999,O=C(OCCCC)C1=C(C(CCCC)=O)C=CC=C1,Plasticizer,262.34899999999993,O=S([N-]S(=O)(C(F)(F)F)=O)(C(F)(F)F)=O,Li Salt,287.088,,,,,,,,,
8759.0,lit_tr9721,,1.0,40.0,3.14263e-05,20190326_10_PVC,20190326_10_DBP,LiTFSI,,,,,0.33/0.55/0.12,,,,,,,10.1016/0167-2738(96)00156-7,polymer_20190326_10_PVC,Polymer,64007.97783999999,O=C(OCCCC)C1=C(C(CCCC)=O)C=CC=C1,Plasticizer,262.34899999999993,O=S([N-]S(=O)(C(F)(F)F)=O)(C(F)(F)F)=O,Li Salt,287.088,,,,,,,,,
8760.0,lit_tr9722,,1.0,25.0,1.19313e-05,20190326_10_PVC,20190326_10_DBP,LiTFSI,,,,,0.33/0.55/0.12,,,,,,,10.1016/0167-2738(96)00156-7,polymer_20190326_10_PVC,Polymer,64007.97783999999,O=C(OCCCC)C1=C(C(CCCC)=O)C=CC=C1,Plasticizer,262.34899999999993,O=S([N-]S(=O)(C(F)(F)F)=O)(C(F)(F)F)=O,Li Salt,287.088,,,,,,,,,
8761.0,lit_tr9723,,1.0,0.0,1.17665e-06,20190326_10_PVC,20190326_10_DBP,LiTFSI,,,,,0.33/0.55/0.12,,,,,,,10.1016/0167-2738(96)00156-7,polymer_20190326_10_PVC,Polymer,64007.97783999999,O=C(OCCCC)C1=C(C(CCCC)=O)C=CC=C1,Plasticizer,262.34899999999993,O=S([N-]S(=O)(C(F)(F)F)=O)(C(F)(F)F)=O,Li Salt,287.088,,,,,,,,,
8762.0,lit_tr9724,,1.0,-10.12979,3.21911e-07,20190326_10_PVC,20190326_10_DBP,LiTFSI,,,,,0.33/0.55/0.12,,,,,,,10.1016/0167-2738(96)00156-7,polymer_20190326_10_PVC,Polymer,64007.97783999999,O=C(OCCCC)C1=C(C(CCCC)=O)C=CC=C1,Plasticizer,262.34899999999993,O=S([N-]S(=O)(C(F)(F)F)=O)(C(F)(F)F)=O,Li Salt,287.088,,,,,,,,,
8763.0,lit_tr9725,,1.0,100.0,0.000128557,20190326_10_PVC,20190326_10_DBP,LiTFSI,,,,,0.5/0.41/0.09,,,,,,,10.1016/0167-2738(96)00156-7,polymer_20190326_10_PVC,Polymer,64007.97783999999,O=C(OCCCC)C1=C(C(CCCC)=O)C=CC=C1,Plasticizer,262.34899999999993,O=S([N-]S(=O)(C(F)(F)F)=O)(C(F)(F)F)=O,Li Salt,287.088,,,,,,,,,
8764.0,lit_tr9726,,1.0,83.57694,8.54942e-05,20190326_10_PVC,20190326_10_DBP,LiTFSI,,,,,0.5/0.41/0.09,,,,,,,10.1016/0167-2738(96)00156-7,polymer_20190326_10_PVC,Polymer,64007.97783999999,O=C(OCCCC)C1=C(C(CCCC)=O)C=CC=C1,Plasticizer,262.34899999999993,O=S([N-]S(=O)(C(F)(F)F)=O)(C(F)(F)F)=O,Li Salt,287.088,,,,,,,,,
8765.0,lit_tr9727,,1.0,80.0,7.54289e-05,20190326_10_PVC,20190326_10_DBP,LiTFSI,,,,,0.5/0.41/0.09,,,,,,,10.1016/0167-2738(96)00156-7,polymer_20190326_10_PVC,Polymer,64007.97783999999,O=C(OCCCC)C1=C(C(CCCC)=O)C=CC=C1,Plasticizer,262.34899999999993,O=S([N-]S(=O)(C(F)(F)F)=O)(C(F)(F)F)=O,Li Salt,287.088,,,,,,,,,
8766.0,lit_tr9728,,1.0,60.0,3.30558e-05,20190326_10_PVC,20190326_10_DBP,LiTFSI,,,,,0.5/0.41/0.09,,,,,,,10.1016/0167-2738(96)00156-7,polymer_20190326_10_PVC,Polymer,64007.97783999999,O=C(OCCCC)C1=C(C(CCCC)=O)C=CC=C1,Plasticizer,262.34899999999993,O=S([N-]S(=O)(C(F)(F)F)=O)(C(F)(F)F)=O,Li Salt,287.088,,,,,,,,,
8767.0,lit_tr9729,,1.0,25.0,4.03035e-06,20190326_10_PVC,20190326_10_DBP,LiTFSI,,,,,0.5/0.41/0.09,,,,,,,10.1016/0167-2738(96)00156-7,polymer_20190326_10_PVC,Polymer,64007.97783999999,O=C(OCCCC)C1=C(C(CCCC)=O)C=CC=C1,Plasticizer,262.34899999999993,O=S([N-]S(=O)(C(F)(F)F)=O)(C(F)(F)F)=O,Li Salt,287.088,,,,,,,,,
8768.0,lit_tr9730,,1.0,0.0,3.26516e-07,20190326_10_PVC,20190326_10_DBP,LiTFSI,,,,,0.5/0.41/0.09,,,,,,,10.1016/0167-2738(96)00156-7,polymer_20190326_10_PVC,Polymer,64007.97783999999,O=C(OCCCC)C1=C(C(CCCC)=O)C=CC=C1,Plasticizer,262.34899999999993,O=S([N-]S(=O)(C(F)(F)F)=O)(C(F)(F)F)=O,Li Salt,287.088,,,,,,,,,
8769.0,lit_tr9731,,1.0,-10.20034,1.11057e-07,20190326_10_PVC,20190326_10_DBP,LiTFSI,,,,,0.5/0.41/0.09,,,,,,,10.1016/0167-2738(96)00156-7,polymer_20190326_10_PVC,Polymer,64007.97783999999,O=C(OCCCC)C1=C(C(CCCC)=O)C=CC=C1,Plasticizer,262.34899999999993,O=S([N-]S(=O)(C(F)(F)F)=O)(C(F)(F)F)=O,Li Salt,287.088,,,,,,,,,
8770.0,lit_tr9732,,1.0,40.0,1.19533e-05,20190326_10_PVC,20190326_10_DBP,LiTFSI,,,,,0.5/0.41/0.09,,,,,,,10.1016/0167-2738(96)00156-7,polymer_20190326_10_PVC,Polymer,64007.97783999999,O=C(OCCCC)C1=C(C(CCCC)=O)C=CC=C1,Plasticizer,262.34899999999993,O=S([N-]S(=O)(C(F)(F)F)=O)(C(F)(F)F)=O,Li Salt,287.088,,,,,,,,,
8771.0,lit_tr9733,,1.0,100.0,1.06553e-05,20190326_10_PVC,20190326_10_DBP,LiTFSI,,,,,0.67/0.27/0.06,,,,,,,10.1016/0167-2738(96)00156-7,polymer_20190326_10_PVC,Polymer,64007.97783999999,O=C(OCCCC)C1=C(C(CCCC)=O)C=CC=C1,Plasticizer,262.34899999999993,O=S([N-]S(=O)(C(F)(F)F)=O)(C(F)(F)F)=O,Li Salt,287.088,,,,,,,,,
8772.0,lit_tr9734,,1.0,80.0,4.48807e-06,20190326_10_PVC,20190326_10_DBP,LiTFSI,,,,,0.67/0.27/0.06,,,,,,,10.1016/0167-2738(96)00156-7,polymer_20190326_10_PVC,Polymer,64007.97783999999,O=C(OCCCC)C1=C(C(CCCC)=O)C=CC=C1,Plasticizer,262.34899999999993,O=S([N-]S(=O)(C(F)(F)F)=O)(C(F)(F)F)=O,Li Salt,287.088,,,,,,,,,
8773.0,lit_tr9735,,1.0,60.0,1.45846e-06,20190326_10_PVC,20190326_10_DBP,LiTFSI,,,,,0.67/0.27/0.06,,,,,,,10.1016/0167-2738(96)00156-7,polymer_20190326_10_PVC,Polymer,64007.97783999999,O=C(OCCCC)C1=C(C(CCCC)=O)C=CC=C1,Plasticizer,262.34899999999993,O=S([N-]S(=O)(C(F)(F)F)=O)(C(F)(F)F)=O,Li Salt,287.088,,,,,,,,,
8774.0,lit_tr9736,,1.0,40.0,2.59013e-07,20190326_10_PVC,20190326_10_DBP,LiTFSI,,,,,0.67/0.27/0.06,,,,,,,10.1016/0167-2738(96)00156-7,polymer_20190326_10_PVC,Polymer,64007.97783999999,O=C(OCCCC)C1=C(C(CCCC)=O)C=CC=C1,Plasticizer,262.34899999999993,O=S([N-]S(=O)(C(F)(F)F)=O)(C(F)(F)F)=O,Li Salt,287.088,,,,,,,,,
8775.0,lit_tr9737,,1.0,25.0,4.84572e-08,20190326_10_PVC,20190326_10_DBP,LiTFSI,,,,,0.67/0.27/0.06,,,,,,,10.1016/0167-2738(96)00156-7,polymer_20190326_10_PVC,Polymer,64007.97783999999,O=C(OCCCC)C1=C(C(CCCC)=O)C=CC=C1,Plasticizer,262.34899999999993,O=S([N-]S(=O)(C(F)(F)F)=O)(C(F)(F)F)=O,Li Salt,287.088,,,,,,,,,
3600.0,lit_tr4562,,1.0,-60.0,0.00097,LiAsF6,2-MeTHF,,,,,1/0.991524439800302,,,,,,,,10.1016/0378-7753(91)80004-H,F[As-](F)(F)(F)(F)F,Li Salt,195.851,CC1CCCO1,Solvent,86.134,,,,,,,,,,,,
3601.0,lit_tr4563,,1.0,-50.0,0.00127,LiAsF6,2-MeTHF,,,,,1/0.991524439800302,,,,,,,,10.1016/0378-7753(91)80004-H,F[As-](F)(F)(F)(F)F,Li Salt,195.851,CC1CCCO1,Solvent,86.134,,,,,,,,,,,,
3602.0,lit_tr4564,,1.0,-40.0,0.00155,LiAsF6,2-MeTHF,,,,,1/0.991524439800302,,,,,,,,10.1016/0378-7753(91)80004-H,F[As-](F)(F)(F)(F)F,Li Salt,195.851,CC1CCCO1,Solvent,86.134,,,,,,,,,,,,
3603.0,lit_tr4565,,1.0,-30.0,0.00183,LiAsF6,2-MeTHF,,,,,1/0.991524439800302,,,,,,,,10.1016/0378-7753(91)80004-H,F[As-](F)(F)(F)(F)F,Li Salt,195.851,CC1CCCO1,Solvent,86.134,,,,,,,,,,,,
3604.0,lit_tr4566,,1.0,-20.0,0.00204,LiAsF6,2-MeTHF,,,,,1/0.991524439800302,,,,,,,,10.1016/0378-7753(91)80004-H,F[As-](F)(F)(F)(F)F,Li Salt,195.851,CC1CCCO1,Solvent,86.134,,,,,,,,,,,,
3605.0,lit_tr4567,,1.0,-10.0,0.00222,LiAsF6,2-MeTHF,,,,,1/0.991524439800302,,,,,,,,10.1016/0378-7753(91)80004-H,F[As-](F)(F)(F)(F)F,Li Salt,195.851,CC1CCCO1,Solvent,86.134,,,,,,,,,,,,
3606.0,lit_tr4568,,1.0,0.0,0.00239,LiAsF6,2-MeTHF,,,,,1/0.991524439800302,,,,,,,,10.1016/0378-7753(91)80004-H,F[As-](F)(F)(F)(F)F,Li Salt,195.851,CC1CCCO1,Solvent,86.134,,,,,,,,,,,,
3607.0,lit_tr4569,,1.0,20.0,0.00273,LiAsF6,2-MeTHF,,,,,1/0.991524439800302,,,,,,,,10.1016/0378-7753(91)80004-H,F[As-](F)(F)(F)(F)F,Li Salt,195.851,CC1CCCO1,Solvent,86.134,,,,,,,,,,,,
3608.0,lit_tr4570,,1.0,-60.0,0.00089,LiAsF6,2-MeTHF,DME,EC,PC,,1/0.347033553930106/0.509008031256783/0.224846695434931/0.177049662062886,,,,,,,,10.1016/0378-7753(91)80004-H,F[As-](F)(F)(F)(F)F,Li Salt,195.851,CC1CCCO1,Solvent,86.134,COC,Solvent,46.069,O=C1OCCO1,Solvent,88.062,CC1COC(=O)O1,Solvent,102.08899999999998,,,
3609.0,lit_tr4571,,1.0,-50.0,0.00124,LiAsF6,2-MeTHF,DME,EC,PC,,1/0.347033553930106/0.509008031256783/0.224846695434931/0.177049662062886,,,,,,,,10.1016/0378-7753(91)80004-H,F[As-](F)(F)(F)(F)F,Li Salt,195.851,CC1CCCO1,Solvent,86.134,COC,Solvent,46.069,O=C1OCCO1,Solvent,88.062,CC1COC(=O)O1,Solvent,102.08899999999998,,,
3610.0,lit_tr4572,,1.0,-40.0,0.00214,LiAsF6,2-MeTHF,DME,EC,PC,,1/0.347033553930106/0.509008031256783/0.224846695434931/0.177049662062886,,,,,,,,10.1016/0378-7753(91)80004-H,F[As-](F)(F)(F)(F)F,Li Salt,195.851,CC1CCCO1,Solvent,86.134,COC,Solvent,46.069,O=C1OCCO1,Solvent,88.062,CC1COC(=O)O1,Solvent,102.08899999999998,,,
3611.0,lit_tr4573,,1.0,-30.0,0.00459,LiAsF6,2-MeTHF,DME,EC,PC,,1/0.347033553930106/0.509008031256783/0.224846695434931/0.177049662062886,,,,,,,,10.1016/0378-7753(91)80004-H,F[As-](F)(F)(F)(F)F,Li Salt,195.851,CC1CCCO1,Solvent,86.134,COC,Solvent,46.069,O=C1OCCO1,Solvent,88.062,CC1COC(=O)O1,Solvent,102.08899999999998,,,
3612.0,lit_tr4574,,1.0,-20.0,0.00631,LiAsF6,2-MeTHF,DME,EC,PC,,1/0.347033553930106/0.509008031256783/0.224846695434931/0.177049662062886,,,,,,,,10.1016/0378-7753(91)80004-H,F[As-](F)(F)(F)(F)F,Li Salt,195.851,CC1CCCO1,Solvent,86.134,COC,Solvent,46.069,O=C1OCCO1,Solvent,88.062,CC1COC(=O)O1,Solvent,102.08899999999998,,,
3613.0,lit_tr4575,,1.0,-10.0,0.00824,LiAsF6,2-MeTHF,DME,EC,PC,,1/0.347033553930106/0.509008031256783/0.224846695434931/0.177049662062886,,,,,,,,10.1016/0378-7753(91)80004-H,F[As-](F)(F)(F)(F)F,Li Salt,195.851,CC1CCCO1,Solvent,86.134,COC,Solvent,46.069,O=C1OCCO1,Solvent,88.062,CC1COC(=O)O1,Solvent,102.08899999999998,,,
3614.0,lit_tr4576,,1.0,0.0,0.01037,LiAsF6,2-MeTHF,DME,EC,PC,,1/0.347033553930106/0.509008031256783/0.224846695434931/0.177049662062886,,,,,,,,10.1016/0378-7753(91)80004-H,F[As-](F)(F)(F)(F)F,Li Salt,195.851,CC1CCCO1,Solvent,86.134,COC,Solvent,46.069,O=C1OCCO1,Solvent,88.062,CC1COC(=O)O1,Solvent,102.08899999999998,,,
3615.0,lit_tr4577,,1.0,20.0,0.01523,LiAsF6,2-MeTHF,DME,EC,PC,,1/0.347033553930106/0.509008031256783/0.224846695434931/0.177049662062886,,,,,,,,10.1016/0378-7753(91)80004-H,F[As-](F)(F)(F)(F)F,Li Salt,195.851,CC1CCCO1,Solvent,86.134,COC,Solvent,46.069,O=C1OCCO1,Solvent,88.062,CC1COC(=O)O1,Solvent,102.08899999999998,,,
3616.0,lit_tr4578,,1.0,40.0,0.02064,LiAsF6,2-MeTHF,DME,EC,PC,,1/0.347033553930106/0.509008031256783/0.224846695434931/0.177049662062886,,,,,,,,10.1016/0378-7753(91)80004-H,F[As-](F)(F)(F)(F)F,Li Salt,195.851,CC1CCCO1,Solvent,86.134,COC,Solvent,46.069,O=C1OCCO1,Solvent,88.062,CC1COC(=O)O1,Solvent,102.08899999999998,,,
3617.0,lit_tr4579,,1.0,60.0,0.02601,LiAsF6,2-MeTHF,DME,EC,PC,,1/0.347033553930106/0.509008031256783/0.224846695434931/0.177049662062886,,,,,,,,10.1016/0378-7753(91)80004-H,F[As-](F)(F)(F)(F)F,Li Salt,195.851,CC1CCCO1,Solvent,86.134,COC,Solvent,46.069,O=C1OCCO1,Solvent,88.062,CC1COC(=O)O1,Solvent,102.08899999999998,,,
3618.0,lit_tr4580,,1.0,80.0,0.03119,LiAsF6,2-MeTHF,DME,EC,PC,,1/0.347033553930106/0.509008031256783/0.224846695434931/0.177049662062886,,,,,,,,10.1016/0378-7753(91)80004-H,F[As-](F)(F)(F)(F)F,Li Salt,195.851,CC1CCCO1,Solvent,86.134,COC,Solvent,46.069,O=C1OCCO1,Solvent,88.062,CC1COC(=O)O1,Solvent,102.08899999999998,,,
3619.0,lit_tr4581,,1.0,-60.0,0.0011,LiAsF6,2-MeTHF,DME,EC,PC,,1/0.495762219900151/0.363577165183417/0.187372246195776/0.147541385052405,,,,,,,,10.1016/0378-7753(91)80004-H,F[As-](F)(F)(F)(F)F,Li Salt,195.851,CC1CCCO1,Solvent,86.134,COC,Solvent,46.069,O=C1OCCO1,Solvent,88.062,CC1COC(=O)O1,Solvent,102.08899999999998,,,
3620.0,lit_tr4582,,1.0,-50.0,0.0019,LiAsF6,2-MeTHF,DME,EC,PC,,1/0.495762219900151/0.363577165183417/0.187372246195776/0.147541385052405,,,,,,,,10.1016/0378-7753(91)80004-H,F[As-](F)(F)(F)(F)F,Li Salt,195.851,CC1CCCO1,Solvent,86.134,COC,Solvent,46.069,O=C1OCCO1,Solvent,88.062,CC1COC(=O)O1,Solvent,102.08899999999998,,,
3621.0,lit_tr4583,,1.0,-40.0,0.00276,LiAsF6,2-MeTHF,DME,EC,PC,,1/0.495762219900151/0.363577165183417/0.187372246195776/0.147541385052405,,,,,,,,10.1016/0378-7753(91)80004-H,F[As-](F)(F)(F)(F)F,Li Salt,195.851,CC1CCCO1,Solvent,86.134,COC,Solvent,46.069,O=C1OCCO1,Solvent,88.062,CC1COC(=O)O1,Solvent,102.08899999999998,,,
3622.0,lit_tr4584,,1.0,-30.0,0.00457,LiAsF6,2-MeTHF,DME,EC,PC,,1/0.495762219900151/0.363577165183417/0.187372246195776/0.147541385052405,,,,,,,,10.1016/0378-7753(91)80004-H,F[As-](F)(F)(F)(F)F,Li Salt,195.851,CC1CCCO1,Solvent,86.134,COC,Solvent,46.069,O=C1OCCO1,Solvent,88.062,CC1COC(=O)O1,Solvent,102.08899999999998,,,
3623.0,lit_tr4585,,1.0,-20.0,0.00616,LiAsF6,2-MeTHF,DME,EC,PC,,1/0.495762219900151/0.363577165183417/0.187372246195776/0.147541385052405,,,,,,,,10.1016/0378-7753(91)80004-H,F[As-](F)(F)(F)(F)F,Li Salt,195.851,CC1CCCO1,Solvent,86.134,COC,Solvent,46.069,O=C1OCCO1,Solvent,88.062,CC1COC(=O)O1,Solvent,102.08899999999998,,,
3624.0,lit_tr4586,,1.0,-10.0,0.00788,LiAsF6,2-MeTHF,DME,EC,PC,,1/0.495762219900151/0.363577165183417/0.187372246195776/0.147541385052405,,,,,,,,10.1016/0378-7753(91)80004-H,F[As-](F)(F)(F)(F)F,Li Salt,195.851,CC1CCCO1,Solvent,86.134,COC,Solvent,46.069,O=C1OCCO1,Solvent,88.062,CC1COC(=O)O1,Solvent,102.08899999999998,,,
3625.0,lit_tr4587,,1.0,0.0,0.00978,LiAsF6,2-MeTHF,DME,EC,PC,,1/0.495762219900151/0.363577165183417/0.187372246195776/0.147541385052405,,,,,,,,10.1016/0378-7753(91)80004-H,F[As-](F)(F)(F)(F)F,Li Salt,195.851,CC1CCCO1,Solvent,86.134,COC,Solvent,46.069,O=C1OCCO1,Solvent,88.062,CC1COC(=O)O1,Solvent,102.08899999999998,,,
3626.0,lit_tr4588,,1.0,20.0,0.01387,LiAsF6,2-MeTHF,DME,EC,PC,,1/0.495762219900151/0.363577165183417/0.187372246195776/0.147541385052405,,,,,,,,10.1016/0378-7753(91)80004-H,F[As-](F)(F)(F)(F)F,Li Salt,195.851,CC1CCCO1,Solvent,86.134,COC,Solvent,46.069,O=C1OCCO1,Solvent,88.062,CC1COC(=O)O1,Solvent,102.08899999999998,,,
3627.0,lit_tr4589,,1.0,40.0,0.01856,LiAsF6,2-MeTHF,DME,EC,PC,,1/0.495762219900151/0.363577165183417/0.187372246195776/0.147541385052405,,,,,,,,10.1016/0378-7753(91)80004-H,F[As-](F)(F)(F)(F)F,Li Salt,195.851,CC1CCCO1,Solvent,86.134,COC,Solvent,46.069,O=C1OCCO1,Solvent,88.062,CC1COC(=O)O1,Solvent,102.08899999999998,,,
3628.0,lit_tr4590,,1.0,60.0,0.02313,LiAsF6,2-MeTHF,DME,EC,PC,,1/0.495762219900151/0.363577165183417/0.187372246195776/0.147541385052405,,,,,,,,10.1016/0378-7753(91)80004-H,F[As-](F)(F)(F)(F)F,Li Salt,195.851,CC1CCCO1,Solvent,86.134,COC,Solvent,46.069,O=C1OCCO1,Solvent,88.062,CC1COC(=O)O1,Solvent,102.08899999999998,,,
3629.0,lit_tr4591,,1.0,80.0,0.02741,LiAsF6,2-MeTHF,DME,EC,PC,,1/0.495762219900151/0.363577165183417/0.187372246195776/0.147541385052405,,,,,,,,10.1016/0378-7753(91)80004-H,F[As-](F)(F)(F)(F)F,Li Salt,195.851,CC1CCCO1,Solvent,86.134,COC,Solvent,46.069,O=C1OCCO1,Solvent,88.062,CC1COC(=O)O1,Solvent,102.08899999999998,,,
3630.0,lit_tr4592,,1.0,-60.0,0.00039,LiAsF6,2-MeTHF,DME,EC,PC,,1/0.247881109950075/0.363577165183417/0.374744492391551/0.295082770104809,,,,,,,,10.1016/0378-7753(91)80004-H,F[As-](F)(F)(F)(F)F,Li Salt,195.851,CC1CCCO1,Solvent,86.134,COC,Solvent,46.069,O=C1OCCO1,Solvent,88.062,CC1COC(=O)O1,Solvent,102.08899999999998,,,
3631.0,lit_tr4593,,1.0,-50.0,0.00095,LiAsF6,2-MeTHF,DME,EC,PC,,1/0.247881109950075/0.363577165183417/0.374744492391551/0.295082770104809,,,,,,,,10.1016/0378-7753(91)80004-H,F[As-](F)(F)(F)(F)F,Li Salt,195.851,CC1CCCO1,Solvent,86.134,COC,Solvent,46.069,O=C1OCCO1,Solvent,88.062,CC1COC(=O)O1,Solvent,102.08899999999998,,,
3632.0,lit_tr4594,,1.0,-40.0,0.00182,LiAsF6,2-MeTHF,DME,EC,PC,,1/0.247881109950075/0.363577165183417/0.374744492391551/0.295082770104809,,,,,,,,10.1016/0378-7753(91)80004-H,F[As-](F)(F)(F)(F)F,Li Salt,195.851,CC1CCCO1,Solvent,86.134,COC,Solvent,46.069,O=C1OCCO1,Solvent,88.062,CC1COC(=O)O1,Solvent,102.08899999999998,,,
3633.0,lit_tr4595,,1.0,-30.0,0.00329,LiAsF6,2-MeTHF,DME,EC,PC,,1/0.247881109950075/0.363577165183417/0.374744492391551/0.295082770104809,,,,,,,,10.1016/0378-7753(91)80004-H,F[As-](F)(F)(F)(F)F,Li Salt,195.851,CC1CCCO1,Solvent,86.134,COC,Solvent,46.069,O=C1OCCO1,Solvent,88.062,CC1COC(=O)O1,Solvent,102.08899999999998,,,
3634.0,lit_tr4596,,1.0,-20.0,0.0049,LiAsF6,2-MeTHF,DME,EC,PC,,1/0.247881109950075/0.363577165183417/0.374744492391551/0.295082770104809,,,,,,,,10.1016/0378-7753(91)80004-H,F[As-](F)(F)(F)(F)F,Li Salt,195.851,CC1CCCO1,Solvent,86.134,COC,Solvent,46.069,O=C1OCCO1,Solvent,88.062,CC1COC(=O)O1,Solvent,102.08899999999998,,,
3635.0,lit_tr4597,,1.0,-10.0,0.00673,LiAsF6,2-MeTHF,DME,EC,PC,,1/0.247881109950075/0.363577165183417/0.374744492391551/0.295082770104809,,,,,,,,10.1016/0378-7753(91)80004-H,F[As-](F)(F)(F)(F)F,Li Salt,195.851,CC1CCCO1,Solvent,86.134,COC,Solvent,46.069,O=C1OCCO1,Solvent,88.062,CC1COC(=O)O1,Solvent,102.08899999999998,,,
3636.0,lit_tr4598,,1.0,0.0,0.00879,LiAsF6,2-MeTHF,DME,EC,PC,,1/0.247881109950075/0.363577165183417/0.374744492391551/0.295082770104809,,,,,,,,10.1016/0378-7753(91)80004-H,F[As-](F)(F)(F)(F)F,Li Salt,195.851,CC1CCCO1,Solvent,86.134,COC,Solvent,46.069,O=C1OCCO1,Solvent,88.062,CC1COC(=O)O1,Solvent,102.08899999999998,,,
3637.0,lit_tr4599,,1.0,20.0,0.01349,LiAsF6,2-MeTHF,DME,EC,PC,,1/0.247881109950075/0.363577165183417/0.374744492391551/0.295082770104809,,,,,,,,10.1016/0378-7753(91)80004-H,F[As-](F)(F)(F)(F)F,Li Salt,195.851,CC1CCCO1,Solvent,86.134,COC,Solvent,46.069,O=C1OCCO1,Solvent,88.062,CC1COC(=O)O1,Solvent,102.08899999999998,,,
3638.0,lit_tr4600,,1.0,40.0,0.01864,LiAsF6,2-MeTHF,DME,EC,PC,,1/0.247881109950075/0.363577165183417/0.374744492391551/0.295082770104809,,,,,,,,10.1016/0378-7753(91)80004-H,F[As-](F)(F)(F)(F)F,Li Salt,195.851,CC1CCCO1,Solvent,86.134,COC,Solvent,46.069,O=C1OCCO1,Solvent,88.062,CC1COC(=O)O1,Solvent,102.08899999999998,,,
3639.0,lit_tr4601,,1.0,60.0,0.02393,LiAsF6,2-MeTHF,DME,EC,PC,,1/0.247881109950075/0.363577165183417/0.374744492391551/0.295082770104809,,,,,,,,10.1016/0378-7753(91)80004-H,F[As-](F)(F)(F)(F)F,Li Salt,195.851,CC1CCCO1,Solvent,86.134,COC,Solvent,46.069,O=C1OCCO1,Solvent,88.062,CC1COC(=O)O1,Solvent,102.08899999999998,,,
3640.0,lit_tr4602,,1.0,80.0,0.02937,LiAsF6,2-MeTHF,DME,EC,PC,,1/0.247881109950075/0.363577165183417/0.374744492391551/0.295082770104809,,,,,,,,10.1016/0378-7753(91)80004-H,F[As-](F)(F)(F)(F)F,Li Salt,195.851,CC1CCCO1,Solvent,86.134,COC,Solvent,46.069,O=C1OCCO1,Solvent,88.062,CC1COC(=O)O1,Solvent,102.08899999999998,,,
3641.0,lit_tr4603,,1.0,-60.0,0.00063,LiAsF6,2-MeTHF,DME,EC,PC,,1/0.347033553930106/0.4362925982201/0.262321144674086/0.206557939073367,,,,,,,,10.1016/0378-7753(91)80004-H,F[As-](F)(F)(F)(F)F,Li Salt,195.851,CC1CCCO1,Solvent,86.134,COC,Solvent,46.069,O=C1OCCO1,Solvent,88.062,CC1COC(=O)O1,Solvent,102.08899999999998,,,
3642.0,lit_tr4604,,1.0,-50.0,0.00118,LiAsF6,2-MeTHF,DME,EC,PC,,1/0.347033553930106/0.4362925982201/0.262321144674086/0.206557939073367,,,,,,,,10.1016/0378-7753(91)80004-H,F[As-](F)(F)(F)(F)F,Li Salt,195.851,CC1CCCO1,Solvent,86.134,COC,Solvent,46.069,O=C1OCCO1,Solvent,88.062,CC1COC(=O)O1,Solvent,102.08899999999998,,,
3643.0,lit_tr4605,,1.0,-40.0,0.00212,LiAsF6,2-MeTHF,DME,EC,PC,,1/0.347033553930106/0.4362925982201/0.262321144674086/0.206557939073367,,,,,,,,10.1016/0378-7753(91)80004-H,F[As-](F)(F)(F)(F)F,Li Salt,195.851,CC1CCCO1,Solvent,86.134,COC,Solvent,46.069,O=C1OCCO1,Solvent,88.062,CC1COC(=O)O1,Solvent,102.08899999999998,,,
3644.0,lit_tr4606,,1.0,-30.0,0.00346,LiAsF6,2-MeTHF,DME,EC,PC,,1/0.347033553930106/0.4362925982201/0.262321144674086/0.206557939073367,,,,,,,,10.1016/0378-7753(91)80004-H,F[As-](F)(F)(F)(F)F,Li Salt,195.851,CC1CCCO1,Solvent,86.134,COC,Solvent,46.069,O=C1OCCO1,Solvent,88.062,CC1COC(=O)O1,Solvent,102.08899999999998,,,
3645.0,lit_tr4607,,1.0,-20.0,0.00478,LiAsF6,2-MeTHF,DME,EC,PC,,1/0.347033553930106/0.4362925982201/0.262321144674086/0.206557939073367,,,,,,,,10.1016/0378-7753(91)80004-H,F[As-](F)(F)(F)(F)F,Li Salt,195.851,CC1CCCO1,Solvent,86.134,COC,Solvent,46.069,O=C1OCCO1,Solvent,88.062,CC1COC(=O)O1,Solvent,102.08899999999998,,,
3646.0,lit_tr4608,,1.0,-10.0,0.0062,LiAsF6,2-MeTHF,DME,EC,PC,,1/0.347033553930106/0.4362925982201/0.262321144674086/0.206557939073367,,,,,,,,10.1016/0378-7753(91)80004-H,F[As-](F)(F)(F)(F)F,Li Salt,195.851,CC1CCCO1,Solvent,86.134,COC,Solvent,46.069,O=C1OCCO1,Solvent,88.062,CC1COC(=O)O1,Solvent,102.08899999999998,,,
3647.0,lit_tr4609,,1.0,0.0,0.00702,LiAsF6,2-MeTHF,DME,EC,PC,,1/0.347033553930106/0.4362925982201/0.262321144674086/0.206557939073367,,,,,,,,10.1016/0378-7753(91)80004-H,F[As-](F)(F)(F)(F)F,Li Salt,195.851,CC1CCCO1,Solvent,86.134,COC,Solvent,46.069,O=C1OCCO1,Solvent,88.062,CC1COC(=O)O1,Solvent,102.08899999999998,,,
3648.0,lit_tr4610,,1.0,20.0,0.01142,LiAsF6,2-MeTHF,DME,EC,PC,,1/0.347033553930106/0.4362925982201/0.262321144674086/0.206557939073367,,,,,,,,10.1016/0378-7753(91)80004-H,F[As-](F)(F)(F)(F)F,Li Salt,195.851,CC1CCCO1,Solvent,86.134,COC,Solvent,46.069,O=C1OCCO1,Solvent,88.062,CC1COC(=O)O1,Solvent,102.08899999999998,,,
3649.0,lit_tr4611,,1.0,40.0,0.01487,LiAsF6,2-MeTHF,DME,EC,PC,,1/0.347033553930106/0.4362925982201/0.262321144674086/0.206557939073367,,,,,,,,10.1016/0378-7753(91)80004-H,F[As-](F)(F)(F)(F)F,Li Salt,195.851,CC1CCCO1,Solvent,86.134,COC,Solvent,46.069,O=C1OCCO1,Solvent,88.062,CC1COC(=O)O1,Solvent,102.08899999999998,,,
3650.0,lit_tr4612,,1.0,-40.0,0.00092,LiAsF6,2-MeTHF,DME,EC,PC,,1/0.148728665970045/0.727154330366833/0.187372246195776/0.147541385052405,,,,,,,,10.1016/0378-7753(91)80004-H,F[As-](F)(F)(F)(F)F,Li Salt,195.851,CC1CCCO1,Solvent,86.134,COC,Solvent,46.069,O=C1OCCO1,Solvent,88.062,CC1COC(=O)O1,Solvent,102.08899999999998,,,
3651.0,lit_tr4613,,1.0,-30.0,0.00203,LiAsF6,2-MeTHF,DME,EC,PC,,1/0.148728665970045/0.727154330366833/0.187372246195776/0.147541385052405,,,,,,,,10.1016/0378-7753(91)80004-H,F[As-](F)(F)(F)(F)F,Li Salt,195.851,CC1CCCO1,Solvent,86.134,COC,Solvent,46.069,O=C1OCCO1,Solvent,88.062,CC1COC(=O)O1,Solvent,102.08899999999998,,,
3652.0,lit_tr4614,,1.0,-20.0,0.00322,LiAsF6,2-MeTHF,DME,EC,PC,,1/0.148728665970045/0.727154330366833/0.187372246195776/0.147541385052405,,,,,,,,10.1016/0378-7753(91)80004-H,F[As-](F)(F)(F)(F)F,Li Salt,195.851,CC1CCCO1,Solvent,86.134,COC,Solvent,46.069,O=C1OCCO1,Solvent,88.062,CC1COC(=O)O1,Solvent,102.08899999999998,,,
3653.0,lit_tr4615,,1.0,-10.0,0.0041,LiAsF6,2-MeTHF,DME,EC,PC,,1/0.148728665970045/0.727154330366833/0.187372246195776/0.147541385052405,,,,,,,,10.1016/0378-7753(91)80004-H,F[As-](F)(F)(F)(F)F,Li Salt,195.851,CC1CCCO1,Solvent,86.134,COC,Solvent,46.069,O=C1OCCO1,Solvent,88.062,CC1COC(=O)O1,Solvent,102.08899999999998,,,
3654.0,lit_tr4616,,1.0,0.0,0.00503,LiAsF6,2-MeTHF,DME,EC,PC,,1/0.148728665970045/0.727154330366833/0.187372246195776/0.147541385052405,,,,,,,,10.1016/0378-7753(91)80004-H,F[As-](F)(F)(F)(F)F,Li Salt,195.851,CC1CCCO1,Solvent,86.134,COC,Solvent,46.069,O=C1OCCO1,Solvent,88.062,CC1COC(=O)O1,Solvent,102.08899999999998,,,
3655.0,lit_tr4617,,1.0,20.0,0.0068,LiAsF6,2-MeTHF,DME,EC,PC,,1/0.148728665970045/0.727154330366833/0.187372246195776/0.147541385052405,,,,,,,,10.1016/0378-7753(91)80004-H,F[As-](F)(F)(F)(F)F,Li Salt,195.851,CC1CCCO1,Solvent,86.134,COC,Solvent,46.069,O=C1OCCO1,Solvent,88.062,CC1COC(=O)O1,Solvent,102.08899999999998,,,
3656.0,lit_tr4618,,1.0,-60.0,0.0006,LiAsF6,2-MeTHF,DME,EC,PC,,1/0.247881109950075/0.727154330366833/0.187372246195776/0.147541385052405,,,,,,,,10.1016/0378-7753(91)80004-H,F[As-](F)(F)(F)(F)F,Li Salt,195.851,CC1CCCO1,Solvent,86.134,COC,Solvent,46.069,O=C1OCCO1,Solvent,88.062,CC1COC(=O)O1,Solvent,102.08899999999998,,,
3657.0,lit_tr4619,,1.0,-50.0,0.00107,LiAsF6,2-MeTHF,DME,EC,PC,,1/0.247881109950075/0.727154330366833/0.187372246195776/0.147541385052405,,,,,,,,10.1016/0378-7753(91)80004-H,F[As-](F)(F)(F)(F)F,Li Salt,195.851,CC1CCCO1,Solvent,86.134,COC,Solvent,46.069,O=C1OCCO1,Solvent,88.062,CC1COC(=O)O1,Solvent,102.08899999999998,,,
3658.0,lit_tr4620,,1.0,-40.0,0.00195,LiAsF6,2-MeTHF,DME,EC,PC,,1/0.247881109950075/0.727154330366833/0.187372246195776/0.147541385052405,,,,,,,,10.1016/0378-7753(91)80004-H,F[As-](F)(F)(F)(F)F,Li Salt,195.851,CC1CCCO1,Solvent,86.134,COC,Solvent,46.069,O=C1OCCO1,Solvent,88.062,CC1COC(=O)O1,Solvent,102.08899999999998,,,
3659.0,lit_tr4621,,1.0,-30.0,0.00319,LiAsF6,2-MeTHF,DME,EC,PC,,1/0.247881109950075/0.727154330366833/0.187372246195776/0.147541385052405,,,,,,,,10.1016/0378-7753(91)80004-H,F[As-](F)(F)(F)(F)F,Li Salt,195.851,CC1CCCO1,Solvent,86.134,COC,Solvent,46.069,O=C1OCCO1,Solvent,88.062,CC1COC(=O)O1,Solvent,102.08899999999998,,,
3660.0,lit_tr4622,,1.0,-20.0,0.00438,LiAsF6,2-MeTHF,DME,EC,PC,,1/0.247881109950075/0.727154330366833/0.187372246195776/0.147541385052405,,,,,,,,10.1016/0378-7753(91)80004-H,F[As-](F)(F)(F)(F)F,Li Salt,195.851,CC1CCCO1,Solvent,86.134,COC,Solvent,46.069,O=C1OCCO1,Solvent,88.062,CC1COC(=O)O1,Solvent,102.08899999999998,,,
3661.0,lit_tr4623,,1.0,-10.0,0.00571,LiAsF6,2-MeTHF,DME,EC,PC,,1/0.247881109950075/0.727154330366833/0.187372246195776/0.147541385052405,,,,,,,,10.1016/0378-7753(91)80004-H,F[As-](F)(F)(F)(F)F,Li Salt,195.851,CC1CCCO1,Solvent,86.134,COC,Solvent,46.069,O=C1OCCO1,Solvent,88.062,CC1COC(=O)O1,Solvent,102.08899999999998,,,
3662.0,lit_tr4624,,1.0,0.0,0.00705,LiAsF6,2-MeTHF,DME,EC,PC,,1/0.247881109950075/0.727154330366833/0.187372246195776/0.147541385052405,,,,,,,,10.1016/0378-7753(91)80004-H,F[As-](F)(F)(F)(F)F,Li Salt,195.851,CC1CCCO1,Solvent,86.134,COC,Solvent,46.069,O=C1OCCO1,Solvent,88.062,CC1COC(=O)O1,Solvent,102.08899999999998,,,
3663.0,lit_tr4625,,1.0,20.0,0.00985,LiAsF6,2-MeTHF,DME,EC,PC,,1/0.247881109950075/0.727154330366833/0.187372246195776/0.147541385052405,,,,,,,,10.1016/0378-7753(91)80004-H,F[As-](F)(F)(F)(F)F,Li Salt,195.851,CC1CCCO1,Solvent,86.134,COC,Solvent,46.069,O=C1OCCO1,Solvent,88.062,CC1COC(=O)O1,Solvent,102.08899999999998,,,
3664.0,lit_tr4626,,1.0,40.0,0.01264,LiAsF6,2-MeTHF,DME,EC,PC,,1/0.247881109950075/0.727154330366833/0.187372246195776/0.147541385052405,,,,,,,,10.1016/0378-7753(91)80004-H,F[As-](F)(F)(F)(F)F,Li Salt,195.851,CC1CCCO1,Solvent,86.134,COC,Solvent,46.069,O=C1OCCO1,Solvent,88.062,CC1COC(=O)O1,Solvent,102.08899999999998,,,
3665.0,lit_tr4627,,1.0,0.0,0.00657,LiAsF6,2-MeTHF,EC,,,,1/0.495762219900151/0.749488984783102,,,,,,,,10.1016/0378-7753(91)80004-H,F[As-](F)(F)(F)(F)F,Li Salt,195.851,CC1CCCO1,Solvent,86.134,O=C1OCCO1,Solvent,88.062,,,,,,,,,
3666.0,lit_tr4628,,1.0,20.0,0.01014,LiAsF6,2-MeTHF,EC,,,,1/0.495762219900151/0.749488984783102,,,,,,,,10.1016/0378-7753(91)80004-H,F[As-](F)(F)(F)(F)F,Li Salt,195.851,CC1CCCO1,Solvent,86.134,O=C1OCCO1,Solvent,88.062,,,,,,,,,
3667.0,lit_tr4629,,1.0,40.0,0.01409,LiAsF6,2-MeTHF,EC,,,,1/0.495762219900151/0.749488984783102,,,,,,,,10.1016/0378-7753(91)80004-H,F[As-](F)(F)(F)(F)F,Li Salt,195.851,CC1CCCO1,Solvent,86.134,O=C1OCCO1,Solvent,88.062,,,,,,,,,
3668.0,lit_tr4630,,1.0,60.0,0.01826,LiAsF6,2-MeTHF,EC,,,,1/0.495762219900151/0.749488984783102,,,,,,,,10.1016/0378-7753(91)80004-H,F[As-](F)(F)(F)(F)F,Li Salt,195.851,CC1CCCO1,Solvent,86.134,O=C1OCCO1,Solvent,88.062,,,,,,,,,
3669.0,lit_tr4631,,1.0,80.0,0.0225,LiAsF6,2-MeTHF,EC,,,,1/0.495762219900151/0.749488984783102,,,,,,,,10.1016/0378-7753(91)80004-H,F[As-](F)(F)(F)(F)F,Li Salt,195.851,CC1CCCO1,Solvent,86.134,O=C1OCCO1,Solvent,88.062,,,,,,,,,
3670.0,lit_tr4632,,1.0,-60.0,0.00152,LiAsF6,2-MeTHF,EC,MethyleneChloride,PC,,1/0.148728665970045/0.112423347717465/1.09619686800895/0.0885248310314428,,,,,,,,10.1016/0378-7753(91)80004-H,F[As-](F)(F)(F)(F)F,Li Salt,195.851,CC1CCCO1,Solvent,86.134,O=C1OCCO1,Solvent,88.062,ClCCl,Solvent,84.93299999999999,CC1COC(=O)O1,Solvent,102.08899999999998,,,
3671.0,lit_tr4633,,1.0,-50.0,0.00214,LiAsF6,2-MeTHF,EC,MethyleneChloride,PC,,1/0.148728665970045/0.112423347717465/1.09619686800895/0.0885248310314428,,,,,,,,10.1016/0378-7753(91)80004-H,F[As-](F)(F)(F)(F)F,Li Salt,195.851,CC1CCCO1,Solvent,86.134,O=C1OCCO1,Solvent,88.062,ClCCl,Solvent,84.93299999999999,CC1COC(=O)O1,Solvent,102.08899999999998,,,
3672.0,lit_tr4634,,1.0,-40.0,0.00285,LiAsF6,2-MeTHF,EC,MethyleneChloride,PC,,1/0.148728665970045/0.112423347717465/1.09619686800895/0.0885248310314428,,,,,,,,10.1016/0378-7753(91)80004-H,F[As-](F)(F)(F)(F)F,Li Salt,195.851,CC1CCCO1,Solvent,86.134,O=C1OCCO1,Solvent,88.062,ClCCl,Solvent,84.93299999999999,CC1COC(=O)O1,Solvent,102.08899999999998,,,
3673.0,lit_tr4635,,1.0,-30.0,0.00366,LiAsF6,2-MeTHF,EC,MethyleneChloride,PC,,1/0.148728665970045/0.112423347717465/1.09619686800895/0.0885248310314428,,,,,,,,10.1016/0378-7753(91)80004-H,F[As-](F)(F)(F)(F)F,Li Salt,195.851,CC1CCCO1,Solvent,86.134,O=C1OCCO1,Solvent,88.062,ClCCl,Solvent,84.93299999999999,CC1COC(=O)O1,Solvent,102.08899999999998,,,
3674.0,lit_tr4636,,1.0,-20.0,0.00446,LiAsF6,2-MeTHF,EC,MethyleneChloride,PC,,1/0.148728665970045/0.112423347717465/1.09619686800895/0.0885248310314428,,,,,,,,10.1016/0378-7753(91)80004-H,F[As-](F)(F)(F)(F)F,Li Salt,195.851,CC1CCCO1,Solvent,86.134,O=C1OCCO1,Solvent,88.062,ClCCl,Solvent,84.93299999999999,CC1COC(=O)O1,Solvent,102.08899999999998,,,
3675.0,lit_tr4637,,1.0,-10.0,0.0052,LiAsF6,2-MeTHF,EC,MethyleneChloride,PC,,1/0.148728665970045/0.112423347717465/1.09619686800895/0.0885248310314428,,,,,,,,10.1016/0378-7753(91)80004-H,F[As-](F)(F)(F)(F)F,Li Salt,195.851,CC1CCCO1,Solvent,86.134,O=C1OCCO1,Solvent,88.062,ClCCl,Solvent,84.93299999999999,CC1COC(=O)O1,Solvent,102.08899999999998,,,
3676.0,lit_tr4638,,1.0,0.0,0.00598,LiAsF6,2-MeTHF,EC,MethyleneChloride,PC,,1/0.148728665970045/0.112423347717465/1.09619686800895/0.0885248310314428,,,,,,,,10.1016/0378-7753(91)80004-H,F[As-](F)(F)(F)(F)F,Li Salt,195.851,CC1CCCO1,Solvent,86.134,O=C1OCCO1,Solvent,88.062,ClCCl,Solvent,84.93299999999999,CC1COC(=O)O1,Solvent,102.08899999999998,,,
3677.0,lit_tr4639,,1.0,20.0,0.00756,LiAsF6,2-MeTHF,EC,MethyleneChloride,PC,,1/0.148728665970045/0.112423347717465/1.09619686800895/0.0885248310314428,,,,,,,,10.1016/0378-7753(91)80004-H,F[As-](F)(F)(F)(F)F,Li Salt,195.851,CC1CCCO1,Solvent,86.134,O=C1OCCO1,Solvent,88.062,ClCCl,Solvent,84.93299999999999,CC1COC(=O)O1,Solvent,102.08899999999998,,,
3678.0,lit_tr4640,,1.0,-60.0,0.00163,LiAsF6,2-MeTHF,EC,MethyleneChloride,PC,,1/0.247881109950075/0.179877356347945/0.782997762863535/0.141639729650309,,,,,,,,10.1016/0378-7753(91)80004-H,F[As-](F)(F)(F)(F)F,Li Salt,195.851,CC1CCCO1,Solvent,86.134,O=C1OCCO1,Solvent,88.062,ClCCl,Solvent,84.93299999999999,CC1COC(=O)O1,Solvent,102.08899999999998,,,
3679.0,lit_tr4641,,1.0,-50.0,0.0025,LiAsF6,2-MeTHF,EC,MethyleneChloride,PC,,1/0.247881109950075/0.179877356347945/0.782997762863535/0.141639729650309,,,,,,,,10.1016/0378-7753(91)80004-H,F[As-](F)(F)(F)(F)F,Li Salt,195.851,CC1CCCO1,Solvent,86.134,O=C1OCCO1,Solvent,88.062,ClCCl,Solvent,84.93299999999999,CC1COC(=O)O1,Solvent,102.08899999999998,,,
3680.0,lit_tr4642,,1.0,-40.0,0.00358,LiAsF6,2-MeTHF,EC,MethyleneChloride,PC,,1/0.247881109950075/0.179877356347945/0.782997762863535/0.141639729650309,,,,,,,,10.1016/0378-7753(91)80004-H,F[As-](F)(F)(F)(F)F,Li Salt,195.851,CC1CCCO1,Solvent,86.134,O=C1OCCO1,Solvent,88.062,ClCCl,Solvent,84.93299999999999,CC1COC(=O)O1,Solvent,102.08899999999998,,,
3681.0,lit_tr4643,,1.0,-30.0,0.00494,LiAsF6,2-MeTHF,EC,MethyleneChloride,PC,,1/0.247881109950075/0.179877356347945/0.782997762863535/0.141639729650309,,,,,,,,10.1016/0378-7753(91)80004-H,F[As-](F)(F)(F)(F)F,Li Salt,195.851,CC1CCCO1,Solvent,86.134,O=C1OCCO1,Solvent,88.062,ClCCl,Solvent,84.93299999999999,CC1COC(=O)O1,Solvent,102.08899999999998,,,
3682.0,lit_tr4644,,1.0,-20.0,0.0066,LiAsF6,2-MeTHF,EC,MethyleneChloride,PC,,1/0.247881109950075/0.179877356347945/0.782997762863535/0.141639729650309,,,,,,,,10.1016/0378-7753(91)80004-H,F[As-](F)(F)(F)(F)F,Li Salt,195.851,CC1CCCO1,Solvent,86.134,O=C1OCCO1,Solvent,88.062,ClCCl,Solvent,84.93299999999999,CC1COC(=O)O1,Solvent,102.08899999999998,,,
3683.0,lit_tr4645,,1.0,-10.0,0.00749,LiAsF6,2-MeTHF,EC,MethyleneChloride,PC,,1/0.247881109950075/0.179877356347945/0.782997762863535/0.141639729650309,,,,,,,,10.1016/0378-7753(91)80004-H,F[As-](F)(F)(F)(F)F,Li Salt,195.851,CC1CCCO1,Solvent,86.134,O=C1OCCO1,Solvent,88.062,ClCCl,Solvent,84.93299999999999,CC1COC(=O)O1,Solvent,102.08899999999998,,,
3684.0,lit_tr4646,,1.0,0.0,0.00882,LiAsF6,2-MeTHF,EC,MethyleneChloride,PC,,1/0.247881109950075/0.179877356347945/0.782997762863535/0.141639729650309,,,,,,,,10.1016/0378-7753(91)80004-H,F[As-](F)(F)(F)(F)F,Li Salt,195.851,CC1CCCO1,Solvent,86.134,O=C1OCCO1,Solvent,88.062,ClCCl,Solvent,84.93299999999999,CC1COC(=O)O1,Solvent,102.08899999999998,,,
3685.0,lit_tr4647,,1.0,20.0,0.01154,LiAsF6,2-MeTHF,EC,MethyleneChloride,PC,,1/0.247881109950075/0.179877356347945/0.782997762863535/0.141639729650309,,,,,,,,10.1016/0378-7753(91)80004-H,F[As-](F)(F)(F)(F)F,Li Salt,195.851,CC1CCCO1,Solvent,86.134,O=C1OCCO1,Solvent,88.062,ClCCl,Solvent,84.93299999999999,CC1COC(=O)O1,Solvent,102.08899999999998,,,
3686.0,lit_tr4648,,1.0,-60.0,0.00103,LiAsF6,2-MeTHF,EC,MethyleneChloride,PC,,1/0.347033553930106/0.262321144674086/0.469798657718121/0.206557939073367,,,,,,,,10.1016/0378-7753(91)80004-H,F[As-](F)(F)(F)(F)F,Li Salt,195.851,CC1CCCO1,Solvent,86.134,O=C1OCCO1,Solvent,88.062,ClCCl,Solvent,84.93299999999999,CC1COC(=O)O1,Solvent,102.08899999999998,,,
3687.0,lit_tr4649,,1.0,-50.0,0.00174,LiAsF6,2-MeTHF,EC,MethyleneChloride,PC,,1/0.347033553930106/0.262321144674086/0.469798657718121/0.206557939073367,,,,,,,,10.1016/0378-7753(91)80004-H,F[As-](F)(F)(F)(F)F,Li Salt,195.851,CC1CCCO1,Solvent,86.134,O=C1OCCO1,Solvent,88.062,ClCCl,Solvent,84.93299999999999,CC1COC(=O)O1,Solvent,102.08899999999998,,,
3688.0,lit_tr4650,,1.0,-40.0,0.00271,LiAsF6,2-MeTHF,EC,MethyleneChloride,PC,,1/0.347033553930106/0.262321144674086/0.469798657718121/0.206557939073367,,,,,,,,10.1016/0378-7753(91)80004-H,F[As-](F)(F)(F)(F)F,Li Salt,195.851,CC1CCCO1,Solvent,86.134,O=C1OCCO1,Solvent,88.062,ClCCl,Solvent,84.93299999999999,CC1COC(=O)O1,Solvent,102.08899999999998,,,
3689.0,lit_tr4651,,1.0,-30.0,0.00382,LiAsF6,2-MeTHF,EC,MethyleneChloride,PC,,1/0.347033553930106/0.262321144674086/0.469798657718121/0.206557939073367,,,,,,,,10.1016/0378-7753(91)80004-H,F[As-](F)(F)(F)(F)F,Li Salt,195.851,CC1CCCO1,Solvent,86.134,O=C1OCCO1,Solvent,88.062,ClCCl,Solvent,84.93299999999999,CC1COC(=O)O1,Solvent,102.08899999999998,,,
3690.0,lit_tr4652,,1.0,-20.0,0.00508,LiAsF6,2-MeTHF,EC,MethyleneChloride,PC,,1/0.347033553930106/0.262321144674086/0.469798657718121/0.206557939073367,,,,,,,,10.1016/0378-7753(91)80004-H,F[As-](F)(F)(F)(F)F,Li Salt,195.851,CC1CCCO1,Solvent,86.134,O=C1OCCO1,Solvent,88.062,ClCCl,Solvent,84.93299999999999,CC1COC(=O)O1,Solvent,102.08899999999998,,,
3691.0,lit_tr4653,,1.0,-10.0,0.00648,LiAsF6,2-MeTHF,EC,MethyleneChloride,PC,,1/0.347033553930106/0.262321144674086/0.469798657718121/0.206557939073367,,,,,,,,10.1016/0378-7753(91)80004-H,F[As-](F)(F)(F)(F)F,Li Salt,195.851,CC1CCCO1,Solvent,86.134,O=C1OCCO1,Solvent,88.062,ClCCl,Solvent,84.93299999999999,CC1COC(=O)O1,Solvent,102.08899999999998,,,
3692.0,lit_tr4654,,1.0,0.0,0.00797,LiAsF6,2-MeTHF,EC,MethyleneChloride,PC,,1/0.347033553930106/0.262321144674086/0.469798657718121/0.206557939073367,,,,,,,,10.1016/0378-7753(91)80004-H,F[As-](F)(F)(F)(F)F,Li Salt,195.851,CC1CCCO1,Solvent,86.134,O=C1OCCO1,Solvent,88.062,ClCCl,Solvent,84.93299999999999,CC1COC(=O)O1,Solvent,102.08899999999998,,,
3693.0,lit_tr4655,,1.0,20.0,0.01122,LiAsF6,2-MeTHF,EC,MethyleneChloride,PC,,1/0.347033553930106/0.262321144674086/0.469798657718121/0.206557939073367,,,,,,,,10.1016/0378-7753(91)80004-H,F[As-](F)(F)(F)(F)F,Li Salt,195.851,CC1CCCO1,Solvent,86.134,O=C1OCCO1,Solvent,88.062,ClCCl,Solvent,84.93299999999999,CC1COC(=O)O1,Solvent,102.08899999999998,,,
3694.0,lit_tr4656,,1.0,-60.0,0.00137,LiAsF6,2-MeTHF,EC,PC,,,0.5/0.743643329850227/0.187372246195776/0.147541385052405,,,,,,,,10.1016/0378-7753(91)80004-H,F[As-](F)(F)(F)(F)F,Li Salt,195.851,CC1CCCO1,Solvent,86.134,O=C1OCCO1,Solvent,88.062,CC1COC(=O)O1,Solvent,102.08899999999998,,,,,,
3695.0,lit_tr4657,,1.0,-50.0,0.00207,LiAsF6,2-MeTHF,EC,PC,,,0.5/0.743643329850227/0.187372246195776/0.147541385052405,,,,,,,,10.1016/0378-7753(91)80004-H,F[As-](F)(F)(F)(F)F,Li Salt,195.851,CC1CCCO1,Solvent,86.134,O=C1OCCO1,Solvent,88.062,CC1COC(=O)O1,Solvent,102.08899999999998,,,,,,
3696.0,lit_tr4658,,1.0,-40.0,0.00281,LiAsF6,2-MeTHF,EC,PC,,,0.5/0.743643329850227/0.187372246195776/0.147541385052405,,,,,,,,10.1016/0378-7753(91)80004-H,F[As-](F)(F)(F)(F)F,Li Salt,195.851,CC1CCCO1,Solvent,86.134,O=C1OCCO1,Solvent,88.062,CC1COC(=O)O1,Solvent,102.08899999999998,,,,,,
3697.0,lit_tr4659,,1.0,-30.0,0.0038,LiAsF6,2-MeTHF,EC,PC,,,0.5/0.743643329850227/0.187372246195776/0.147541385052405,,,,,,,,10.1016/0378-7753(91)80004-H,F[As-](F)(F)(F)(F)F,Li Salt,195.851,CC1CCCO1,Solvent,86.134,O=C1OCCO1,Solvent,88.062,CC1COC(=O)O1,Solvent,102.08899999999998,,,,,,
3698.0,lit_tr4660,,1.0,-20.0,0.00469,LiAsF6,2-MeTHF,EC,PC,,,0.5/0.743643329850227/0.187372246195776/0.147541385052405,,,,,,,,10.1016/0378-7753(91)80004-H,F[As-](F)(F)(F)(F)F,Li Salt,195.851,CC1CCCO1,Solvent,86.134,O=C1OCCO1,Solvent,88.062,CC1COC(=O)O1,Solvent,102.08899999999998,,,,,,
3699.0,lit_tr4661,,1.0,-10.0,0.00567,LiAsF6,2-MeTHF,EC,PC,,,0.5/0.743643329850227/0.187372246195776/0.147541385052405,,,,,,,,10.1016/0378-7753(91)80004-H,F[As-](F)(F)(F)(F)F,Li Salt,195.851,CC1CCCO1,Solvent,86.134,O=C1OCCO1,Solvent,88.062,CC1COC(=O)O1,Solvent,102.08899999999998,,,,,,
3700.0,lit_tr4662,,1.0,0.0,0.0066,LiAsF6,2-MeTHF,EC,PC,,,0.5/0.743643329850227/0.187372246195776/0.147541385052405,,,,,,,,10.1016/0378-7753(91)80004-H,F[As-](F)(F)(F)(F)F,Li Salt,195.851,CC1CCCO1,Solvent,86.134,O=C1OCCO1,Solvent,88.062,CC1COC(=O)O1,Solvent,102.08899999999998,,,,,,
3701.0,lit_tr4663,,1.0,20.0,0.00866,LiAsF6,2-MeTHF,EC,PC,,,0.5/0.743643329850227/0.187372246195776/0.147541385052405,,,,,,,,10.1016/0378-7753(91)80004-H,F[As-](F)(F)(F)(F)F,Li Salt,195.851,CC1CCCO1,Solvent,86.134,O=C1OCCO1,Solvent,88.062,CC1COC(=O)O1,Solvent,102.08899999999998,,,,,,
3702.0,lit_tr4664,,1.0,40.0,0.01183,LiAsF6,2-MeTHF,EC,PC,,,0.5/0.743643329850227/0.187372246195776/0.147541385052405,,,,,,,,10.1016/0378-7753(91)80004-H,F[As-](F)(F)(F)(F)F,Li Salt,195.851,CC1CCCO1,Solvent,86.134,O=C1OCCO1,Solvent,88.062,CC1COC(=O)O1,Solvent,102.08899999999998,,,,,,
3703.0,lit_tr4665,,1.0,60.0,0.01436,LiAsF6,2-MeTHF,EC,PC,,,0.5/0.743643329850227/0.187372246195776/0.147541385052405,,,,,,,,10.1016/0378-7753(91)80004-H,F[As-](F)(F)(F)(F)F,Li Salt,195.851,CC1CCCO1,Solvent,86.134,O=C1OCCO1,Solvent,88.062,CC1COC(=O)O1,Solvent,102.08899999999998,,,,,,
3704.0,lit_tr4666,,1.0,80.0,0.01675,LiAsF6,2-MeTHF,EC,PC,,,0.5/0.743643329850227/0.187372246195776/0.147541385052405,,,,,,,,10.1016/0378-7753(91)80004-H,F[As-](F)(F)(F)(F)F,Li Salt,195.851,CC1CCCO1,Solvent,86.134,O=C1OCCO1,Solvent,88.062,CC1COC(=O)O1,Solvent,102.08899999999998,,,,,,
3705.0,lit_tr4667,,1.0,-30.0,0.00148,LiAsF6,2-MeTHF,EC,PC,,,1/0.247881109950075/0.562116738587327/0.442624155157214,,,,,,,,10.1016/0378-7753(91)80004-H,F[As-](F)(F)(F)(F)F,Li Salt,195.851,CC1CCCO1,Solvent,86.134,O=C1OCCO1,Solvent,88.062,CC1COC(=O)O1,Solvent,102.08899999999998,,,,,,
3706.0,lit_tr4668,,1.0,-20.0,0.00224,LiAsF6,2-MeTHF,EC,PC,,,1/0.247881109950075/0.562116738587327/0.442624155157214,,,,,,,,10.1016/0378-7753(91)80004-H,F[As-](F)(F)(F)(F)F,Li Salt,195.851,CC1CCCO1,Solvent,86.134,O=C1OCCO1,Solvent,88.062,CC1COC(=O)O1,Solvent,102.08899999999998,,,,,,
3707.0,lit_tr4669,,1.0,-10.0,0.00334,LiAsF6,2-MeTHF,EC,PC,,,1/0.247881109950075/0.562116738587327/0.442624155157214,,,,,,,,10.1016/0378-7753(91)80004-H,F[As-](F)(F)(F)(F)F,Li Salt,195.851,CC1CCCO1,Solvent,86.134,O=C1OCCO1,Solvent,88.062,CC1COC(=O)O1,Solvent,102.08899999999998,,,,,,
3708.0,lit_tr4670,,1.0,0.0,0.00462,LiAsF6,2-MeTHF,EC,PC,,,1/0.247881109950075/0.562116738587327/0.442624155157214,,,,,,,,10.1016/0378-7753(91)80004-H,F[As-](F)(F)(F)(F)F,Li Salt,195.851,CC1CCCO1,Solvent,86.134,O=C1OCCO1,Solvent,88.062,CC1COC(=O)O1,Solvent,102.08899999999998,,,,,,
3709.0,lit_tr4671,,1.0,20.0,0.00784,LiAsF6,2-MeTHF,EC,PC,,,1/0.247881109950075/0.562116738587327/0.442624155157214,,,,,,,,10.1016/0378-7753(91)80004-H,F[As-](F)(F)(F)(F)F,Li Salt,195.851,CC1CCCO1,Solvent,86.134,O=C1OCCO1,Solvent,88.062,CC1COC(=O)O1,Solvent,102.08899999999998,,,,,,
3710.0,lit_tr4672,,1.0,40.0,0.0116,LiAsF6,2-MeTHF,EC,PC,,,1/0.247881109950075/0.562116738587327/0.442624155157214,,,,,,,,10.1016/0378-7753(91)80004-H,F[As-](F)(F)(F)(F)F,Li Salt,195.851,CC1CCCO1,Solvent,86.134,O=C1OCCO1,Solvent,88.062,CC1COC(=O)O1,Solvent,102.08899999999998,,,,,,
