Repository: spark8ku/HPG

# HPG-GAT: Hierarchical Polymer Graph-based Model for Ionic Conductivity Prediction

This repository provides:

- Preprocessed dataset used for training and evaluation
- Preprocessed Hierarchical Polymer Graph (HPG) representations of polymer electrolytes
- Scripts for loading and using the data

The original raw dataset can be found at:  
👉 https://github.com/KanHatakeyama/ion_predictor

File: data/processed_electrolytes.csv (part 5 of 39)
ID,title,subtitle,tags,Temperature,Conductivity,component1,component2,component3,component4,component5,component6,mol_ratio,wt_ratio,melting_temp,inorg_name,inorg_contain_ratio(wt),crystallinity,Tg,mp,reference,smiles1,type1,Mw1,smiles2,type2,Mw2,smiles3,type3,Mw3,smiles4,type4,Mw4,smiles5,type5,Mw5,smiles6,type6,Mw6
3711.0,lit_tr4673,,1.0,60.0,0.01578,LiAsF6,2-MeTHF,EC,PC,,,1/0.247881109950075/0.562116738587327/0.442624155157214,,,,,,,,10.1016/0378-7753(91)80004-H,F[As-](F)(F)(F)(F)F,Li Salt,195.851,CC1CCCO1,Solvent,86.134,O=C1OCCO1,Solvent,88.062,CC1COC(=O)O1,Solvent,102.08899999999998,,,,,,
3712.0,lit_tr4674,,1.0,-60.0,0.00034,LiAsF6,2-MeTHF,EC,PC,,,1/0.495762219900151/0.374744492391551/0.295082770104809,,,,,,,,10.1016/0378-7753(91)80004-H,F[As-](F)(F)(F)(F)F,Li Salt,195.851,CC1CCCO1,Solvent,86.134,O=C1OCCO1,Solvent,88.062,CC1COC(=O)O1,Solvent,102.08899999999998,,,,,,
3713.0,lit_tr4675,,1.0,-50.0,0.00077,LiAsF6,2-MeTHF,EC,PC,,,1/0.495762219900151/0.374744492391551/0.295082770104809,,,,,,,,10.1016/0378-7753(91)80004-H,F[As-](F)(F)(F)(F)F,Li Salt,195.851,CC1CCCO1,Solvent,86.134,O=C1OCCO1,Solvent,88.062,CC1COC(=O)O1,Solvent,102.08899999999998,,,,,,
3714.0,lit_tr4676,,1.0,-40.0,0.00144,LiAsF6,2-MeTHF,EC,PC,,,1/0.495762219900151/0.374744492391551/0.295082770104809,,,,,,,,10.1016/0378-7753(91)80004-H,F[As-](F)(F)(F)(F)F,Li Salt,195.851,CC1CCCO1,Solvent,86.134,O=C1OCCO1,Solvent,88.062,CC1COC(=O)O1,Solvent,102.08899999999998,,,,,,
3715.0,lit_tr4677,,1.0,-30.0,0.00239,LiAsF6,2-MeTHF,EC,PC,,,1/0.495762219900151/0.374744492391551/0.295082770104809,,,,,,,,10.1016/0378-7753(91)80004-H,F[As-](F)(F)(F)(F)F,Li Salt,195.851,CC1CCCO1,Solvent,86.134,O=C1OCCO1,Solvent,88.062,CC1COC(=O)O1,Solvent,102.08899999999998,,,,,,
3716.0,lit_tr4678,,1.0,-20.0,0.00338,LiAsF6,2-MeTHF,EC,PC,,,1/0.495762219900151/0.374744492391551/0.295082770104809,,,,,,,,10.1016/0378-7753(91)80004-H,F[As-](F)(F)(F)(F)F,Li Salt,195.851,CC1CCCO1,Solvent,86.134,O=C1OCCO1,Solvent,88.062,CC1COC(=O)O1,Solvent,102.08899999999998,,,,,,
3717.0,lit_tr4679,,1.0,-10.0,0.00481,LiAsF6,2-MeTHF,EC,PC,,,1/0.495762219900151/0.374744492391551/0.295082770104809,,,,,,,,10.1016/0378-7753(91)80004-H,F[As-](F)(F)(F)(F)F,Li Salt,195.851,CC1CCCO1,Solvent,86.134,O=C1OCCO1,Solvent,88.062,CC1COC(=O)O1,Solvent,102.08899999999998,,,,,,
3718.0,lit_tr4680,,1.0,0.0,0.00621,LiAsF6,2-MeTHF,EC,PC,,,1/0.495762219900151/0.374744492391551/0.295082770104809,,,,,,,,10.1016/0378-7753(91)80004-H,F[As-](F)(F)(F)(F)F,Li Salt,195.851,CC1CCCO1,Solvent,86.134,O=C1OCCO1,Solvent,88.062,CC1COC(=O)O1,Solvent,102.08899999999998,,,,,,
3719.0,lit_tr4681,,1.0,20.0,0.00956,LiAsF6,2-MeTHF,EC,PC,,,1/0.495762219900151/0.374744492391551/0.295082770104809,,,,,,,,10.1016/0378-7753(91)80004-H,F[As-](F)(F)(F)(F)F,Li Salt,195.851,CC1CCCO1,Solvent,86.134,O=C1OCCO1,Solvent,88.062,CC1COC(=O)O1,Solvent,102.08899999999998,,,,,,
3720.0,lit_tr4682,,1.0,40.0,0.01324,LiAsF6,2-MeTHF,EC,PC,,,1/0.495762219900151/0.374744492391551/0.295082770104809,,,,,,,,10.1016/0378-7753(91)80004-H,F[As-](F)(F)(F)(F)F,Li Salt,195.851,CC1CCCO1,Solvent,86.134,O=C1OCCO1,Solvent,88.062,CC1COC(=O)O1,Solvent,102.08899999999998,,,,,,
3721.0,lit_tr4683,,1.0,-60.0,0.00115,LiAsF6,2-MeTHF,EC,PC,,,1/0.743643329850227/0.187372246195776/0.147541385052405,,,,,,,,10.1016/0378-7753(91)80004-H,F[As-](F)(F)(F)(F)F,Li Salt,195.851,CC1CCCO1,Solvent,86.134,O=C1OCCO1,Solvent,88.062,CC1COC(=O)O1,Solvent,102.08899999999998,,,,,,
3722.0,lit_tr4684,,1.0,-50.0,0.0018,LiAsF6,2-MeTHF,EC,PC,,,1/0.743643329850227/0.187372246195776/0.147541385052405,,,,,,,,10.1016/0378-7753(91)80004-H,F[As-](F)(F)(F)(F)F,Li Salt,195.851,CC1CCCO1,Solvent,86.134,O=C1OCCO1,Solvent,88.062,CC1COC(=O)O1,Solvent,102.08899999999998,,,,,,
3723.0,lit_tr4685,,1.0,-40.0,0.00254,LiAsF6,2-MeTHF,EC,PC,,,1/0.743643329850227/0.187372246195776/0.147541385052405,,,,,,,,10.1016/0378-7753(91)80004-H,F[As-](F)(F)(F)(F)F,Li Salt,195.851,CC1CCCO1,Solvent,86.134,O=C1OCCO1,Solvent,88.062,CC1COC(=O)O1,Solvent,102.08899999999998,,,,,,
3724.0,lit_tr4686,,1.0,-30.0,0.00355,LiAsF6,2-MeTHF,EC,PC,,,1/0.743643329850227/0.187372246195776/0.147541385052405,,,,,,,,10.1016/0378-7753(91)80004-H,F[As-](F)(F)(F)(F)F,Li Salt,195.851,CC1CCCO1,Solvent,86.134,O=C1OCCO1,Solvent,88.062,CC1COC(=O)O1,Solvent,102.08899999999998,,,,,,
3725.0,lit_tr4687,,1.0,-20.0,0.00467,LiAsF6,2-MeTHF,EC,PC,,,1/0.743643329850227/0.187372246195776/0.147541385052405,,,,,,,,10.1016/0378-7753(91)80004-H,F[As-](F)(F)(F)(F)F,Li Salt,195.851,CC1CCCO1,Solvent,86.134,O=C1OCCO1,Solvent,88.062,CC1COC(=O)O1,Solvent,102.08899999999998,,,,,,
3726.0,lit_tr4688,,1.0,-10.0,0.00588,LiAsF6,2-MeTHF,EC,PC,,,1/0.743643329850227/0.187372246195776/0.147541385052405,,,,,,,,10.1016/0378-7753(91)80004-H,F[As-](F)(F)(F)(F)F,Li Salt,195.851,CC1CCCO1,Solvent,86.134,O=C1OCCO1,Solvent,88.062,CC1COC(=O)O1,Solvent,102.08899999999998,,,,,,
3727.0,lit_tr4689,,1.0,0.0,0.00694,LiAsF6,2-MeTHF,EC,PC,,,1/0.743643329850227/0.187372246195776/0.147541385052405,,,,,,,,10.1016/0378-7753(91)80004-H,F[As-](F)(F)(F)(F)F,Li Salt,195.851,CC1CCCO1,Solvent,86.134,O=C1OCCO1,Solvent,88.062,CC1COC(=O)O1,Solvent,102.08899999999998,,,,,,
3728.0,lit_tr4690,,1.0,20.0,0.0099,LiAsF6,2-MeTHF,EC,PC,,,1/0.743643329850227/0.187372246195776/0.147541385052405,,,,,,,,10.1016/0378-7753(91)80004-H,F[As-](F)(F)(F)(F)F,Li Salt,195.851,CC1CCCO1,Solvent,86.134,O=C1OCCO1,Solvent,88.062,CC1COC(=O)O1,Solvent,102.08899999999998,,,,,,
3729.0,lit_tr4691,,1.0,40.0,0.01276,LiAsF6,2-MeTHF,EC,PC,,,1/0.743643329850227/0.187372246195776/0.147541385052405,,,,,,,,10.1016/0378-7753(91)80004-H,F[As-](F)(F)(F)(F)F,Li Salt,195.851,CC1CCCO1,Solvent,86.134,O=C1OCCO1,Solvent,88.062,CC1COC(=O)O1,Solvent,102.08899999999998,,,,,,
3730.0,lit_tr4692,,1.0,60.0,0.01552,LiAsF6,2-MeTHF,EC,PC,,,1/0.743643329850227/0.187372246195776/0.147541385052405,,,,,,,,10.1016/0378-7753(91)80004-H,F[As-](F)(F)(F)(F)F,Li Salt,195.851,CC1CCCO1,Solvent,86.134,O=C1OCCO1,Solvent,88.062,CC1COC(=O)O1,Solvent,102.08899999999998,,,,,,
3731.0,lit_tr4693,,1.0,80.0,0.01818,LiAsF6,2-MeTHF,EC,PC,,,1/0.743643329850227/0.187372246195776/0.147541385052405,,,,,,,,10.1016/0378-7753(91)80004-H,F[As-](F)(F)(F)(F)F,Li Salt,195.851,CC1CCCO1,Solvent,86.134,O=C1OCCO1,Solvent,88.062,CC1COC(=O)O1,Solvent,102.08899999999998,,,,,,
3732.0,lit_tr4694,,1.0,-60.0,0.00046,LiAsF6,2-MeTHF,EC,PC,,,1.5/0.743643329850227/0.187372246195776/0.147541385052405,,,,,,,,10.1016/0378-7753(91)80004-H,F[As-](F)(F)(F)(F)F,Li Salt,195.851,CC1CCCO1,Solvent,86.134,O=C1OCCO1,Solvent,88.062,CC1COC(=O)O1,Solvent,102.08899999999998,,,,,,
3733.0,lit_tr4695,,1.0,-50.0,0.00091,LiAsF6,2-MeTHF,EC,PC,,,1.5/0.743643329850227/0.187372246195776/0.147541385052405,,,,,,,,10.1016/0378-7753(91)80004-H,F[As-](F)(F)(F)(F)F,Li Salt,195.851,CC1CCCO1,Solvent,86.134,O=C1OCCO1,Solvent,88.062,CC1COC(=O)O1,Solvent,102.08899999999998,,,,,,
3734.0,lit_tr4696,,1.0,-40.0,0.00158,LiAsF6,2-MeTHF,EC,PC,,,1.5/0.743643329850227/0.187372246195776/0.147541385052405,,,,,,,,10.1016/0378-7753(91)80004-H,F[As-](F)(F)(F)(F)F,Li Salt,195.851,CC1CCCO1,Solvent,86.134,O=C1OCCO1,Solvent,88.062,CC1COC(=O)O1,Solvent,102.08899999999998,,,,,,
3735.0,lit_tr4697,,1.0,-30.0,0.00246,LiAsF6,2-MeTHF,EC,PC,,,1.5/0.743643329850227/0.187372246195776/0.147541385052405,,,,,,,,10.1016/0378-7753(91)80004-H,F[As-](F)(F)(F)(F)F,Li Salt,195.851,CC1CCCO1,Solvent,86.134,O=C1OCCO1,Solvent,88.062,CC1COC(=O)O1,Solvent,102.08899999999998,,,,,,
3736.0,lit_tr4698,,1.0,-20.0,0.00348,LiAsF6,2-MeTHF,EC,PC,,,1.5/0.743643329850227/0.187372246195776/0.147541385052405,,,,,,,,10.1016/0378-7753(91)80004-H,F[As-](F)(F)(F)(F)F,Li Salt,195.851,CC1CCCO1,Solvent,86.134,O=C1OCCO1,Solvent,88.062,CC1COC(=O)O1,Solvent,102.08899999999998,,,,,,
3737.0,lit_tr4699,,1.0,-10.0,0.00463,LiAsF6,2-MeTHF,EC,PC,,,1.5/0.743643329850227/0.187372246195776/0.147541385052405,,,,,,,,10.1016/0378-7753(91)80004-H,F[As-](F)(F)(F)(F)F,Li Salt,195.851,CC1CCCO1,Solvent,86.134,O=C1OCCO1,Solvent,88.062,CC1COC(=O)O1,Solvent,102.08899999999998,,,,,,
3738.0,lit_tr4700,,1.0,0.0,0.00588,LiAsF6,2-MeTHF,EC,PC,,,1.5/0.743643329850227/0.187372246195776/0.147541385052405,,,,,,,,10.1016/0378-7753(91)80004-H,F[As-](F)(F)(F)(F)F,Li Salt,195.851,CC1CCCO1,Solvent,86.134,O=C1OCCO1,Solvent,88.062,CC1COC(=O)O1,Solvent,102.08899999999998,,,,,,
3739.0,lit_tr4701,,1.0,20.0,0.00873,LiAsF6,2-MeTHF,EC,PC,,,1.5/0.743643329850227/0.187372246195776/0.147541385052405,,,,,,,,10.1016/0378-7753(91)80004-H,F[As-](F)(F)(F)(F)F,Li Salt,195.851,CC1CCCO1,Solvent,86.134,O=C1OCCO1,Solvent,88.062,CC1COC(=O)O1,Solvent,102.08899999999998,,,,,,
3740.0,lit_tr4702,,1.0,40.0,0.01166,LiAsF6,2-MeTHF,EC,PC,,,1.5/0.743643329850227/0.187372246195776/0.147541385052405,,,,,,,,10.1016/0378-7753(91)80004-H,F[As-](F)(F)(F)(F)F,Li Salt,195.851,CC1CCCO1,Solvent,86.134,O=C1OCCO1,Solvent,88.062,CC1COC(=O)O1,Solvent,102.08899999999998,,,,,,
3741.0,lit_tr4703,,1.0,60.0,0.01467,LiAsF6,2-MeTHF,EC,PC,,,1.5/0.743643329850227/0.187372246195776/0.147541385052405,,,,,,,,10.1016/0378-7753(91)80004-H,F[As-](F)(F)(F)(F)F,Li Salt,195.851,CC1CCCO1,Solvent,86.134,O=C1OCCO1,Solvent,88.062,CC1COC(=O)O1,Solvent,102.08899999999998,,,,,,
3742.0,lit_tr4704,,1.0,80.0,0.01767,LiAsF6,2-MeTHF,EC,PC,,,1.5/0.743643329850227/0.187372246195776/0.147541385052405,,,,,,,,10.1016/0378-7753(91)80004-H,F[As-](F)(F)(F)(F)F,Li Salt,195.851,CC1CCCO1,Solvent,86.134,O=C1OCCO1,Solvent,88.062,CC1COC(=O)O1,Solvent,102.08899999999998,,,,,,
3743.0,lit_tr4705,,1.0,-60.0,5e-05,LiAsF6,2-MeTHF,EC,PC,,,2/0.743643329850227/0.187372246195776/0.147541385052405,,,,,,,,10.1016/0378-7753(91)80004-H,F[As-](F)(F)(F)(F)F,Li Salt,195.851,CC1CCCO1,Solvent,86.134,O=C1OCCO1,Solvent,88.062,CC1COC(=O)O1,Solvent,102.08899999999998,,,,,,
3744.0,lit_tr4706,,1.0,-50.0,0.00017,LiAsF6,2-MeTHF,EC,PC,,,2/0.743643329850227/0.187372246195776/0.147541385052405,,,,,,,,10.1016/0378-7753(91)80004-H,F[As-](F)(F)(F)(F)F,Li Salt,195.851,CC1CCCO1,Solvent,86.134,O=C1OCCO1,Solvent,88.062,CC1COC(=O)O1,Solvent,102.08899999999998,,,,,,
3745.0,lit_tr4707,,1.0,-40.0,0.00044,LiAsF6,2-MeTHF,EC,PC,,,2/0.743643329850227/0.187372246195776/0.147541385052405,,,,,,,,10.1016/0378-7753(91)80004-H,F[As-](F)(F)(F)(F)F,Li Salt,195.851,CC1CCCO1,Solvent,86.134,O=C1OCCO1,Solvent,88.062,CC1COC(=O)O1,Solvent,102.08899999999998,,,,,,
3746.0,lit_tr4708,,1.0,-30.0,0.00091,LiAsF6,2-MeTHF,EC,PC,,,2/0.743643329850227/0.187372246195776/0.147541385052405,,,,,,,,10.1016/0378-7753(91)80004-H,F[As-](F)(F)(F)(F)F,Li Salt,195.851,CC1CCCO1,Solvent,86.134,O=C1OCCO1,Solvent,88.062,CC1COC(=O)O1,Solvent,102.08899999999998,,,,,,
3747.0,lit_tr4709,,1.0,-20.0,0.00155,LiAsF6,2-MeTHF,EC,PC,,,2/0.743643329850227/0.187372246195776/0.147541385052405,,,,,,,,10.1016/0378-7753(91)80004-H,F[As-](F)(F)(F)(F)F,Li Salt,195.851,CC1CCCO1,Solvent,86.134,O=C1OCCO1,Solvent,88.062,CC1COC(=O)O1,Solvent,102.08899999999998,,,,,,
3748.0,lit_tr4710,,1.0,-10.0,0.00237,LiAsF6,2-MeTHF,EC,PC,,,2/0.743643329850227/0.187372246195776/0.147541385052405,,,,,,,,10.1016/0378-7753(91)80004-H,F[As-](F)(F)(F)(F)F,Li Salt,195.851,CC1CCCO1,Solvent,86.134,O=C1OCCO1,Solvent,88.062,CC1COC(=O)O1,Solvent,102.08899999999998,,,,,,
3749.0,lit_tr4711,,1.0,0.0,0.0034,LiAsF6,2-MeTHF,EC,PC,,,2/0.743643329850227/0.187372246195776/0.147541385052405,,,,,,,,10.1016/0378-7753(91)80004-H,F[As-](F)(F)(F)(F)F,Li Salt,195.851,CC1CCCO1,Solvent,86.134,O=C1OCCO1,Solvent,88.062,CC1COC(=O)O1,Solvent,102.08899999999998,,,,,,
3750.0,lit_tr4712,,1.0,20.0,0.00595,LiAsF6,2-MeTHF,EC,PC,,,2/0.743643329850227/0.187372246195776/0.147541385052405,,,,,,,,10.1016/0378-7753(91)80004-H,F[As-](F)(F)(F)(F)F,Li Salt,195.851,CC1CCCO1,Solvent,86.134,O=C1OCCO1,Solvent,88.062,CC1COC(=O)O1,Solvent,102.08899999999998,,,,,,
3751.0,lit_tr4713,,1.0,40.0,0.00888,LiAsF6,2-MeTHF,EC,PC,,,2/0.743643329850227/0.187372246195776/0.147541385052405,,,,,,,,10.1016/0378-7753(91)80004-H,F[As-](F)(F)(F)(F)F,Li Salt,195.851,CC1CCCO1,Solvent,86.134,O=C1OCCO1,Solvent,88.062,CC1COC(=O)O1,Solvent,102.08899999999998,,,,,,
3752.0,lit_tr4714,,1.0,60.0,0.01206,LiAsF6,2-MeTHF,EC,PC,,,2/0.743643329850227/0.187372246195776/0.147541385052405,,,,,,,,10.1016/0378-7753(91)80004-H,F[As-](F)(F)(F)(F)F,Li Salt,195.851,CC1CCCO1,Solvent,86.134,O=C1OCCO1,Solvent,88.062,CC1COC(=O)O1,Solvent,102.08899999999998,,,,,,
3753.0,lit_tr4715,,1.0,80.0,0.01538,LiAsF6,2-MeTHF,EC,PC,,,2/0.743643329850227/0.187372246195776/0.147541385052405,,,,,,,,10.1016/0378-7753(91)80004-H,F[As-](F)(F)(F)(F)F,Li Salt,195.851,CC1CCCO1,Solvent,86.134,O=C1OCCO1,Solvent,88.062,CC1COC(=O)O1,Solvent,102.08899999999998,,,,,,
3754.0,lit_tr4716,,1.0,-40.0,1e-05,LiAsF6,2-MeTHF,EC,PC,,,3/0.743643329850227/0.187372246195776/0.147541385052405,,,,,,,,10.1016/0378-7753(91)80004-H,F[As-](F)(F)(F)(F)F,Li Salt,195.851,CC1CCCO1,Solvent,86.134,O=C1OCCO1,Solvent,88.062,CC1COC(=O)O1,Solvent,102.08899999999998,,,,,,
3755.0,lit_tr4717,,1.0,-30.0,6e-05,LiAsF6,2-MeTHF,EC,PC,,,3/0.743643329850227/0.187372246195776/0.147541385052405,,,,,,,,10.1016/0378-7753(91)80004-H,F[As-](F)(F)(F)(F)F,Li Salt,195.851,CC1CCCO1,Solvent,86.134,O=C1OCCO1,Solvent,88.062,CC1COC(=O)O1,Solvent,102.08899999999998,,,,,,
3756.0,lit_tr4718,,1.0,-20.0,0.00016,LiAsF6,2-MeTHF,EC,PC,,,3/0.743643329850227/0.187372246195776/0.147541385052405,,,,,,,,10.1016/0378-7753(91)80004-H,F[As-](F)(F)(F)(F)F,Li Salt,195.851,CC1CCCO1,Solvent,86.134,O=C1OCCO1,Solvent,88.062,CC1COC(=O)O1,Solvent,102.08899999999998,,,,,,
3757.0,lit_tr4719,,1.0,-10.0,0.00039,LiAsF6,2-MeTHF,EC,PC,,,3/0.743643329850227/0.187372246195776/0.147541385052405,,,,,,,,10.1016/0378-7753(91)80004-H,F[As-](F)(F)(F)(F)F,Li Salt,195.851,CC1CCCO1,Solvent,86.134,O=C1OCCO1,Solvent,88.062,CC1COC(=O)O1,Solvent,102.08899999999998,,,,,,
3758.0,lit_tr4720,,1.0,0.0,0.00073,LiAsF6,2-MeTHF,EC,PC,,,3/0.743643329850227/0.187372246195776/0.147541385052405,,,,,,,,10.1016/0378-7753(91)80004-H,F[As-](F)(F)(F)(F)F,Li Salt,195.851,CC1CCCO1,Solvent,86.134,O=C1OCCO1,Solvent,88.062,CC1COC(=O)O1,Solvent,102.08899999999998,,,,,,
3759.0,lit_tr4721,,1.0,20.0,0.00197,LiAsF6,2-MeTHF,EC,PC,,,3/0.743643329850227/0.187372246195776/0.147541385052405,,,,,,,,10.1016/0378-7753(91)80004-H,F[As-](F)(F)(F)(F)F,Li Salt,195.851,CC1CCCO1,Solvent,86.134,O=C1OCCO1,Solvent,88.062,CC1COC(=O)O1,Solvent,102.08899999999998,,,,,,
3760.0,lit_tr4722,,1.0,40.0,0.00388,LiAsF6,2-MeTHF,EC,PC,,,3/0.743643329850227/0.187372246195776/0.147541385052405,,,,,,,,10.1016/0378-7753(91)80004-H,F[As-](F)(F)(F)(F)F,Li Salt,195.851,CC1CCCO1,Solvent,86.134,O=C1OCCO1,Solvent,88.062,CC1COC(=O)O1,Solvent,102.08899999999998,,,,,,
3761.0,lit_tr4723,,1.0,60.0,0.00646,LiAsF6,2-MeTHF,EC,PC,,,3/0.743643329850227/0.187372246195776/0.147541385052405,,,,,,,,10.1016/0378-7753(91)80004-H,F[As-](F)(F)(F)(F)F,Li Salt,195.851,CC1CCCO1,Solvent,86.134,O=C1OCCO1,Solvent,88.062,CC1COC(=O)O1,Solvent,102.08899999999998,,,,,,
3762.0,lit_tr4724,,1.0,80.0,0.00956,LiAsF6,2-MeTHF,EC,PC,,,3/0.743643329850227/0.187372246195776/0.147541385052405,,,,,,,,10.1016/0378-7753(91)80004-H,F[As-](F)(F)(F)(F)F,Li Salt,195.851,CC1CCCO1,Solvent,86.134,O=C1OCCO1,Solvent,88.062,CC1COC(=O)O1,Solvent,102.08899999999998,,,,,,
3763.0,lit_tr4725,,1.0,-60.0,0.00127,LiAsF6,2-MeTHF,EC,PC,THF,,1/0.347033553930106/0.262321144674086/0.206557939073367/0.369934821800028,,,,,,,,10.1016/0378-7753(91)80004-H,F[As-](F)(F)(F)(F)F,Li Salt,195.851,CC1CCCO1,Solvent,86.134,O=C1OCCO1,Solvent,88.062,CC1COC(=O)O1,Solvent,102.08899999999998,C1CCOC1,Solvent,72.107,,,
3764.0,lit_tr4726,,1.0,-50.0,0.00209,LiAsF6,2-MeTHF,EC,PC,THF,,1/0.347033553930106/0.262321144674086/0.206557939073367/0.369934821800028,,,,,,,,10.1016/0378-7753(91)80004-H,F[As-](F)(F)(F)(F)F,Li Salt,195.851,CC1CCCO1,Solvent,86.134,O=C1OCCO1,Solvent,88.062,CC1COC(=O)O1,Solvent,102.08899999999998,C1CCOC1,Solvent,72.107,,,
3765.0,lit_tr4727,,1.0,-40.0,0.00315,LiAsF6,2-MeTHF,EC,PC,THF,,1/0.347033553930106/0.262321144674086/0.206557939073367/0.369934821800028,,,,,,,,10.1016/0378-7753(91)80004-H,F[As-](F)(F)(F)(F)F,Li Salt,195.851,CC1CCCO1,Solvent,86.134,O=C1OCCO1,Solvent,88.062,CC1COC(=O)O1,Solvent,102.08899999999998,C1CCOC1,Solvent,72.107,,,
3766.0,lit_tr4728,,1.0,-30.0,0.00463,LiAsF6,2-MeTHF,EC,PC,THF,,1/0.347033553930106/0.262321144674086/0.206557939073367/0.369934821800028,,,,,,,,10.1016/0378-7753(91)80004-H,F[As-](F)(F)(F)(F)F,Li Salt,195.851,CC1CCCO1,Solvent,86.134,O=C1OCCO1,Solvent,88.062,CC1COC(=O)O1,Solvent,102.08899999999998,C1CCOC1,Solvent,72.107,,,
3767.0,lit_tr4729,,1.0,-20.0,0.00612,LiAsF6,2-MeTHF,EC,PC,THF,,1/0.347033553930106/0.262321144674086/0.206557939073367/0.369934821800028,,,,,,,,10.1016/0378-7753(91)80004-H,F[As-](F)(F)(F)(F)F,Li Salt,195.851,CC1CCCO1,Solvent,86.134,O=C1OCCO1,Solvent,88.062,CC1COC(=O)O1,Solvent,102.08899999999998,C1CCOC1,Solvent,72.107,,,
3768.0,lit_tr4730,,1.0,-10.0,0.00773,LiAsF6,2-MeTHF,EC,PC,THF,,1/0.347033553930106/0.262321144674086/0.206557939073367/0.369934821800028,,,,,,,,10.1016/0378-7753(91)80004-H,F[As-](F)(F)(F)(F)F,Li Salt,195.851,CC1CCCO1,Solvent,86.134,O=C1OCCO1,Solvent,88.062,CC1COC(=O)O1,Solvent,102.08899999999998,C1CCOC1,Solvent,72.107,,,
3769.0,lit_tr4731,,1.0,0.0,0.00949,LiAsF6,2-MeTHF,EC,PC,THF,,1/0.347033553930106/0.262321144674086/0.206557939073367/0.369934821800028,,,,,,,,10.1016/0378-7753(91)80004-H,F[As-](F)(F)(F)(F)F,Li Salt,195.851,CC1CCCO1,Solvent,86.134,O=C1OCCO1,Solvent,88.062,CC1COC(=O)O1,Solvent,102.08899999999998,C1CCOC1,Solvent,72.107,,,
3770.0,lit_tr4732,,1.0,20.0,0.01332,LiAsF6,2-MeTHF,EC,PC,THF,,1/0.347033553930106/0.262321144674086/0.206557939073367/0.369934821800028,,,,,,,,10.1016/0378-7753(91)80004-H,F[As-](F)(F)(F)(F)F,Li Salt,195.851,CC1CCCO1,Solvent,86.134,O=C1OCCO1,Solvent,88.062,CC1COC(=O)O1,Solvent,102.08899999999998,C1CCOC1,Solvent,72.107,,,
3771.0,lit_tr4733,,1.0,40.0,0.01705,LiAsF6,2-MeTHF,EC,PC,THF,,1/0.347033553930106/0.262321144674086/0.206557939073367/0.369934821800028,,,,,,,,10.1016/0378-7753(91)80004-H,F[As-](F)(F)(F)(F)F,Li Salt,195.851,CC1CCCO1,Solvent,86.134,O=C1OCCO1,Solvent,88.062,CC1COC(=O)O1,Solvent,102.08899999999998,C1CCOC1,Solvent,72.107,,,
3772.0,lit_tr4734,,1.0,60.0,0.02077,LiAsF6,2-MeTHF,EC,PC,THF,,1/0.347033553930106/0.262321144674086/0.206557939073367/0.369934821800028,,,,,,,,10.1016/0378-7753(91)80004-H,F[As-](F)(F)(F)(F)F,Li Salt,195.851,CC1CCCO1,Solvent,86.134,O=C1OCCO1,Solvent,88.062,CC1COC(=O)O1,Solvent,102.08899999999998,C1CCOC1,Solvent,72.107,,,
3773.0,lit_tr4735,,1.0,80.0,0.02461,LiAsF6,2-MeTHF,EC,PC,THF,,1/0.347033553930106/0.262321144674086/0.206557939073367/0.369934821800028,,,,,,,,10.1016/0378-7753(91)80004-H,F[As-](F)(F)(F)(F)F,Li Salt,195.851,CC1CCCO1,Solvent,86.134,O=C1OCCO1,Solvent,88.062,CC1COC(=O)O1,Solvent,102.08899999999998,C1CCOC1,Solvent,72.107,,,
3774.0,lit_tr4736,,1.0,-60.0,0.00205,LiAsF6,2-MeTHF,EC,PC,THF,,1/0.247881109950075/0.187372246195776/0.147541385052405/0.61655803633338,,,,,,,,10.1016/0378-7753(91)80004-H,F[As-](F)(F)(F)(F)F,Li Salt,195.851,CC1CCCO1,Solvent,86.134,O=C1OCCO1,Solvent,88.062,CC1COC(=O)O1,Solvent,102.08899999999998,C1CCOC1,Solvent,72.107,,,
3775.0,lit_tr4737,,1.0,-50.0,0.00295,LiAsF6,2-MeTHF,EC,PC,THF,,1/0.247881109950075/0.187372246195776/0.147541385052405/0.61655803633338,,,,,,,,10.1016/0378-7753(91)80004-H,F[As-](F)(F)(F)(F)F,Li Salt,195.851,CC1CCCO1,Solvent,86.134,O=C1OCCO1,Solvent,88.062,CC1COC(=O)O1,Solvent,102.08899999999998,C1CCOC1,Solvent,72.107,,,
3776.0,lit_tr4738,,1.0,-40.0,0.00438,LiAsF6,2-MeTHF,EC,PC,THF,,1/0.247881109950075/0.187372246195776/0.147541385052405/0.61655803633338,,,,,,,,10.1016/0378-7753(91)80004-H,F[As-](F)(F)(F)(F)F,Li Salt,195.851,CC1CCCO1,Solvent,86.134,O=C1OCCO1,Solvent,88.062,CC1COC(=O)O1,Solvent,102.08899999999998,C1CCOC1,Solvent,72.107,,,
3777.0,lit_tr4739,,1.0,-30.0,0.00605,LiAsF6,2-MeTHF,EC,PC,THF,,1/0.247881109950075/0.187372246195776/0.147541385052405/0.61655803633338,,,,,,,,10.1016/0378-7753(91)80004-H,F[As-](F)(F)(F)(F)F,Li Salt,195.851,CC1CCCO1,Solvent,86.134,O=C1OCCO1,Solvent,88.062,CC1COC(=O)O1,Solvent,102.08899999999998,C1CCOC1,Solvent,72.107,,,
3778.0,lit_tr4740,,1.0,-20.0,0.00758,LiAsF6,2-MeTHF,EC,PC,THF,,1/0.247881109950075/0.187372246195776/0.147541385052405/0.61655803633338,,,,,,,,10.1016/0378-7753(91)80004-H,F[As-](F)(F)(F)(F)F,Li Salt,195.851,CC1CCCO1,Solvent,86.134,O=C1OCCO1,Solvent,88.062,CC1COC(=O)O1,Solvent,102.08899999999998,C1CCOC1,Solvent,72.107,,,
3779.0,lit_tr4741,,1.0,-10.0,0.0928,LiAsF6,2-MeTHF,EC,PC,THF,,1/0.247881109950075/0.187372246195776/0.147541385052405/0.61655803633338,,,,,,,,10.1016/0378-7753(91)80004-H,F[As-](F)(F)(F)(F)F,Li Salt,195.851,CC1CCCO1,Solvent,86.134,O=C1OCCO1,Solvent,88.062,CC1COC(=O)O1,Solvent,102.08899999999998,C1CCOC1,Solvent,72.107,,,
3780.0,lit_tr4742,,1.0,0.0,0.01108,LiAsF6,2-MeTHF,EC,PC,THF,,1/0.247881109950075/0.187372246195776/0.147541385052405/0.61655803633338,,,,,,,,10.1016/0378-7753(91)80004-H,F[As-](F)(F)(F)(F)F,Li Salt,195.851,CC1CCCO1,Solvent,86.134,O=C1OCCO1,Solvent,88.062,CC1COC(=O)O1,Solvent,102.08899999999998,C1CCOC1,Solvent,72.107,,,
3781.0,lit_tr4743,,1.0,20.0,0.0144,LiAsF6,2-MeTHF,EC,PC,THF,,1/0.247881109950075/0.187372246195776/0.147541385052405/0.61655803633338,,,,,,,,10.1016/0378-7753(91)80004-H,F[As-](F)(F)(F)(F)F,Li Salt,195.851,CC1CCCO1,Solvent,86.134,O=C1OCCO1,Solvent,88.062,CC1COC(=O)O1,Solvent,102.08899999999998,C1CCOC1,Solvent,72.107,,,
3782.0,lit_tr4744,,1.0,40.0,0.0183,LiAsF6,2-MeTHF,EC,PC,THF,,1/0.247881109950075/0.187372246195776/0.147541385052405/0.61655803633338,,,,,,,,10.1016/0378-7753(91)80004-H,F[As-](F)(F)(F)(F)F,Li Salt,195.851,CC1CCCO1,Solvent,86.134,O=C1OCCO1,Solvent,88.062,CC1COC(=O)O1,Solvent,102.08899999999998,C1CCOC1,Solvent,72.107,,,
3783.0,lit_tr4745,,1.0,60.0,0.02189,LiAsF6,2-MeTHF,EC,PC,THF,,1/0.247881109950075/0.187372246195776/0.147541385052405/0.61655803633338,,,,,,,,10.1016/0378-7753(91)80004-H,F[As-](F)(F)(F)(F)F,Li Salt,195.851,CC1CCCO1,Solvent,86.134,O=C1OCCO1,Solvent,88.062,CC1COC(=O)O1,Solvent,102.08899999999998,C1CCOC1,Solvent,72.107,,,
3784.0,lit_tr4746,,1.0,80.0,0.02485,LiAsF6,2-MeTHF,EC,PC,THF,,1/0.247881109950075/0.187372246195776/0.147541385052405/0.61655803633338,,,,,,,,10.1016/0378-7753(91)80004-H,F[As-](F)(F)(F)(F)F,Li Salt,195.851,CC1CCCO1,Solvent,86.134,O=C1OCCO1,Solvent,88.062,CC1COC(=O)O1,Solvent,102.08899999999998,C1CCOC1,Solvent,72.107,,,
3785.0,lit_tr4747,,1.0,-60.0,0.00284,LiAsF6,2-MeTHF,EC,PC,THF,,1/0.148728665970045/0.112423347717465/0.0885248310314428/0.863181250866731,,,,,,,,10.1016/0378-7753(91)80004-H,F[As-](F)(F)(F)(F)F,Li Salt,195.851,CC1CCCO1,Solvent,86.134,O=C1OCCO1,Solvent,88.062,CC1COC(=O)O1,Solvent,102.08899999999998,C1CCOC1,Solvent,72.107,,,
3786.0,lit_tr4748,,1.0,-50.0,0.00369,LiAsF6,2-MeTHF,EC,PC,THF,,1/0.148728665970045/0.112423347717465/0.0885248310314428/0.863181250866731,,,,,,,,10.1016/0378-7753(91)80004-H,F[As-](F)(F)(F)(F)F,Li Salt,195.851,CC1CCCO1,Solvent,86.134,O=C1OCCO1,Solvent,88.062,CC1COC(=O)O1,Solvent,102.08899999999998,C1CCOC1,Solvent,72.107,,,
3787.0,lit_tr4749,,1.0,-40.0,0.00527,LiAsF6,2-MeTHF,EC,PC,THF,,1/0.148728665970045/0.112423347717465/0.0885248310314428/0.863181250866731,,,,,,,,10.1016/0378-7753(91)80004-H,F[As-](F)(F)(F)(F)F,Li Salt,195.851,CC1CCCO1,Solvent,86.134,O=C1OCCO1,Solvent,88.062,CC1COC(=O)O1,Solvent,102.08899999999998,C1CCOC1,Solvent,72.107,,,
3788.0,lit_tr4750,,1.0,-30.0,0.00722,LiAsF6,2-MeTHF,EC,PC,THF,,1/0.148728665970045/0.112423347717465/0.0885248310314428/0.863181250866731,,,,,,,,10.1016/0378-7753(91)80004-H,F[As-](F)(F)(F)(F)F,Li Salt,195.851,CC1CCCO1,Solvent,86.134,O=C1OCCO1,Solvent,88.062,CC1COC(=O)O1,Solvent,102.08899999999998,C1CCOC1,Solvent,72.107,,,
3789.0,lit_tr4751,,1.0,-20.0,0.00879,LiAsF6,2-MeTHF,EC,PC,THF,,1/0.148728665970045/0.112423347717465/0.0885248310314428/0.863181250866731,,,,,,,,10.1016/0378-7753(91)80004-H,F[As-](F)(F)(F)(F)F,Li Salt,195.851,CC1CCCO1,Solvent,86.134,O=C1OCCO1,Solvent,88.062,CC1COC(=O)O1,Solvent,102.08899999999998,C1CCOC1,Solvent,72.107,,,
3790.0,lit_tr4752,,1.0,-10.0,0.01043,LiAsF6,2-MeTHF,EC,PC,THF,,1/0.148728665970045/0.112423347717465/0.0885248310314428/0.863181250866731,,,,,,,,10.1016/0378-7753(91)80004-H,F[As-](F)(F)(F)(F)F,Li Salt,195.851,CC1CCCO1,Solvent,86.134,O=C1OCCO1,Solvent,88.062,CC1COC(=O)O1,Solvent,102.08899999999998,C1CCOC1,Solvent,72.107,,,
3791.0,lit_tr4753,,1.0,0.0,0.01217,LiAsF6,2-MeTHF,EC,PC,THF,,1/0.148728665970045/0.112423347717465/0.0885248310314428/0.863181250866731,,,,,,,,10.1016/0378-7753(91)80004-H,F[As-](F)(F)(F)(F)F,Li Salt,195.851,CC1CCCO1,Solvent,86.134,O=C1OCCO1,Solvent,88.062,CC1COC(=O)O1,Solvent,102.08899999999998,C1CCOC1,Solvent,72.107,,,
3792.0,lit_tr4754,,1.0,20.0,0.01535,LiAsF6,2-MeTHF,EC,PC,THF,,1/0.148728665970045/0.112423347717465/0.0885248310314428/0.863181250866731,,,,,,,,10.1016/0378-7753(91)80004-H,F[As-](F)(F)(F)(F)F,Li Salt,195.851,CC1CCCO1,Solvent,86.134,O=C1OCCO1,Solvent,88.062,CC1COC(=O)O1,Solvent,102.08899999999998,C1CCOC1,Solvent,72.107,,,
3793.0,lit_tr4755,,1.0,40.0,0.01858,LiAsF6,2-MeTHF,EC,PC,THF,,1/0.148728665970045/0.112423347717465/0.0885248310314428/0.863181250866731,,,,,,,,10.1016/0378-7753(91)80004-H,F[As-](F)(F)(F)(F)F,Li Salt,195.851,CC1CCCO1,Solvent,86.134,O=C1OCCO1,Solvent,88.062,CC1COC(=O)O1,Solvent,102.08899999999998,C1CCOC1,Solvent,72.107,,,
3794.0,lit_tr4756,,1.0,60.0,0.02138,LiAsF6,2-MeTHF,EC,PC,THF,,1/0.148728665970045/0.112423347717465/0.0885248310314428/0.863181250866731,,,,,,,,10.1016/0378-7753(91)80004-H,F[As-](F)(F)(F)(F)F,Li Salt,195.851,CC1CCCO1,Solvent,86.134,O=C1OCCO1,Solvent,88.062,CC1COC(=O)O1,Solvent,102.08899999999998,C1CCOC1,Solvent,72.107,,,
3795.0,lit_tr4757,,1.0,80.0,0.0238,LiAsF6,2-MeTHF,EC,PC,THF,,1/0.148728665970045/0.112423347717465/0.0885248310314428/0.863181250866731,,,,,,,,10.1016/0378-7753(91)80004-H,F[As-](F)(F)(F)(F)F,Li Salt,195.851,CC1CCCO1,Solvent,86.134,O=C1OCCO1,Solvent,88.062,CC1COC(=O)O1,Solvent,102.08899999999998,C1CCOC1,Solvent,72.107,,,
3796.0,lit_tr4758,,1.0,-60.0,0.00028,LiAsF6,2-MeTHF,EC,PC,Toluene,,1/0.347033553930106/0.262321144674086/0.206557939073367/0.283264597351856,,,,,,,,10.1016/0378-7753(91)80004-H,F[As-](F)(F)(F)(F)F,Li Salt,195.851,CC1CCCO1,Solvent,86.134,O=C1OCCO1,Solvent,88.062,CC1COC(=O)O1,Solvent,102.08899999999998,CC1=CC=CC=C1,Solvent,92.141,,,
3797.0,lit_tr4759,,1.0,-50.0,0.00063,LiAsF6,2-MeTHF,EC,PC,Toluene,,1/0.347033553930106/0.262321144674086/0.206557939073367/0.283264597351856,,,,,,,,10.1016/0378-7753(91)80004-H,F[As-](F)(F)(F)(F)F,Li Salt,195.851,CC1CCCO1,Solvent,86.134,O=C1OCCO1,Solvent,88.062,CC1COC(=O)O1,Solvent,102.08899999999998,CC1=CC=CC=C1,Solvent,92.141,,,
3798.0,lit_tr4760,,1.0,-40.0,0.00118,LiAsF6,2-MeTHF,EC,PC,Toluene,,1/0.347033553930106/0.262321144674086/0.206557939073367/0.283264597351856,,,,,,,,10.1016/0378-7753(91)80004-H,F[As-](F)(F)(F)(F)F,Li Salt,195.851,CC1CCCO1,Solvent,86.134,O=C1OCCO1,Solvent,88.062,CC1COC(=O)O1,Solvent,102.08899999999998,CC1=CC=CC=C1,Solvent,92.141,,,
3799.0,lit_tr4761,,1.0,-30.0,0.00202,LiAsF6,2-MeTHF,EC,PC,Toluene,,1/0.347033553930106/0.262321144674086/0.206557939073367/0.283264597351856,,,,,,,,10.1016/0378-7753(91)80004-H,F[As-](F)(F)(F)(F)F,Li Salt,195.851,CC1CCCO1,Solvent,86.134,O=C1OCCO1,Solvent,88.062,CC1COC(=O)O1,Solvent,102.08899999999998,CC1=CC=CC=C1,Solvent,92.141,,,
3800.0,lit_tr4762,,1.0,-20.0,0.00296,LiAsF6,2-MeTHF,EC,PC,Toluene,,1/0.347033553930106/0.262321144674086/0.206557939073367/0.283264597351856,,,,,,,,10.1016/0378-7753(91)80004-H,F[As-](F)(F)(F)(F)F,Li Salt,195.851,CC1CCCO1,Solvent,86.134,O=C1OCCO1,Solvent,88.062,CC1COC(=O)O1,Solvent,102.08899999999998,CC1=CC=CC=C1,Solvent,92.141,,,
3801.0,lit_tr4763,,1.0,-10.0,0.00401,LiAsF6,2-MeTHF,EC,PC,Toluene,,1/0.347033553930106/0.262321144674086/0.206557939073367/0.283264597351856,,,,,,,,10.1016/0378-7753(91)80004-H,F[As-](F)(F)(F)(F)F,Li Salt,195.851,CC1CCCO1,Solvent,86.134,O=C1OCCO1,Solvent,88.062,CC1COC(=O)O1,Solvent,102.08899999999998,CC1=CC=CC=C1,Solvent,92.141,,,
3802.0,lit_tr4764,,1.0,0.0,0.00521,LiAsF6,2-MeTHF,EC,PC,Toluene,,1/0.347033553930106/0.262321144674086/0.206557939073367/0.283264597351856,,,,,,,,10.1016/0378-7753(91)80004-H,F[As-](F)(F)(F)(F)F,Li Salt,195.851,CC1CCCO1,Solvent,86.134,O=C1OCCO1,Solvent,88.062,CC1COC(=O)O1,Solvent,102.08899999999998,CC1=CC=CC=C1,Solvent,92.141,,,
3803.0,lit_tr4765,,1.0,-40.0,0.00653,LiAsF6,2-MeTHF,FreonII,,,,1/0.495762219900151/0.542330931062095,,,,,,,,10.1016/0378-7753(91)80004-H,F[As-](F)(F)(F)(F)F,Li Salt,195.851,CC1CCCO1,Solvent,86.134,FC(Cl)(Cl)Cl,Solvent,137.368,,,,,,,,,
3804.0,lit_tr4766,,1.0,-30.0,0.00672,LiAsF6,2-MeTHF,FreonII,,,,1/0.495762219900151/0.542330931062095,,,,,,,,10.1016/0378-7753(91)80004-H,F[As-](F)(F)(F)(F)F,Li Salt,195.851,CC1CCCO1,Solvent,86.134,FC(Cl)(Cl)Cl,Solvent,137.368,,,,,,,,,
3805.0,lit_tr4767,,1.0,-20.0,0.00834,LiAsF6,2-MeTHF,FreonII,,,,1/0.495762219900151/0.542330931062095,,,,,,,,10.1016/0378-7753(91)80004-H,F[As-](F)(F)(F)(F)F,Li Salt,195.851,CC1CCCO1,Solvent,86.134,FC(Cl)(Cl)Cl,Solvent,137.368,,,,,,,,,
3806.0,lit_tr4768,,1.0,-10.0,0.00981,LiAsF6,2-MeTHF,FreonII,,,,1/0.495762219900151/0.542330931062095,,,,,,,,10.1016/0378-7753(91)80004-H,F[As-](F)(F)(F)(F)F,Li Salt,195.851,CC1CCCO1,Solvent,86.134,FC(Cl)(Cl)Cl,Solvent,137.368,,,,,,,,,
3807.0,lit_tr4769,,1.0,0.0,0.01134,LiAsF6,2-MeTHF,FreonII,,,,1/0.495762219900151/0.542330931062095,,,,,,,,10.1016/0378-7753(91)80004-H,F[As-](F)(F)(F)(F)F,Li Salt,195.851,CC1CCCO1,Solvent,86.134,FC(Cl)(Cl)Cl,Solvent,137.368,,,,,,,,,
3808.0,lit_tr4770,,1.0,20.0,0.01432,LiAsF6,2-MeTHF,FreonII,,,,1/0.495762219900151/0.542330931062095,,,,,,,,10.1016/0378-7753(91)80004-H,F[As-](F)(F)(F)(F)F,Li Salt,195.851,CC1CCCO1,Solvent,86.134,FC(Cl)(Cl)Cl,Solvent,137.368,,,,,,,,,
3809.0,lit_tr4771,,1.0,-30.0,0.00653,LiAsF6,2-MeTHF,FreonII,,,,1/0.694067107860211/0.325398558637257,,,,,,,,10.1016/0378-7753(91)80004-H,F[As-](F)(F)(F)(F)F,Li Salt,195.851,CC1CCCO1,Solvent,86.134,FC(Cl)(Cl)Cl,Solvent,137.368,,,,,,,,,
3810.0,lit_tr4772,,1.0,-20.0,0.00672,LiAsF6,2-MeTHF,FreonII,,,,1/0.694067107860211/0.325398558637257,,,,,,,,10.1016/0378-7753(91)80004-H,F[As-](F)(F)(F)(F)F,Li Salt,195.851,CC1CCCO1,Solvent,86.134,FC(Cl)(Cl)Cl,Solvent,137.368,,,,,,,,,
3811.0,lit_tr4773,,1.0,-10.0,0.00834,LiAsF6,2-MeTHF,FreonII,,,,1/0.694067107860211/0.325398558637257,,,,,,,,10.1016/0378-7753(91)80004-H,F[As-](F)(F)(F)(F)F,Li Salt,195.851,CC1CCCO1,Solvent,86.134,FC(Cl)(Cl)Cl,Solvent,137.368,,,,,,,,,
3812.0,lit_tr4774,,1.0,0.0,0.00981,LiAsF6,2-MeTHF,FreonII,,,,1/0.694067107860211/0.325398558637257,,,,,,,,10.1016/0378-7753(91)80004-H,F[As-](F)(F)(F)(F)F,Li Salt,195.851,CC1CCCO1,Solvent,86.134,FC(Cl)(Cl)Cl,Solvent,137.368,,,,,,,,,
3813.0,lit_tr4775,,1.0,20.0,0.01134,LiAsF6,2-MeTHF,FreonII,,,,1/0.694067107860211/0.325398558637257,,,,,,,,10.1016/0378-7753(91)80004-H,F[As-](F)(F)(F)(F)F,Li Salt,195.851,CC1CCCO1,Solvent,86.134,FC(Cl)(Cl)Cl,Solvent,137.368,,,,,,,,,
3814.0,lit_tr4776,,1.0,40.0,0.01432,LiAsF6,2-MeTHF,FreonII,,,,1/0.694067107860211/0.325398558637257,,,,,,,,10.1016/0378-7753(91)80004-H,F[As-](F)(F)(F)(F)F,Li Salt,195.851,CC1CCCO1,Solvent,86.134,FC(Cl)(Cl)Cl,Solvent,137.368,,,,,,,,,
3815.0,lit_tr4777,,1.0,-60.0,0.00108,LiAsF6,2-MeTHF,MethyleneChloride,,,,1/0.297457331940091/1.09619686800895,,,,,,,,10.1016/0378-7753(91)80004-H,F[As-](F)(F)(F)(F)F,Li Salt,195.851,CC1CCCO1,Solvent,86.134,ClCCl,Solvent,84.93299999999999,,,,,,,,,
3816.0,lit_tr4778,,1.0,-50.0,0.0014,LiAsF6,2-MeTHF,MethyleneChloride,,,,1/0.297457331940091/1.09619686800895,,,,,,,,10.1016/0378-7753(91)80004-H,F[As-](F)(F)(F)(F)F,Li Salt,195.851,CC1CCCO1,Solvent,86.134,ClCCl,Solvent,84.93299999999999,,,,,,,,,
3817.0,lit_tr4779,,1.0,-40.0,0.0017,LiAsF6,2-MeTHF,MethyleneChloride,,,,1/0.297457331940091/1.09619686800895,,,,,,,,10.1016/0378-7753(91)80004-H,F[As-](F)(F)(F)(F)F,Li Salt,195.851,CC1CCCO1,Solvent,86.134,ClCCl,Solvent,84.93299999999999,,,,,,,,,
3818.0,lit_tr4780,,1.0,-30.0,0.00186,LiAsF6,2-MeTHF,MethyleneChloride,,,,1/0.297457331940091/1.09619686800895,,,,,,,,10.1016/0378-7753(91)80004-H,F[As-](F)(F)(F)(F)F,Li Salt,195.851,CC1CCCO1,Solvent,86.134,ClCCl,Solvent,84.93299999999999,,,,,,,,,
3819.0,lit_tr4781,,1.0,-20.0,0.00212,LiAsF6,2-MeTHF,MethyleneChloride,,,,1/0.297457331940091/1.09619686800895,,,,,,,,10.1016/0378-7753(91)80004-H,F[As-](F)(F)(F)(F)F,Li Salt,195.851,CC1CCCO1,Solvent,86.134,ClCCl,Solvent,84.93299999999999,,,,,,,,,
3820.0,lit_tr4782,,1.0,-10.0,0.00237,LiAsF6,2-MeTHF,MethyleneChloride,,,,1/0.297457331940091/1.09619686800895,,,,,,,,10.1016/0378-7753(91)80004-H,F[As-](F)(F)(F)(F)F,Li Salt,195.851,CC1CCCO1,Solvent,86.134,ClCCl,Solvent,84.93299999999999,,,,,,,,,
3821.0,lit_tr4783,,1.0,0.0,0.0026,LiAsF6,2-MeTHF,MethyleneChloride,,,,1/0.297457331940091/1.09619686800895,,,,,,,,10.1016/0378-7753(91)80004-H,F[As-](F)(F)(F)(F)F,Li Salt,195.851,CC1CCCO1,Solvent,86.134,ClCCl,Solvent,84.93299999999999,,,,,,,,,
3822.0,lit_tr4784,,1.0,20.0,0.00296,LiAsF6,2-MeTHF,MethyleneChloride,,,,1/0.297457331940091/1.09619686800895,,,,,,,,10.1016/0378-7753(91)80004-H,F[As-](F)(F)(F)(F)F,Li Salt,195.851,CC1CCCO1,Solvent,86.134,ClCCl,Solvent,84.93299999999999,,,,,,,,,
3823.0,lit_tr4785,,1.0,-60.0,0.00251,LiAsF6,2-MeTHF,MethyleneChloride,,,,1/0.495762219900151/0.782997762863535,,,,,,,,10.1016/0378-7753(91)80004-H,F[As-](F)(F)(F)(F)F,Li Salt,195.851,CC1CCCO1,Solvent,86.134,ClCCl,Solvent,84.93299999999999,,,,,,,,,
3824.0,lit_tr4786,,1.0,-50.0,0.00301,LiAsF6,2-MeTHF,MethyleneChloride,,,,1/0.495762219900151/0.782997762863535,,,,,,,,10.1016/0378-7753(91)80004-H,F[As-](F)(F)(F)(F)F,Li Salt,195.851,CC1CCCO1,Solvent,86.134,ClCCl,Solvent,84.93299999999999,,,,,,,,,
3825.0,lit_tr4787,,1.0,-40.0,0.00343,LiAsF6,2-MeTHF,MethyleneChloride,,,,1/0.495762219900151/0.782997762863535,,,,,,,,10.1016/0378-7753(91)80004-H,F[As-](F)(F)(F)(F)F,Li Salt,195.851,CC1CCCO1,Solvent,86.134,ClCCl,Solvent,84.93299999999999,,,,,,,,,
3826.0,lit_tr4788,,1.0,-30.0,0.00368,LiAsF6,2-MeTHF,MethyleneChloride,,,,1/0.495762219900151/0.782997762863535,,,,,,,,10.1016/0378-7753(91)80004-H,F[As-](F)(F)(F)(F)F,Li Salt,195.851,CC1CCCO1,Solvent,86.134,ClCCl,Solvent,84.93299999999999,,,,,,,,,
3827.0,lit_tr4789,,1.0,-20.0,0.004,LiAsF6,2-MeTHF,MethyleneChloride,,,,1/0.495762219900151/0.782997762863535,,,,,,,,10.1016/0378-7753(91)80004-H,F[As-](F)(F)(F)(F)F,Li Salt,195.851,CC1CCCO1,Solvent,86.134,ClCCl,Solvent,84.93299999999999,,,,,,,,,
3828.0,lit_tr4790,,1.0,-10.0,0.00427,LiAsF6,2-MeTHF,MethyleneChloride,,,,1/0.495762219900151/0.782997762863535,,,,,,,,10.1016/0378-7753(91)80004-H,F[As-](F)(F)(F)(F)F,Li Salt,195.851,CC1CCCO1,Solvent,86.134,ClCCl,Solvent,84.93299999999999,,,,,,,,,
3829.0,lit_tr4791,,1.0,0.0,0.00451,LiAsF6,2-MeTHF,MethyleneChloride,,,,1/0.495762219900151/0.782997762863535,,,,,,,,10.1016/0378-7753(91)80004-H,F[As-](F)(F)(F)(F)F,Li Salt,195.851,CC1CCCO1,Solvent,86.134,ClCCl,Solvent,84.93299999999999,,,,,,,,,
3830.0,lit_tr4792,,1.0,20.0,0.00496,LiAsF6,2-MeTHF,MethyleneChloride,,,,1/0.495762219900151/0.782997762863535,,,,,,,,10.1016/0378-7753(91)80004-H,F[As-](F)(F)(F)(F)F,Li Salt,195.851,CC1CCCO1,Solvent,86.134,ClCCl,Solvent,84.93299999999999,,,,,,,,,
3831.0,lit_tr4793,,1.0,-60.0,0.00186,LiAsF6,2-MeTHF,MethyleneChloride,,,,1/0.694067107860211/0.469798657718121,,,,,,,,10.1016/0378-7753(91)80004-H,F[As-](F)(F)(F)(F)F,Li Salt,195.851,CC1CCCO1,Solvent,86.134,ClCCl,Solvent,84.93299999999999,,,,,,,,,
3832.0,lit_tr4794,,1.0,-50.0,0.00237,LiAsF6,2-MeTHF,MethyleneChloride,,,,1/0.694067107860211/0.469798657718121,,,,,,,,10.1016/0378-7753(91)80004-H,F[As-](F)(F)(F)(F)F,Li Salt,195.851,CC1CCCO1,Solvent,86.134,ClCCl,Solvent,84.93299999999999,,,,,,,,,
3833.0,lit_tr4795,,1.0,-40.0,0.00276,LiAsF6,2-MeTHF,MethyleneChloride,,,,1/0.694067107860211/0.469798657718121,,,,,,,,10.1016/0378-7753(91)80004-H,F[As-](F)(F)(F)(F)F,Li Salt,195.851,CC1CCCO1,Solvent,86.134,ClCCl,Solvent,84.93299999999999,,,,,,,,,
3834.0,lit_tr4796,,1.0,-30.0,0.00299,LiAsF6,2-MeTHF,MethyleneChloride,,,,1/0.694067107860211/0.469798657718121,,,,,,,,10.1016/0378-7753(91)80004-H,F[As-](F)(F)(F)(F)F,Li Salt,195.851,CC1CCCO1,Solvent,86.134,ClCCl,Solvent,84.93299999999999,,,,,,,,,
3835.0,lit_tr4797,,1.0,-20.0,0.00335,LiAsF6,2-MeTHF,MethyleneChloride,,,,1/0.694067107860211/0.469798657718121,,,,,,,,10.1016/0378-7753(91)80004-H,F[As-](F)(F)(F)(F)F,Li Salt,195.851,CC1CCCO1,Solvent,86.134,ClCCl,Solvent,84.93299999999999,,,,,,,,,
3836.0,lit_tr4798,,1.0,-10.0,0.00366,LiAsF6,2-MeTHF,MethyleneChloride,,,,1/0.694067107860211/0.469798657718121,,,,,,,,10.1016/0378-7753(91)80004-H,F[As-](F)(F)(F)(F)F,Li Salt,195.851,CC1CCCO1,Solvent,86.134,ClCCl,Solvent,84.93299999999999,,,,,,,,,
3837.0,lit_tr4799,,1.0,0.0,0.00395,LiAsF6,2-MeTHF,MethyleneChloride,,,,1/0.694067107860211/0.469798657718121,,,,,,,,10.1016/0378-7753(91)80004-H,F[As-](F)(F)(F)(F)F,Li Salt,195.851,CC1CCCO1,Solvent,86.134,ClCCl,Solvent,84.93299999999999,,,,,,,,,
3838.0,lit_tr4800,,1.0,20.0,0.00444,LiAsF6,2-MeTHF,MethyleneChloride,,,,1/0.694067107860211/0.469798657718121,,,,,,,,10.1016/0378-7753(91)80004-H,F[As-](F)(F)(F)(F)F,Li Salt,195.851,CC1CCCO1,Solvent,86.134,ClCCl,Solvent,84.93299999999999,,,,,,,,,
3839.0,lit_tr4801,,1.0,-60.0,0.0002,LiAsF6,2-MeTHF,Sulfolane,,,,1/0.495762219900151/0.524673379379213,,,,,,,,10.1016/0378-7753(91)80004-H,F[As-](F)(F)(F)(F)F,Li Salt,195.851,CC1CCCO1,Solvent,86.134,O=S1(CCCC1)=O,Solvent,120.173,,,,,,,,,
3840.0,lit_tr4802,,1.0,-50.0,0.00042,LiAsF6,2-MeTHF,Sulfolane,,,,1/0.495762219900151/0.524673379379213,,,,,,,,10.1016/0378-7753(91)80004-H,F[As-](F)(F)(F)(F)F,Li Salt,195.851,CC1CCCO1,Solvent,86.134,O=S1(CCCC1)=O,Solvent,120.173,,,,,,,,,
3841.0,lit_tr4803,,1.0,-40.0,0.00077,LiAsF6,2-MeTHF,Sulfolane,,,,1/0.495762219900151/0.524673379379213,,,,,,,,10.1016/0378-7753(91)80004-H,F[As-](F)(F)(F)(F)F,Li Salt,195.851,CC1CCCO1,Solvent,86.134,O=S1(CCCC1)=O,Solvent,120.173,,,,,,,,,
3842.0,lit_tr4804,,1.0,-30.0,0.00124,LiAsF6,2-MeTHF,Sulfolane,,,,1/0.495762219900151/0.524673379379213,,,,,,,,10.1016/0378-7753(91)80004-H,F[As-](F)(F)(F)(F)F,Li Salt,195.851,CC1CCCO1,Solvent,86.134,O=S1(CCCC1)=O,Solvent,120.173,,,,,,,,,
3843.0,lit_tr4805,,1.0,-20.0,0.00182,LiAsF6,2-MeTHF,Sulfolane,,,,1/0.495762219900151/0.524673379379213,,,,,,,,10.1016/0378-7753(91)80004-H,F[As-](F)(F)(F)(F)F,Li Salt,195.851,CC1CCCO1,Solvent,86.134,O=S1(CCCC1)=O,Solvent,120.173,,,,,,,,,
3844.0,lit_tr4806,,1.0,-10.0,0.0025,LiAsF6,2-MeTHF,Sulfolane,,,,1/0.495762219900151/0.524673379379213,,,,,,,,10.1016/0378-7753(91)80004-H,F[As-](F)(F)(F)(F)F,Li Salt,195.851,CC1CCCO1,Solvent,86.134,O=S1(CCCC1)=O,Solvent,120.173,,,,,,,,,
3845.0,lit_tr4807,,1.0,0.0,0.00327,LiAsF6,2-MeTHF,Sulfolane,,,,1/0.495762219900151/0.524673379379213,,,,,,,,10.1016/0378-7753(91)80004-H,F[As-](F)(F)(F)(F)F,Li Salt,195.851,CC1CCCO1,Solvent,86.134,O=S1(CCCC1)=O,Solvent,120.173,,,,,,,,,
3846.0,lit_tr4808,,1.0,20.0,0.00515,LiAsF6,2-MeTHF,Sulfolane,,,,1/0.495762219900151/0.524673379379213,,,,,,,,10.1016/0378-7753(91)80004-H,F[As-](F)(F)(F)(F)F,Li Salt,195.851,CC1CCCO1,Solvent,86.134,O=S1(CCCC1)=O,Solvent,120.173,,,,,,,,,
3847.0,lit_tr4809,,1.0,40.0,0.00728,LiAsF6,2-MeTHF,Sulfolane,,,,1/0.495762219900151/0.524673379379213,,,,,,,,10.1016/0378-7753(91)80004-H,F[As-](F)(F)(F)(F)F,Li Salt,195.851,CC1CCCO1,Solvent,86.134,O=S1(CCCC1)=O,Solvent,120.173,,,,,,,,,
3848.0,lit_tr4810,,1.0,60.0,0.00946,LiAsF6,2-MeTHF,Sulfolane,,,,1/0.495762219900151/0.524673379379213,,,,,,,,10.1016/0378-7753(91)80004-H,F[As-](F)(F)(F)(F)F,Li Salt,195.851,CC1CCCO1,Solvent,86.134,O=S1(CCCC1)=O,Solvent,120.173,,,,,,,,,
3849.0,lit_tr4811,,1.0,80.0,0.01166,LiAsF6,2-MeTHF,Sulfolane,,,,1/0.495762219900151/0.524673379379213,,,,,,,,10.1016/0378-7753(91)80004-H,F[As-](F)(F)(F)(F)F,Li Salt,195.851,CC1CCCO1,Solvent,86.134,O=S1(CCCC1)=O,Solvent,120.173,,,,,,,,,
3850.0,lit_tr4812,,1.0,0.0,0.00308,LiAsF6,3-Me-2-Oxozolidinone,,,,,1/1.15715557313817,,,,,,,,10.1016/0378-7753(91)80004-H,F[As-](F)(F)(F)(F)F,Li Salt,195.851,O=C1OCCN1C,Solvent,101.105,,,,,,,,,,,,
3851.0,lit_tr4813,,1.0,20.0,0.00556,LiAsF6,3-Me-2-Oxozolidinone,,,,,1/1.15715557313817,,,,,,,,10.1016/0378-7753(91)80004-H,F[As-](F)(F)(F)(F)F,Li Salt,195.851,O=C1OCCN1C,Solvent,101.105,,,,,,,,,,,,
3852.0,lit_tr4814,,1.0,40.0,0.00849,LiAsF6,3-Me-2-Oxozolidinone,,,,,1/1.15715557313817,,,,,,,,10.1016/0378-7753(91)80004-H,F[As-](F)(F)(F)(F)F,Li Salt,195.851,O=C1OCCN1C,Solvent,101.105,,,,,,,,,,,,
3853.0,lit_tr4815,,1.0,60.0,0.0121,LiAsF6,3-Me-2-Oxozolidinone,,,,,1/1.15715557313817,,,,,,,,10.1016/0378-7753(91)80004-H,F[As-](F)(F)(F)(F)F,Li Salt,195.851,O=C1OCCN1C,Solvent,101.105,,,,,,,,,,,,
