Repository: spark8ku/HPG

# HPG-GAT: Hierarchical Polymer Graph-based Model for Ionic Conductivity Prediction

This repository provides:

- Preprocessed dataset used for training and evaluation
- Preprocessed Hierarchical Polymer Graph (HPG) representations of polymer electrolytes
- Scripts for loading and using the data

The original raw dataset can be found at:  
👉 https://github.com/KanHatakeyama/ion_predictor

File: data/processed_electrolytes.csv (part 7 of 39)
ID,title,subtitle,tags,Temperature,Conductivity,component1,component2,component3,component4,component5,component6,mol_ratio,wt_ratio,melting_temp,inorg_name,inorg_contain_ratio(wt),crystallinity,Tg,mp,reference,smiles1,type1,Mw1,smiles2,type2,Mw2,smiles3,type3,Mw3,smiles4,type4,Mw4,smiles5,type5,Mw5,smiles6,type6,Mw6
4010.0,lit_tr4972,,1.0,80.0,0.01896,LiAsF6,DME,Sulfolane,,,,1/0.727154330366833/0.524673379379213,,,,,,,,10.1016/0378-7753(91)80004-H,F[As-](F)(F)(F)(F)F,Li Salt,195.851,COC,Solvent,46.069,O=S1(CCCC1)=O,Solvent,120.173,,,,,,,,,
4011.0,lit_tr4973,,1.0,-20.0,0.00129,LiAsF6,DME,Sulfolane,,,,1/0.8725851964402/0.41973870350337,,,,,,,,10.1016/0378-7753(91)80004-H,F[As-](F)(F)(F)(F)F,Li Salt,195.851,COC,Solvent,46.069,O=S1(CCCC1)=O,Solvent,120.173,,,,,,,,,
4012.0,lit_tr4974,,1.0,-10.0,0.00211,LiAsF6,DME,Sulfolane,,,,1/0.8725851964402/0.41973870350337,,,,,,,,10.1016/0378-7753(91)80004-H,F[As-](F)(F)(F)(F)F,Li Salt,195.851,COC,Solvent,46.069,O=S1(CCCC1)=O,Solvent,120.173,,,,,,,,,
4013.0,lit_tr4975,,1.0,0.0,0.00313,LiAsF6,DME,Sulfolane,,,,1/0.8725851964402/0.41973870350337,,,,,,,,10.1016/0378-7753(91)80004-H,F[As-](F)(F)(F)(F)F,Li Salt,195.851,COC,Solvent,46.069,O=S1(CCCC1)=O,Solvent,120.173,,,,,,,,,
4014.0,lit_tr4976,,1.0,20.0,0.00582,LiAsF6,DME,Sulfolane,,,,1/0.8725851964402/0.41973870350337,,,,,,,,10.1016/0378-7753(91)80004-H,F[As-](F)(F)(F)(F)F,Li Salt,195.851,COC,Solvent,46.069,O=S1(CCCC1)=O,Solvent,120.173,,,,,,,,,
4015.0,lit_tr4977,,1.0,40.0,0.00914,LiAsF6,DME,Sulfolane,,,,1/0.8725851964402/0.41973870350337,,,,,,,,10.1016/0378-7753(91)80004-H,F[As-](F)(F)(F)(F)F,Li Salt,195.851,COC,Solvent,46.069,O=S1(CCCC1)=O,Solvent,120.173,,,,,,,,,
4016.0,lit_tr4978,,1.0,60.0,0.01302,LiAsF6,DME,Sulfolane,,,,1/0.8725851964402/0.41973870350337,,,,,,,,10.1016/0378-7753(91)80004-H,F[As-](F)(F)(F)(F)F,Li Salt,195.851,COC,Solvent,46.069,O=S1(CCCC1)=O,Solvent,120.173,,,,,,,,,
4017.0,lit_tr4979,,1.0,80.0,0.01699,LiAsF6,DME,Sulfolane,,,,1/0.8725851964402/0.41973870350337,,,,,,,,10.1016/0378-7753(91)80004-H,F[As-](F)(F)(F)(F)F,Li Salt,195.851,COC,Solvent,46.069,O=S1(CCCC1)=O,Solvent,120.173,,,,,,,,,
4018.0,lit_tr4980,,1.0,-40.0,0.00014,LiAsF6,DME,Sulfolane,Triglyme,,,1/0.21814629911005/0.524673379379213/0.193429837849969,,,,,,,,10.1016/0378-7753(91)80004-H,F[As-](F)(F)(F)(F)F,Li Salt,195.851,COC,Solvent,46.069,O=S1(CCCC1)=O,Solvent,120.173,COCCOCCOCCOC,Electrolyte,178.22799999999998,,,,,,
4019.0,lit_tr4981,,1.0,-30.0,0.0003,LiAsF6,DME,Sulfolane,Triglyme,,,1/0.21814629911005/0.524673379379213/0.193429837849969,,,,,,,,10.1016/0378-7753(91)80004-H,F[As-](F)(F)(F)(F)F,Li Salt,195.851,COC,Solvent,46.069,O=S1(CCCC1)=O,Solvent,120.173,COCCOCCOCCOC,Electrolyte,178.22799999999998,,,,,,
4020.0,lit_tr4982,,1.0,-20.0,0.00068,LiAsF6,DME,Sulfolane,Triglyme,,,1/0.21814629911005/0.524673379379213/0.193429837849969,,,,,,,,10.1016/0378-7753(91)80004-H,F[As-](F)(F)(F)(F)F,Li Salt,195.851,COC,Solvent,46.069,O=S1(CCCC1)=O,Solvent,120.173,COCCOCCOCCOC,Electrolyte,178.22799999999998,,,,,,
4021.0,lit_tr4983,,1.0,-10.0,0.00117,LiAsF6,DME,Sulfolane,Triglyme,,,1/0.21814629911005/0.524673379379213/0.193429837849969,,,,,,,,10.1016/0378-7753(91)80004-H,F[As-](F)(F)(F)(F)F,Li Salt,195.851,COC,Solvent,46.069,O=S1(CCCC1)=O,Solvent,120.173,COCCOCCOCCOC,Electrolyte,178.22799999999998,,,,,,
4022.0,lit_tr4984,,1.0,0.0,0.00182,LiAsF6,DME,Sulfolane,Triglyme,,,1/0.21814629911005/0.524673379379213/0.193429837849969,,,,,,,,10.1016/0378-7753(91)80004-H,F[As-](F)(F)(F)(F)F,Li Salt,195.851,COC,Solvent,46.069,O=S1(CCCC1)=O,Solvent,120.173,COCCOCCOCCOC,Electrolyte,178.22799999999998,,,,,,
4023.0,lit_tr4985,,1.0,20.0,0.00374,LiAsF6,DME,Sulfolane,Triglyme,,,1/0.21814629911005/0.524673379379213/0.193429837849969,,,,,,,,10.1016/0378-7753(91)80004-H,F[As-](F)(F)(F)(F)F,Li Salt,195.851,COC,Solvent,46.069,O=S1(CCCC1)=O,Solvent,120.173,COCCOCCOCCOC,Electrolyte,178.22799999999998,,,,,,
4024.0,lit_tr4986,,1.0,40.0,0.00625,LiAsF6,DME,Sulfolane,Triglyme,,,1/0.21814629911005/0.524673379379213/0.193429837849969,,,,,,,,10.1016/0378-7753(91)80004-H,F[As-](F)(F)(F)(F)F,Li Salt,195.851,COC,Solvent,46.069,O=S1(CCCC1)=O,Solvent,120.173,COCCOCCOCCOC,Electrolyte,178.22799999999998,,,,,,
4025.0,lit_tr4987,,1.0,60.0,0.00923,LiAsF6,DME,Sulfolane,Triglyme,,,1/0.21814629911005/0.524673379379213/0.193429837849969,,,,,,,,10.1016/0378-7753(91)80004-H,F[As-](F)(F)(F)(F)F,Li Salt,195.851,COC,Solvent,46.069,O=S1(CCCC1)=O,Solvent,120.173,COCCOCCOCCOC,Electrolyte,178.22799999999998,,,,,,
4026.0,lit_tr4988,,1.0,80.0,0.01234,LiAsF6,DME,Sulfolane,Triglyme,,,1/0.21814629911005/0.524673379379213/0.193429837849969,,,,,,,,10.1016/0378-7753(91)80004-H,F[As-](F)(F)(F)(F)F,Li Salt,195.851,COC,Solvent,46.069,O=S1(CCCC1)=O,Solvent,120.173,COCCOCCOCCOC,Electrolyte,178.22799999999998,,,,,,
4027.0,lit_tr4989,,1.0,-40.0,0.00023,LiAsF6,DME,Sulfolane,Triglyme,,,1/0.363577165183417/0.524673379379213/0.138164169892835,,,,,,,,10.1016/0378-7753(91)80004-H,F[As-](F)(F)(F)(F)F,Li Salt,195.851,COC,Solvent,46.069,O=S1(CCCC1)=O,Solvent,120.173,COCCOCCOCCOC,Electrolyte,178.22799999999998,,,,,,
4028.0,lit_tr4990,,1.0,-30.0,0.00056,LiAsF6,DME,Sulfolane,Triglyme,,,1/0.363577165183417/0.524673379379213/0.138164169892835,,,,,,,,10.1016/0378-7753(91)80004-H,F[As-](F)(F)(F)(F)F,Li Salt,195.851,COC,Solvent,46.069,O=S1(CCCC1)=O,Solvent,120.173,COCCOCCOCCOC,Electrolyte,178.22799999999998,,,,,,
4029.0,lit_tr4991,,1.0,-20.0,0.00097,LiAsF6,DME,Sulfolane,Triglyme,,,1/0.363577165183417/0.524673379379213/0.138164169892835,,,,,,,,10.1016/0378-7753(91)80004-H,F[As-](F)(F)(F)(F)F,Li Salt,195.851,COC,Solvent,46.069,O=S1(CCCC1)=O,Solvent,120.173,COCCOCCOCCOC,Electrolyte,178.22799999999998,,,,,,
4030.0,lit_tr4992,,1.0,-10.0,0.00161,LiAsF6,DME,Sulfolane,Triglyme,,,1/0.363577165183417/0.524673379379213/0.138164169892835,,,,,,,,10.1016/0378-7753(91)80004-H,F[As-](F)(F)(F)(F)F,Li Salt,195.851,COC,Solvent,46.069,O=S1(CCCC1)=O,Solvent,120.173,COCCOCCOCCOC,Electrolyte,178.22799999999998,,,,,,
4031.0,lit_tr4993,,1.0,0.0,0.00241,LiAsF6,DME,Sulfolane,Triglyme,,,1/0.363577165183417/0.524673379379213/0.138164169892835,,,,,,,,10.1016/0378-7753(91)80004-H,F[As-](F)(F)(F)(F)F,Li Salt,195.851,COC,Solvent,46.069,O=S1(CCCC1)=O,Solvent,120.173,COCCOCCOCCOC,Electrolyte,178.22799999999998,,,,,,
4032.0,lit_tr4994,,1.0,20.0,0.00462,LiAsF6,DME,Sulfolane,Triglyme,,,1/0.363577165183417/0.524673379379213/0.138164169892835,,,,,,,,10.1016/0378-7753(91)80004-H,F[As-](F)(F)(F)(F)F,Li Salt,195.851,COC,Solvent,46.069,O=S1(CCCC1)=O,Solvent,120.173,COCCOCCOCCOC,Electrolyte,178.22799999999998,,,,,,
4033.0,lit_tr4995,,1.0,40.0,0.00752,LiAsF6,DME,Sulfolane,Triglyme,,,1/0.363577165183417/0.524673379379213/0.138164169892835,,,,,,,,10.1016/0378-7753(91)80004-H,F[As-](F)(F)(F)(F)F,Li Salt,195.851,COC,Solvent,46.069,O=S1(CCCC1)=O,Solvent,120.173,COCCOCCOCCOC,Electrolyte,178.22799999999998,,,,,,
4034.0,lit_tr4996,,1.0,60.0,0.01082,LiAsF6,DME,Sulfolane,Triglyme,,,1/0.363577165183417/0.524673379379213/0.138164169892835,,,,,,,,10.1016/0378-7753(91)80004-H,F[As-](F)(F)(F)(F)F,Li Salt,195.851,COC,Solvent,46.069,O=S1(CCCC1)=O,Solvent,120.173,COCCOCCOCCOC,Electrolyte,178.22799999999998,,,,,,
4035.0,lit_tr4997,,1.0,80.0,0.0144,LiAsF6,DME,Sulfolane,Triglyme,,,1/0.363577165183417/0.524673379379213/0.138164169892835,,,,,,,,10.1016/0378-7753(91)80004-H,F[As-](F)(F)(F)(F)F,Li Salt,195.851,COC,Solvent,46.069,O=S1(CCCC1)=O,Solvent,120.173,COCCOCCOCCOC,Electrolyte,178.22799999999998,,,,,,
4036.0,lit_tr4998,,1.0,-20.0,0.00855,LiAsF6,DMF,,,,,1/1.29155835271583,,,,,,,,10.1016/0378-7753(91)80004-H,F[As-](F)(F)(F)(F)F,Li Salt,195.851,O=C(NC)C,Solvent,73.095,,,,,,,,,,,,
4037.0,lit_tr4999,,1.0,-10.0,0.01101,LiAsF6,DMF,,,,,1/1.29155835271583,,,,,,,,10.1016/0378-7753(91)80004-H,F[As-](F)(F)(F)(F)F,Li Salt,195.851,O=C(NC)C,Solvent,73.095,,,,,,,,,,,,
4038.0,lit_tr5000,,1.0,0.0,0.01354,LiAsF6,DMF,,,,,1/1.29155835271583,,,,,,,,10.1016/0378-7753(91)80004-H,F[As-](F)(F)(F)(F)F,Li Salt,195.851,O=C(NC)C,Solvent,73.095,,,,,,,,,,,,
4039.0,lit_tr5001,,1.0,20.0,0.0194,LiAsF6,DMF,,,,,1/1.29155835271583,,,,,,,,10.1016/0378-7753(91)80004-H,F[As-](F)(F)(F)(F)F,Li Salt,195.851,O=C(NC)C,Solvent,73.095,,,,,,,,,,,,
4040.0,lit_tr5002,,1.0,40.0,0.02529,LiAsF6,DMF,,,,,1/1.29155835271583,,,,,,,,10.1016/0378-7753(91)80004-H,F[As-](F)(F)(F)(F)F,Li Salt,195.851,O=C(NC)C,Solvent,73.095,,,,,,,,,,,,
4041.0,lit_tr5003,,1.0,60.0,0.0315,LiAsF6,DMF,,,,,1/1.29155835271583,,,,,,,,10.1016/0378-7753(91)80004-H,F[As-](F)(F)(F)(F)F,Li Salt,195.851,O=C(NC)C,Solvent,73.095,,,,,,,,,,,,
4042.0,lit_tr5004,,1.0,80.0,0.0381,LiAsF6,DMF,,,,,1/1.29155835271583,,,,,,,,10.1016/0378-7753(91)80004-H,F[As-](F)(F)(F)(F)F,Li Salt,195.851,O=C(NC)C,Solvent,73.095,,,,,,,,,,,,
4043.0,lit_tr5005,,1.0,20.0,0.00697,LiAsF6,EC,,,,,1/1.4989779695662,,,,,,,,10.1016/0378-7753(91)80004-H,F[As-](F)(F)(F)(F)F,Li Salt,195.851,O=C1OCCO1,Solvent,88.062,,,,,,,,,,,,
4044.0,lit_tr5006,,1.0,40.0,0.011,LiAsF6,EC,,,,,1/1.4989779695662,,,,,,,,10.1016/0378-7753(91)80004-H,F[As-](F)(F)(F)(F)F,Li Salt,195.851,O=C1OCCO1,Solvent,88.062,,,,,,,,,,,,
4045.0,lit_tr5007,,1.0,60.0,0.01572,LiAsF6,EC,,,,,1/1.4989779695662,,,,,,,,10.1016/0378-7753(91)80004-H,F[As-](F)(F)(F)(F)F,Li Salt,195.851,O=C1OCCO1,Solvent,88.062,,,,,,,,,,,,
4046.0,lit_tr5008,,1.0,80.0,0.02067,LiAsF6,EC,,,,,1/1.4989779695662,,,,,,,,10.1016/0378-7753(91)80004-H,F[As-](F)(F)(F)(F)F,Li Salt,195.851,O=C1OCCO1,Solvent,88.062,,,,,,,,,,,,
4047.0,lit_tr5009,,1.0,-10.0,0.00475,LiAsF6,EC,Ethylmonoglyme,,,,1/0.749488984783102/0.355329949238579,,,,,,,,10.1016/0378-7753(91)80004-H,F[As-](F)(F)(F)(F)F,Li Salt,195.851,O=C1OCCO1,Solvent,88.062,CCOCCOCC,Solvent,118.176,,,,,,,,,
4048.0,lit_tr5010,,1.0,0.0,0.00649,LiAsF6,EC,Ethylmonoglyme,,,,1/0.749488984783102/0.355329949238579,,,,,,,,10.1016/0378-7753(91)80004-H,F[As-](F)(F)(F)(F)F,Li Salt,195.851,O=C1OCCO1,Solvent,88.062,CCOCCOCC,Solvent,118.176,,,,,,,,,
4049.0,lit_tr5011,,1.0,20.0,0.01067,LiAsF6,EC,Ethylmonoglyme,,,,1/0.749488984783102/0.355329949238579,,,,,,,,10.1016/0378-7753(91)80004-H,F[As-](F)(F)(F)(F)F,Li Salt,195.851,O=C1OCCO1,Solvent,88.062,CCOCCOCC,Solvent,118.176,,,,,,,,,
4050.0,lit_tr5012,,1.0,-60.0,0.00177,LiAsF6,EC,MethyleneChloride,PC,THF,,1/0.262321144674086/0.469798657718121/0.206557939073367/0.431590625433366,,,,,,,,10.1016/0378-7753(91)80004-H,F[As-](F)(F)(F)(F)F,Li Salt,195.851,O=C1OCCO1,Solvent,88.062,ClCCl,Solvent,84.93299999999999,CC1COC(=O)O1,Solvent,102.08899999999998,C1CCOC1,Solvent,72.107,,,
4051.0,lit_tr5013,,1.0,-50.0,0.0028,LiAsF6,EC,MethyleneChloride,PC,THF,,1/0.262321144674086/0.469798657718121/0.206557939073367/0.431590625433366,,,,,,,,10.1016/0378-7753(91)80004-H,F[As-](F)(F)(F)(F)F,Li Salt,195.851,O=C1OCCO1,Solvent,88.062,ClCCl,Solvent,84.93299999999999,CC1COC(=O)O1,Solvent,102.08899999999998,C1CCOC1,Solvent,72.107,,,
4052.0,lit_tr5014,,1.0,-40.0,0.0041,LiAsF6,EC,MethyleneChloride,PC,THF,,1/0.262321144674086/0.469798657718121/0.206557939073367/0.431590625433366,,,,,,,,10.1016/0378-7753(91)80004-H,F[As-](F)(F)(F)(F)F,Li Salt,195.851,O=C1OCCO1,Solvent,88.062,ClCCl,Solvent,84.93299999999999,CC1COC(=O)O1,Solvent,102.08899999999998,C1CCOC1,Solvent,72.107,,,
4053.0,lit_tr5015,,1.0,-30.0,0.00565,LiAsF6,EC,MethyleneChloride,PC,THF,,1/0.262321144674086/0.469798657718121/0.206557939073367/0.431590625433366,,,,,,,,10.1016/0378-7753(91)80004-H,F[As-](F)(F)(F)(F)F,Li Salt,195.851,O=C1OCCO1,Solvent,88.062,ClCCl,Solvent,84.93299999999999,CC1COC(=O)O1,Solvent,102.08899999999998,C1CCOC1,Solvent,72.107,,,
4054.0,lit_tr5016,,1.0,-20.0,0.00721,LiAsF6,EC,MethyleneChloride,PC,THF,,1/0.262321144674086/0.469798657718121/0.206557939073367/0.431590625433366,,,,,,,,10.1016/0378-7753(91)80004-H,F[As-](F)(F)(F)(F)F,Li Salt,195.851,O=C1OCCO1,Solvent,88.062,ClCCl,Solvent,84.93299999999999,CC1COC(=O)O1,Solvent,102.08899999999998,C1CCOC1,Solvent,72.107,,,
4055.0,lit_tr5017,,1.0,-10.0,0.00893,LiAsF6,EC,MethyleneChloride,PC,THF,,1/0.262321144674086/0.469798657718121/0.206557939073367/0.431590625433366,,,,,,,,10.1016/0378-7753(91)80004-H,F[As-](F)(F)(F)(F)F,Li Salt,195.851,O=C1OCCO1,Solvent,88.062,ClCCl,Solvent,84.93299999999999,CC1COC(=O)O1,Solvent,102.08899999999998,C1CCOC1,Solvent,72.107,,,
4056.0,lit_tr5018,,1.0,0.0,0.01068,LiAsF6,EC,MethyleneChloride,PC,THF,,1/0.262321144674086/0.469798657718121/0.206557939073367/0.431590625433366,,,,,,,,10.1016/0378-7753(91)80004-H,F[As-](F)(F)(F)(F)F,Li Salt,195.851,O=C1OCCO1,Solvent,88.062,ClCCl,Solvent,84.93299999999999,CC1COC(=O)O1,Solvent,102.08899999999998,C1CCOC1,Solvent,72.107,,,
4057.0,lit_tr5019,,1.0,20.0,0.01458,LiAsF6,EC,MethyleneChloride,PC,THF,,1/0.262321144674086/0.469798657718121/0.206557939073367/0.431590625433366,,,,,,,,10.1016/0378-7753(91)80004-H,F[As-](F)(F)(F)(F)F,Li Salt,195.851,O=C1OCCO1,Solvent,88.062,ClCCl,Solvent,84.93299999999999,CC1COC(=O)O1,Solvent,102.08899999999998,C1CCOC1,Solvent,72.107,,,
4058.0,lit_tr5020,,1.0,-60.0,0.00254,LiAsF6,EC,MethyleneChloride,PC,THF,,1/0.187372246195776/0.782997762863535/0.147541385052405/0.30827901816669,,,,,,,,10.1016/0378-7753(91)80004-H,F[As-](F)(F)(F)(F)F,Li Salt,195.851,O=C1OCCO1,Solvent,88.062,ClCCl,Solvent,84.93299999999999,CC1COC(=O)O1,Solvent,102.08899999999998,C1CCOC1,Solvent,72.107,,,
4059.0,lit_tr5021,,1.0,-50.0,0.00376,LiAsF6,EC,MethyleneChloride,PC,THF,,1/0.187372246195776/0.782997762863535/0.147541385052405/0.30827901816669,,,,,,,,10.1016/0378-7753(91)80004-H,F[As-](F)(F)(F)(F)F,Li Salt,195.851,O=C1OCCO1,Solvent,88.062,ClCCl,Solvent,84.93299999999999,CC1COC(=O)O1,Solvent,102.08899999999998,C1CCOC1,Solvent,72.107,,,
4060.0,lit_tr5022,,1.0,-40.0,0.00513,LiAsF6,EC,MethyleneChloride,PC,THF,,1/0.187372246195776/0.782997762863535/0.147541385052405/0.30827901816669,,,,,,,,10.1016/0378-7753(91)80004-H,F[As-](F)(F)(F)(F)F,Li Salt,195.851,O=C1OCCO1,Solvent,88.062,ClCCl,Solvent,84.93299999999999,CC1COC(=O)O1,Solvent,102.08899999999998,C1CCOC1,Solvent,72.107,,,
4061.0,lit_tr5023,,1.0,-30.0,0.00669,LiAsF6,EC,MethyleneChloride,PC,THF,,1/0.187372246195776/0.782997762863535/0.147541385052405/0.30827901816669,,,,,,,,10.1016/0378-7753(91)80004-H,F[As-](F)(F)(F)(F)F,Li Salt,195.851,O=C1OCCO1,Solvent,88.062,ClCCl,Solvent,84.93299999999999,CC1COC(=O)O1,Solvent,102.08899999999998,C1CCOC1,Solvent,72.107,,,
4062.0,lit_tr5024,,1.0,-20.0,0.00826,LiAsF6,EC,MethyleneChloride,PC,THF,,1/0.187372246195776/0.782997762863535/0.147541385052405/0.30827901816669,,,,,,,,10.1016/0378-7753(91)80004-H,F[As-](F)(F)(F)(F)F,Li Salt,195.851,O=C1OCCO1,Solvent,88.062,ClCCl,Solvent,84.93299999999999,CC1COC(=O)O1,Solvent,102.08899999999998,C1CCOC1,Solvent,72.107,,,
4063.0,lit_tr5025,,1.0,-10.0,0.00984,LiAsF6,EC,MethyleneChloride,PC,THF,,1/0.187372246195776/0.782997762863535/0.147541385052405/0.30827901816669,,,,,,,,10.1016/0378-7753(91)80004-H,F[As-](F)(F)(F)(F)F,Li Salt,195.851,O=C1OCCO1,Solvent,88.062,ClCCl,Solvent,84.93299999999999,CC1COC(=O)O1,Solvent,102.08899999999998,C1CCOC1,Solvent,72.107,,,
4064.0,lit_tr5026,,1.0,0.0,0.01145,LiAsF6,EC,MethyleneChloride,PC,THF,,1/0.187372246195776/0.782997762863535/0.147541385052405/0.30827901816669,,,,,,,,10.1016/0378-7753(91)80004-H,F[As-](F)(F)(F)(F)F,Li Salt,195.851,O=C1OCCO1,Solvent,88.062,ClCCl,Solvent,84.93299999999999,CC1COC(=O)O1,Solvent,102.08899999999998,C1CCOC1,Solvent,72.107,,,
4065.0,lit_tr5027,,1.0,20.0,0.01479,LiAsF6,EC,MethyleneChloride,PC,THF,,1/0.187372246195776/0.782997762863535/0.147541385052405/0.30827901816669,,,,,,,,10.1016/0378-7753(91)80004-H,F[As-](F)(F)(F)(F)F,Li Salt,195.851,O=C1OCCO1,Solvent,88.062,ClCCl,Solvent,84.93299999999999,CC1COC(=O)O1,Solvent,102.08899999999998,C1CCOC1,Solvent,72.107,,,
4066.0,lit_tr5028,,1.0,-60.0,0.00264,LiAsF6,EC,MethyleneChloride,PC,THF,,1/0.112423347717465/1.09619686800895/0.0885248310314428/0.147973928720011,,,,,,,,10.1016/0378-7753(91)80004-H,F[As-](F)(F)(F)(F)F,Li Salt,195.851,O=C1OCCO1,Solvent,88.062,ClCCl,Solvent,84.93299999999999,CC1COC(=O)O1,Solvent,102.08899999999998,C1CCOC1,Solvent,72.107,,,
4067.0,lit_tr5029,,1.0,-50.0,0.00362,LiAsF6,EC,MethyleneChloride,PC,THF,,1/0.112423347717465/1.09619686800895/0.0885248310314428/0.147973928720011,,,,,,,,10.1016/0378-7753(91)80004-H,F[As-](F)(F)(F)(F)F,Li Salt,195.851,O=C1OCCO1,Solvent,88.062,ClCCl,Solvent,84.93299999999999,CC1COC(=O)O1,Solvent,102.08899999999998,C1CCOC1,Solvent,72.107,,,
4068.0,lit_tr5030,,1.0,-40.0,0.00464,LiAsF6,EC,MethyleneChloride,PC,THF,,1/0.112423347717465/1.09619686800895/0.0885248310314428/0.147973928720011,,,,,,,,10.1016/0378-7753(91)80004-H,F[As-](F)(F)(F)(F)F,Li Salt,195.851,O=C1OCCO1,Solvent,88.062,ClCCl,Solvent,84.93299999999999,CC1COC(=O)O1,Solvent,102.08899999999998,C1CCOC1,Solvent,72.107,,,
4069.0,lit_tr5031,,1.0,-30.0,0.00569,LiAsF6,EC,MethyleneChloride,PC,THF,,1/0.112423347717465/1.09619686800895/0.0885248310314428/0.147973928720011,,,,,,,,10.1016/0378-7753(91)80004-H,F[As-](F)(F)(F)(F)F,Li Salt,195.851,O=C1OCCO1,Solvent,88.062,ClCCl,Solvent,84.93299999999999,CC1COC(=O)O1,Solvent,102.08899999999998,C1CCOC1,Solvent,72.107,,,
4070.0,lit_tr5032,,1.0,-20.0,0.00672,LiAsF6,EC,MethyleneChloride,PC,THF,,1/0.112423347717465/1.09619686800895/0.0885248310314428/0.147973928720011,,,,,,,,10.1016/0378-7753(91)80004-H,F[As-](F)(F)(F)(F)F,Li Salt,195.851,O=C1OCCO1,Solvent,88.062,ClCCl,Solvent,84.93299999999999,CC1COC(=O)O1,Solvent,102.08899999999998,C1CCOC1,Solvent,72.107,,,
4071.0,lit_tr5033,,1.0,-10.0,0.00772,LiAsF6,EC,MethyleneChloride,PC,THF,,1/0.112423347717465/1.09619686800895/0.0885248310314428/0.147973928720011,,,,,,,,10.1016/0378-7753(91)80004-H,F[As-](F)(F)(F)(F)F,Li Salt,195.851,O=C1OCCO1,Solvent,88.062,ClCCl,Solvent,84.93299999999999,CC1COC(=O)O1,Solvent,102.08899999999998,C1CCOC1,Solvent,72.107,,,
4072.0,lit_tr5034,,1.0,0.0,0.00868,LiAsF6,EC,MethyleneChloride,PC,THF,,1/0.112423347717465/1.09619686800895/0.0885248310314428/0.147973928720011,,,,,,,,10.1016/0378-7753(91)80004-H,F[As-](F)(F)(F)(F)F,Li Salt,195.851,O=C1OCCO1,Solvent,88.062,ClCCl,Solvent,84.93299999999999,CC1COC(=O)O1,Solvent,102.08899999999998,C1CCOC1,Solvent,72.107,,,
4073.0,lit_tr5035,,1.0,20.0,0.01052,LiAsF6,EC,MethyleneChloride,PC,THF,,1/0.112423347717465/1.09619686800895/0.0885248310314428/0.147973928720011,,,,,,,,10.1016/0378-7753(91)80004-H,F[As-](F)(F)(F)(F)F,Li Salt,195.851,O=C1OCCO1,Solvent,88.062,ClCCl,Solvent,84.93299999999999,CC1COC(=O)O1,Solvent,102.08899999999998,C1CCOC1,Solvent,72.107,,,
4074.0,lit_tr5036,,1.0,-60.0,0.00051,LiAsF6,EC,MethyleneChloride,PC,,,1/0.224846695434931/1.09619686800895/0.177049662062886,,,,,,,,10.1016/0378-7753(91)80004-H,F[As-](F)(F)(F)(F)F,Li Salt,195.851,O=C1OCCO1,Solvent,88.062,ClCCl,Solvent,84.93299999999999,CC1COC(=O)O1,Solvent,102.08899999999998,,,,,,
4075.0,lit_tr5037,,1.0,-50.0,0.00102,LiAsF6,EC,MethyleneChloride,PC,,,1/0.224846695434931/1.09619686800895/0.177049662062886,,,,,,,,10.1016/0378-7753(91)80004-H,F[As-](F)(F)(F)(F)F,Li Salt,195.851,O=C1OCCO1,Solvent,88.062,ClCCl,Solvent,84.93299999999999,CC1COC(=O)O1,Solvent,102.08899999999998,,,,,,
4076.0,lit_tr5038,,1.0,-40.0,0.00167,LiAsF6,EC,MethyleneChloride,PC,,,1/0.224846695434931/1.09619686800895/0.177049662062886,,,,,,,,10.1016/0378-7753(91)80004-H,F[As-](F)(F)(F)(F)F,Li Salt,195.851,O=C1OCCO1,Solvent,88.062,ClCCl,Solvent,84.93299999999999,CC1COC(=O)O1,Solvent,102.08899999999998,,,,,,
4077.0,lit_tr5039,,1.0,-30.0,0.0026,LiAsF6,EC,MethyleneChloride,PC,,,1/0.224846695434931/1.09619686800895/0.177049662062886,,,,,,,,10.1016/0378-7753(91)80004-H,F[As-](F)(F)(F)(F)F,Li Salt,195.851,O=C1OCCO1,Solvent,88.062,ClCCl,Solvent,84.93299999999999,CC1COC(=O)O1,Solvent,102.08899999999998,,,,,,
4078.0,lit_tr5040,,1.0,-20.0,0.00339,LiAsF6,EC,MethyleneChloride,PC,,,1/0.224846695434931/1.09619686800895/0.177049662062886,,,,,,,,10.1016/0378-7753(91)80004-H,F[As-](F)(F)(F)(F)F,Li Salt,195.851,O=C1OCCO1,Solvent,88.062,ClCCl,Solvent,84.93299999999999,CC1COC(=O)O1,Solvent,102.08899999999998,,,,,,
4079.0,lit_tr5041,,1.0,-10.0,0.00424,LiAsF6,EC,MethyleneChloride,PC,,,1/0.224846695434931/1.09619686800895/0.177049662062886,,,,,,,,10.1016/0378-7753(91)80004-H,F[As-](F)(F)(F)(F)F,Li Salt,195.851,O=C1OCCO1,Solvent,88.062,ClCCl,Solvent,84.93299999999999,CC1COC(=O)O1,Solvent,102.08899999999998,,,,,,
4080.0,lit_tr5042,,1.0,0.0,0.00515,LiAsF6,EC,MethyleneChloride,PC,,,1/0.224846695434931/1.09619686800895/0.177049662062886,,,,,,,,10.1016/0378-7753(91)80004-H,F[As-](F)(F)(F)(F)F,Li Salt,195.851,O=C1OCCO1,Solvent,88.062,ClCCl,Solvent,84.93299999999999,CC1COC(=O)O1,Solvent,102.08899999999998,,,,,,
4081.0,lit_tr5043,,1.0,20.0,0.00697,LiAsF6,EC,MethyleneChloride,PC,,,1/0.224846695434931/1.09619686800895/0.177049662062886,,,,,,,,10.1016/0378-7753(91)80004-H,F[As-](F)(F)(F)(F)F,Li Salt,195.851,O=C1OCCO1,Solvent,88.062,ClCCl,Solvent,84.93299999999999,CC1COC(=O)O1,Solvent,102.08899999999998,,,,,,
4082.0,lit_tr5044,,1.0,-60.0,0.00076,LiAsF6,EC,MethyleneChloride,PC,,,1/0.374744492391551/0.782997762863535/0.295082770104809,,,,,,,,10.1016/0378-7753(91)80004-H,F[As-](F)(F)(F)(F)F,Li Salt,195.851,O=C1OCCO1,Solvent,88.062,ClCCl,Solvent,84.93299999999999,CC1COC(=O)O1,Solvent,102.08899999999998,,,,,,
4083.0,lit_tr5045,,1.0,-50.0,0.00144,LiAsF6,EC,MethyleneChloride,PC,,,1/0.374744492391551/0.782997762863535/0.295082770104809,,,,,,,,10.1016/0378-7753(91)80004-H,F[As-](F)(F)(F)(F)F,Li Salt,195.851,O=C1OCCO1,Solvent,88.062,ClCCl,Solvent,84.93299999999999,CC1COC(=O)O1,Solvent,102.08899999999998,,,,,,
4084.0,lit_tr5046,,1.0,-40.0,0.00231,LiAsF6,EC,MethyleneChloride,PC,,,1/0.374744492391551/0.782997762863535/0.295082770104809,,,,,,,,10.1016/0378-7753(91)80004-H,F[As-](F)(F)(F)(F)F,Li Salt,195.851,O=C1OCCO1,Solvent,88.062,ClCCl,Solvent,84.93299999999999,CC1COC(=O)O1,Solvent,102.08899999999998,,,,,,
4085.0,lit_tr5047,,1.0,-30.0,0.00319,LiAsF6,EC,MethyleneChloride,PC,,,1/0.374744492391551/0.782997762863535/0.295082770104809,,,,,,,,10.1016/0378-7753(91)80004-H,F[As-](F)(F)(F)(F)F,Li Salt,195.851,O=C1OCCO1,Solvent,88.062,ClCCl,Solvent,84.93299999999999,CC1COC(=O)O1,Solvent,102.08899999999998,,,,,,
4086.0,lit_tr5048,,1.0,-20.0,0.00439,LiAsF6,EC,MethyleneChloride,PC,,,1/0.374744492391551/0.782997762863535/0.295082770104809,,,,,,,,10.1016/0378-7753(91)80004-H,F[As-](F)(F)(F)(F)F,Li Salt,195.851,O=C1OCCO1,Solvent,88.062,ClCCl,Solvent,84.93299999999999,CC1COC(=O)O1,Solvent,102.08899999999998,,,,,,
4087.0,lit_tr5049,,1.0,-10.0,0.0057,LiAsF6,EC,MethyleneChloride,PC,,,1/0.374744492391551/0.782997762863535/0.295082770104809,,,,,,,,10.1016/0378-7753(91)80004-H,F[As-](F)(F)(F)(F)F,Li Salt,195.851,O=C1OCCO1,Solvent,88.062,ClCCl,Solvent,84.93299999999999,CC1COC(=O)O1,Solvent,102.08899999999998,,,,,,
4088.0,lit_tr5050,,1.0,0.0,0.00719,LiAsF6,EC,MethyleneChloride,PC,,,1/0.374744492391551/0.782997762863535/0.295082770104809,,,,,,,,10.1016/0378-7753(91)80004-H,F[As-](F)(F)(F)(F)F,Li Salt,195.851,O=C1OCCO1,Solvent,88.062,ClCCl,Solvent,84.93299999999999,CC1COC(=O)O1,Solvent,102.08899999999998,,,,,,
4089.0,lit_tr5051,,1.0,20.0,0.01041,LiAsF6,EC,MethyleneChloride,PC,,,1/0.374744492391551/0.782997762863535/0.295082770104809,,,,,,,,10.1016/0378-7753(91)80004-H,F[As-](F)(F)(F)(F)F,Li Salt,195.851,O=C1OCCO1,Solvent,88.062,ClCCl,Solvent,84.93299999999999,CC1COC(=O)O1,Solvent,102.08899999999998,,,,,,
4090.0,lit_tr5052,,1.0,-60.0,0.00022,LiAsF6,EC,MethyleneChloride,PC,,,1/0.524642289348172/0.469798657718121/0.413115878146733,,,,,,,,10.1016/0378-7753(91)80004-H,F[As-](F)(F)(F)(F)F,Li Salt,195.851,O=C1OCCO1,Solvent,88.062,ClCCl,Solvent,84.93299999999999,CC1COC(=O)O1,Solvent,102.08899999999998,,,,,,
4091.0,lit_tr5053,,1.0,-50.0,0.00053,LiAsF6,EC,MethyleneChloride,PC,,,1/0.524642289348172/0.469798657718121/0.413115878146733,,,,,,,,10.1016/0378-7753(91)80004-H,F[As-](F)(F)(F)(F)F,Li Salt,195.851,O=C1OCCO1,Solvent,88.062,ClCCl,Solvent,84.93299999999999,CC1COC(=O)O1,Solvent,102.08899999999998,,,,,,
4092.0,lit_tr5054,,1.0,-40.0,0.00111,LiAsF6,EC,MethyleneChloride,PC,,,1/0.524642289348172/0.469798657718121/0.413115878146733,,,,,,,,10.1016/0378-7753(91)80004-H,F[As-](F)(F)(F)(F)F,Li Salt,195.851,O=C1OCCO1,Solvent,88.062,ClCCl,Solvent,84.93299999999999,CC1COC(=O)O1,Solvent,102.08899999999998,,,,,,
4093.0,lit_tr5055,,1.0,-30.0,0.00204,LiAsF6,EC,MethyleneChloride,PC,,,1/0.524642289348172/0.469798657718121/0.413115878146733,,,,,,,,10.1016/0378-7753(91)80004-H,F[As-](F)(F)(F)(F)F,Li Salt,195.851,O=C1OCCO1,Solvent,88.062,ClCCl,Solvent,84.93299999999999,CC1COC(=O)O1,Solvent,102.08899999999998,,,,,,
4094.0,lit_tr5056,,1.0,-20.0,0.00315,LiAsF6,EC,MethyleneChloride,PC,,,1/0.524642289348172/0.469798657718121/0.413115878146733,,,,,,,,10.1016/0378-7753(91)80004-H,F[As-](F)(F)(F)(F)F,Li Salt,195.851,O=C1OCCO1,Solvent,88.062,ClCCl,Solvent,84.93299999999999,CC1COC(=O)O1,Solvent,102.08899999999998,,,,,,
4095.0,lit_tr5057,,1.0,-10.0,0.00433,LiAsF6,EC,MethyleneChloride,PC,,,1/0.524642289348172/0.469798657718121/0.413115878146733,,,,,,,,10.1016/0378-7753(91)80004-H,F[As-](F)(F)(F)(F)F,Li Salt,195.851,O=C1OCCO1,Solvent,88.062,ClCCl,Solvent,84.93299999999999,CC1COC(=O)O1,Solvent,102.08899999999998,,,,,,
4096.0,lit_tr5058,,1.0,0.0,0.00581,LiAsF6,EC,MethyleneChloride,PC,,,1/0.524642289348172/0.469798657718121/0.413115878146733,,,,,,,,10.1016/0378-7753(91)80004-H,F[As-](F)(F)(F)(F)F,Li Salt,195.851,O=C1OCCO1,Solvent,88.062,ClCCl,Solvent,84.93299999999999,CC1COC(=O)O1,Solvent,102.08899999999998,,,,,,
4097.0,lit_tr5059,,1.0,20.0,0.00932,LiAsF6,EC,MethyleneChloride,PC,,,1/0.524642289348172/0.469798657718121/0.413115878146733,,,,,,,,10.1016/0378-7753(91)80004-H,F[As-](F)(F)(F)(F)F,Li Salt,195.851,O=C1OCCO1,Solvent,88.062,ClCCl,Solvent,84.93299999999999,CC1COC(=O)O1,Solvent,102.08899999999998,,,,,,
4098.0,lit_tr5060,,1.0,-60.0,0.0004,LiAsF6,EC,PC,,,,0.5/0.224846695434931/1.00328141835635,,,,,,,,10.1016/0378-7753(91)80004-H,F[As-](F)(F)(F)(F)F,Li Salt,195.851,O=C1OCCO1,Solvent,88.062,CC1COC(=O)O1,Solvent,102.08899999999998,,,,,,,,,
4099.0,lit_tr5061,,1.0,-50.0,0.00014,LiAsF6,EC,PC,,,,0.5/0.224846695434931/1.00328141835635,,,,,,,,10.1016/0378-7753(91)80004-H,F[As-](F)(F)(F)(F)F,Li Salt,195.851,O=C1OCCO1,Solvent,88.062,CC1COC(=O)O1,Solvent,102.08899999999998,,,,,,,,,
4100.0,lit_tr5062,,1.0,-40.0,0.00039,LiAsF6,EC,PC,,,,0.5/0.224846695434931/1.00328141835635,,,,,,,,10.1016/0378-7753(91)80004-H,F[As-](F)(F)(F)(F)F,Li Salt,195.851,O=C1OCCO1,Solvent,88.062,CC1COC(=O)O1,Solvent,102.08899999999998,,,,,,,,,
4101.0,lit_tr5063,,1.0,-30.0,0.00081,LiAsF6,EC,PC,,,,0.5/0.224846695434931/1.00328141835635,,,,,,,,10.1016/0378-7753(91)80004-H,F[As-](F)(F)(F)(F)F,Li Salt,195.851,O=C1OCCO1,Solvent,88.062,CC1COC(=O)O1,Solvent,102.08899999999998,,,,,,,,,
4102.0,lit_tr5064,,1.0,-20.0,0.00137,LiAsF6,EC,PC,,,,0.5/0.224846695434931/1.00328141835635,,,,,,,,10.1016/0378-7753(91)80004-H,F[As-](F)(F)(F)(F)F,Li Salt,195.851,O=C1OCCO1,Solvent,88.062,CC1COC(=O)O1,Solvent,102.08899999999998,,,,,,,,,
4103.0,lit_tr5065,,1.0,-10.0,0.00208,LiAsF6,EC,PC,,,,0.5/0.224846695434931/1.00328141835635,,,,,,,,10.1016/0378-7753(91)80004-H,F[As-](F)(F)(F)(F)F,Li Salt,195.851,O=C1OCCO1,Solvent,88.062,CC1COC(=O)O1,Solvent,102.08899999999998,,,,,,,,,
4104.0,lit_tr5066,,1.0,0.0,0.00292,LiAsF6,EC,PC,,,,0.5/0.224846695434931/1.00328141835635,,,,,,,,10.1016/0378-7753(91)80004-H,F[As-](F)(F)(F)(F)F,Li Salt,195.851,O=C1OCCO1,Solvent,88.062,CC1COC(=O)O1,Solvent,102.08899999999998,,,,,,,,,
4105.0,lit_tr5067,,1.0,20.0,0.005,LiAsF6,EC,PC,,,,0.5/0.224846695434931/1.00328141835635,,,,,,,,10.1016/0378-7753(91)80004-H,F[As-](F)(F)(F)(F)F,Li Salt,195.851,O=C1OCCO1,Solvent,88.062,CC1COC(=O)O1,Solvent,102.08899999999998,,,,,,,,,
4106.0,lit_tr5068,,1.0,40.0,0.0075,LiAsF6,EC,PC,,,,0.5/0.224846695434931/1.00328141835635,,,,,,,,10.1016/0378-7753(91)80004-H,F[As-](F)(F)(F)(F)F,Li Salt,195.851,O=C1OCCO1,Solvent,88.062,CC1COC(=O)O1,Solvent,102.08899999999998,,,,,,,,,
4107.0,lit_tr5069,,1.0,60.0,0.01038,LiAsF6,EC,PC,,,,0.5/0.224846695434931/1.00328141835635,,,,,,,,10.1016/0378-7753(91)80004-H,F[As-](F)(F)(F)(F)F,Li Salt,195.851,O=C1OCCO1,Solvent,88.062,CC1COC(=O)O1,Solvent,102.08899999999998,,,,,,,,,
4108.0,lit_tr5070,,1.0,80.0,0.01338,LiAsF6,EC,PC,,,,0.5/0.224846695434931/1.00328141835635,,,,,,,,10.1016/0378-7753(91)80004-H,F[As-](F)(F)(F)(F)F,Li Salt,195.851,O=C1OCCO1,Solvent,88.062,CC1COC(=O)O1,Solvent,102.08899999999998,,,,,,,,,
4109.0,lit_tr5071,,1.0,-30.0,0.00086,LiAsF6,EC,PC,,,,0.5/0.749488984783102/0.590165540209619,,,,,,,,10.1016/0378-7753(91)80004-H,F[As-](F)(F)(F)(F)F,Li Salt,195.851,O=C1OCCO1,Solvent,88.062,CC1COC(=O)O1,Solvent,102.08899999999998,,,,,,,,,
4110.0,lit_tr5072,,1.0,-20.0,0.00146,LiAsF6,EC,PC,,,,0.5/0.749488984783102/0.590165540209619,,,,,,,,10.1016/0378-7753(91)80004-H,F[As-](F)(F)(F)(F)F,Li Salt,195.851,O=C1OCCO1,Solvent,88.062,CC1COC(=O)O1,Solvent,102.08899999999998,,,,,,,,,
4111.0,lit_tr5073,,1.0,-10.0,0.00225,LiAsF6,EC,PC,,,,0.5/0.749488984783102/0.590165540209619,,,,,,,,10.1016/0378-7753(91)80004-H,F[As-](F)(F)(F)(F)F,Li Salt,195.851,O=C1OCCO1,Solvent,88.062,CC1COC(=O)O1,Solvent,102.08899999999998,,,,,,,,,
4112.0,lit_tr5074,,1.0,0.0,0.00317,LiAsF6,EC,PC,,,,0.5/0.749488984783102/0.590165540209619,,,,,,,,10.1016/0378-7753(91)80004-H,F[As-](F)(F)(F)(F)F,Li Salt,195.851,O=C1OCCO1,Solvent,88.062,CC1COC(=O)O1,Solvent,102.08899999999998,,,,,,,,,
4113.0,lit_tr5075,,1.0,20.0,0.00553,LiAsF6,EC,PC,,,,0.5/0.749488984783102/0.590165540209619,,,,,,,,10.1016/0378-7753(91)80004-H,F[As-](F)(F)(F)(F)F,Li Salt,195.851,O=C1OCCO1,Solvent,88.062,CC1COC(=O)O1,Solvent,102.08899999999998,,,,,,,,,
4114.0,lit_tr5076,,1.0,40.0,0.00824,LiAsF6,EC,PC,,,,0.5/0.749488984783102/0.590165540209619,,,,,,,,10.1016/0378-7753(91)80004-H,F[As-](F)(F)(F)(F)F,Li Salt,195.851,O=C1OCCO1,Solvent,88.062,CC1COC(=O)O1,Solvent,102.08899999999998,,,,,,,,,
4115.0,lit_tr5077,,1.0,60.0,0.01128,LiAsF6,EC,PC,,,,0.5/0.749488984783102/0.590165540209619,,,,,,,,10.1016/0378-7753(91)80004-H,F[As-](F)(F)(F)(F)F,Li Salt,195.851,O=C1OCCO1,Solvent,88.062,CC1COC(=O)O1,Solvent,102.08899999999998,,,,,,,,,
4116.0,lit_tr5078,,1.0,80.0,0.01452,LiAsF6,EC,PC,,,,0.5/0.749488984783102/0.590165540209619,,,,,,,,10.1016/0378-7753(91)80004-H,F[As-](F)(F)(F)(F)F,Li Salt,195.851,O=C1OCCO1,Solvent,88.062,CC1COC(=O)O1,Solvent,102.08899999999998,,,,,,,,,
4117.0,lit_tr5079,,1.0,-60.0,1e-05,LiAsF6,EC,PC,,,,1/0.224846695434931/1.00328141835635,,,,,,,,10.1016/0378-7753(91)80004-H,F[As-](F)(F)(F)(F)F,Li Salt,195.851,O=C1OCCO1,Solvent,88.062,CC1COC(=O)O1,Solvent,102.08899999999998,,,,,,,,,
4118.0,lit_tr5080,,1.0,-50.0,5e-05,LiAsF6,EC,PC,,,,1/0.224846695434931/1.00328141835635,,,,,,,,10.1016/0378-7753(91)80004-H,F[As-](F)(F)(F)(F)F,Li Salt,195.851,O=C1OCCO1,Solvent,88.062,CC1COC(=O)O1,Solvent,102.08899999999998,,,,,,,,,
4119.0,lit_tr5081,,1.0,-40.0,0.00018,LiAsF6,EC,PC,,,,1/0.224846695434931/1.00328141835635,,,,,,,,10.1016/0378-7753(91)80004-H,F[As-](F)(F)(F)(F)F,Li Salt,195.851,O=C1OCCO1,Solvent,88.062,CC1COC(=O)O1,Solvent,102.08899999999998,,,,,,,,,
4120.0,lit_tr5082,,1.0,-30.0,0.00055,LiAsF6,EC,PC,,,,1/0.224846695434931/1.00328141835635,,,,,,,,10.1016/0378-7753(91)80004-H,F[As-](F)(F)(F)(F)F,Li Salt,195.851,O=C1OCCO1,Solvent,88.062,CC1COC(=O)O1,Solvent,102.08899999999998,,,,,,,,,
4121.0,lit_tr5083,,1.0,-20.0,0.00107,LiAsF6,EC,PC,,,,1/0.224846695434931/1.00328141835635,,,,,,,,10.1016/0378-7753(91)80004-H,F[As-](F)(F)(F)(F)F,Li Salt,195.851,O=C1OCCO1,Solvent,88.062,CC1COC(=O)O1,Solvent,102.08899999999998,,,,,,,,,
4122.0,lit_tr5084,,1.0,-10.0,0.00183,LiAsF6,EC,PC,,,,1/0.224846695434931/1.00328141835635,,,,,,,,10.1016/0378-7753(91)80004-H,F[As-](F)(F)(F)(F)F,Li Salt,195.851,O=C1OCCO1,Solvent,88.062,CC1COC(=O)O1,Solvent,102.08899999999998,,,,,,,,,
4123.0,lit_tr5085,,1.0,0.0,0.00278,LiAsF6,EC,PC,,,,1/0.224846695434931/1.00328141835635,,,,,,,,10.1016/0378-7753(91)80004-H,F[As-](F)(F)(F)(F)F,Li Salt,195.851,O=C1OCCO1,Solvent,88.062,CC1COC(=O)O1,Solvent,102.08899999999998,,,,,,,,,
4124.0,lit_tr5086,,1.0,20.0,0.00547,LiAsF6,EC,PC,,,,1/0.224846695434931/1.00328141835635,,,,,,,,10.1016/0378-7753(91)80004-H,F[As-](F)(F)(F)(F)F,Li Salt,195.851,O=C1OCCO1,Solvent,88.062,CC1COC(=O)O1,Solvent,102.08899999999998,,,,,,,,,
4125.0,lit_tr5087,,1.0,40.0,0.00882,LiAsF6,EC,PC,,,,1/0.224846695434931/1.00328141835635,,,,,,,,10.1016/0378-7753(91)80004-H,F[As-](F)(F)(F)(F)F,Li Salt,195.851,O=C1OCCO1,Solvent,88.062,CC1COC(=O)O1,Solvent,102.08899999999998,,,,,,,,,
4126.0,lit_tr5088,,1.0,60.0,0.01273,LiAsF6,EC,PC,,,,1/0.224846695434931/1.00328141835635,,,,,,,,10.1016/0378-7753(91)80004-H,F[As-](F)(F)(F)(F)F,Li Salt,195.851,O=C1OCCO1,Solvent,88.062,CC1COC(=O)O1,Solvent,102.08899999999998,,,,,,,,,
4127.0,lit_tr5089,,1.0,80.0,0.01697,LiAsF6,EC,PC,,,,1/0.224846695434931/1.00328141835635,,,,,,,,10.1016/0378-7753(91)80004-H,F[As-](F)(F)(F)(F)F,Li Salt,195.851,O=C1OCCO1,Solvent,88.062,CC1COC(=O)O1,Solvent,102.08899999999998,,,,,,,,,
4128.0,lit_tr5090,,1.0,-30.0,0.00064,LiAsF6,EC,PC,,,,1/0.749488984783102/0.590165540209619,,,,,,,,10.1016/0378-7753(91)80004-H,F[As-](F)(F)(F)(F)F,Li Salt,195.851,O=C1OCCO1,Solvent,88.062,CC1COC(=O)O1,Solvent,102.08899999999998,,,,,,,,,
4129.0,lit_tr5091,,1.0,-20.0,0.00115,LiAsF6,EC,PC,,,,1/0.749488984783102/0.590165540209619,,,,,,,,10.1016/0378-7753(91)80004-H,F[As-](F)(F)(F)(F)F,Li Salt,195.851,O=C1OCCO1,Solvent,88.062,CC1COC(=O)O1,Solvent,102.08899999999998,,,,,,,,,
4130.0,lit_tr5092,,1.0,-10.0,0.00196,LiAsF6,EC,PC,,,,1/0.749488984783102/0.590165540209619,,,,,,,,10.1016/0378-7753(91)80004-H,F[As-](F)(F)(F)(F)F,Li Salt,195.851,O=C1OCCO1,Solvent,88.062,CC1COC(=O)O1,Solvent,102.08899999999998,,,,,,,,,
4131.0,lit_tr5093,,1.0,0.0,0.00304,LiAsF6,EC,PC,,,,1/0.749488984783102/0.590165540209619,,,,,,,,10.1016/0378-7753(91)80004-H,F[As-](F)(F)(F)(F)F,Li Salt,195.851,O=C1OCCO1,Solvent,88.062,CC1COC(=O)O1,Solvent,102.08899999999998,,,,,,,,,
4132.0,lit_tr5094,,1.0,20.0,0.00594,LiAsF6,EC,PC,,,,1/0.749488984783102/0.590165540209619,,,,,,,,10.1016/0378-7753(91)80004-H,F[As-](F)(F)(F)(F)F,Li Salt,195.851,O=C1OCCO1,Solvent,88.062,CC1COC(=O)O1,Solvent,102.08899999999998,,,,,,,,,
4133.0,lit_tr5095,,1.0,40.0,0.00955,LiAsF6,EC,PC,,,,1/0.749488984783102/0.590165540209619,,,,,,,,10.1016/0378-7753(91)80004-H,F[As-](F)(F)(F)(F)F,Li Salt,195.851,O=C1OCCO1,Solvent,88.062,CC1COC(=O)O1,Solvent,102.08899999999998,,,,,,,,,
4134.0,lit_tr5096,,1.0,60.0,0.01386,LiAsF6,EC,PC,,,,1/0.749488984783102/0.590165540209619,,,,,,,,10.1016/0378-7753(91)80004-H,F[As-](F)(F)(F)(F)F,Li Salt,195.851,O=C1OCCO1,Solvent,88.062,CC1COC(=O)O1,Solvent,102.08899999999998,,,,,,,,,
4135.0,lit_tr5097,,1.0,80.0,0.01849,LiAsF6,EC,PC,,,,1/0.749488984783102/0.590165540209619,,,,,,,,10.1016/0378-7753(91)80004-H,F[As-](F)(F)(F)(F)F,Li Salt,195.851,O=C1OCCO1,Solvent,88.062,CC1COC(=O)O1,Solvent,102.08899999999998,,,,,,,,,
4136.0,lit_tr5098,,1.0,-20.0,0.00138,LiAsF6,EC,PC,,,,1/1.04928457869634/0.354099324125771,,,,,,,,10.1016/0378-7753(91)80004-H,F[As-](F)(F)(F)(F)F,Li Salt,195.851,O=C1OCCO1,Solvent,88.062,CC1COC(=O)O1,Solvent,102.08899999999998,,,,,,,,,
4137.0,lit_tr5099,,1.0,-10.0,0.00229,LiAsF6,EC,PC,,,,1/1.04928457869634/0.354099324125771,,,,,,,,10.1016/0378-7753(91)80004-H,F[As-](F)(F)(F)(F)F,Li Salt,195.851,O=C1OCCO1,Solvent,88.062,CC1COC(=O)O1,Solvent,102.08899999999998,,,,,,,,,
4138.0,lit_tr5100,,1.0,0.0,0.00345,LiAsF6,EC,PC,,,,1/1.04928457869634/0.354099324125771,,,,,,,,10.1016/0378-7753(91)80004-H,F[As-](F)(F)(F)(F)F,Li Salt,195.851,O=C1OCCO1,Solvent,88.062,CC1COC(=O)O1,Solvent,102.08899999999998,,,,,,,,,
4139.0,lit_tr5101,,1.0,20.0,0.00649,LiAsF6,EC,PC,,,,1/1.04928457869634/0.354099324125771,,,,,,,,10.1016/0378-7753(91)80004-H,F[As-](F)(F)(F)(F)F,Li Salt,195.851,O=C1OCCO1,Solvent,88.062,CC1COC(=O)O1,Solvent,102.08899999999998,,,,,,,,,
4140.0,lit_tr5102,,1.0,40.0,0.01023,LiAsF6,EC,PC,,,,1/1.04928457869634/0.354099324125771,,,,,,,,10.1016/0378-7753(91)80004-H,F[As-](F)(F)(F)(F)F,Li Salt,195.851,O=C1OCCO1,Solvent,88.062,CC1COC(=O)O1,Solvent,102.08899999999998,,,,,,,,,
4141.0,lit_tr5103,,1.0,60.0,0.01443,LiAsF6,EC,PC,,,,1/1.04928457869634/0.354099324125771,,,,,,,,10.1016/0378-7753(91)80004-H,F[As-](F)(F)(F)(F)F,Li Salt,195.851,O=C1OCCO1,Solvent,88.062,CC1COC(=O)O1,Solvent,102.08899999999998,,,,,,,,,
4142.0,lit_tr5104,,1.0,80.0,0.01894,LiAsF6,EC,PC,,,,1/1.04928457869634/0.354099324125771,,,,,,,,10.1016/0378-7753(91)80004-H,F[As-](F)(F)(F)(F)F,Li Salt,195.851,O=C1OCCO1,Solvent,88.062,CC1COC(=O)O1,Solvent,102.08899999999998,,,,,,,,,
4143.0,lit_tr5105,,1.0,-50.0,1e-05,LiAsF6,EC,PC,,,,15/0.224846695434931/1.00328141835635,,,,,,,,10.1016/0378-7753(91)80004-H,F[As-](F)(F)(F)(F)F,Li Salt,195.851,O=C1OCCO1,Solvent,88.062,CC1COC(=O)O1,Solvent,102.08899999999998,,,,,,,,,
4144.0,lit_tr5106,,1.0,-40.0,3e-05,LiAsF6,EC,PC,,,,15/0.224846695434931/1.00328141835635,,,,,,,,10.1016/0378-7753(91)80004-H,F[As-](F)(F)(F)(F)F,Li Salt,195.851,O=C1OCCO1,Solvent,88.062,CC1COC(=O)O1,Solvent,102.08899999999998,,,,,,,,,
4145.0,lit_tr5107,,1.0,-30.0,0.00014,LiAsF6,EC,PC,,,,15/0.224846695434931/1.00328141835635,,,,,,,,10.1016/0378-7753(91)80004-H,F[As-](F)(F)(F)(F)F,Li Salt,195.851,O=C1OCCO1,Solvent,88.062,CC1COC(=O)O1,Solvent,102.08899999999998,,,,,,,,,
4146.0,lit_tr5108,,1.0,-20.0,0.00041,LiAsF6,EC,PC,,,,15/0.224846695434931/1.00328141835635,,,,,,,,10.1016/0378-7753(91)80004-H,F[As-](F)(F)(F)(F)F,Li Salt,195.851,O=C1OCCO1,Solvent,88.062,CC1COC(=O)O1,Solvent,102.08899999999998,,,,,,,,,
4147.0,lit_tr5109,,1.0,-10.0,0.00083,LiAsF6,EC,PC,,,,15/0.224846695434931/1.00328141835635,,,,,,,,10.1016/0378-7753(91)80004-H,F[As-](F)(F)(F)(F)F,Li Salt,195.851,O=C1OCCO1,Solvent,88.062,CC1COC(=O)O1,Solvent,102.08899999999998,,,,,,,,,
4148.0,lit_tr5110,,1.0,0.0,0.0015,LiAsF6,EC,PC,,,,15/0.224846695434931/1.00328141835635,,,,,,,,10.1016/0378-7753(91)80004-H,F[As-](F)(F)(F)(F)F,Li Salt,195.851,O=C1OCCO1,Solvent,88.062,CC1COC(=O)O1,Solvent,102.08899999999998,,,,,,,,,
4149.0,lit_tr5111,,1.0,20.0,0.00373,LiAsF6,EC,PC,,,,15/0.224846695434931/1.00328141835635,,,,,,,,10.1016/0378-7753(91)80004-H,F[As-](F)(F)(F)(F)F,Li Salt,195.851,O=C1OCCO1,Solvent,88.062,CC1COC(=O)O1,Solvent,102.08899999999998,,,,,,,,,
4150.0,lit_tr5112,,1.0,40.0,0.00695,LiAsF6,EC,PC,,,,15/0.224846695434931/1.00328141835635,,,,,,,,10.1016/0378-7753(91)80004-H,F[As-](F)(F)(F)(F)F,Li Salt,195.851,O=C1OCCO1,Solvent,88.062,CC1COC(=O)O1,Solvent,102.08899999999998,,,,,,,,,
4151.0,lit_tr5113,,1.0,60.0,0.01105,LiAsF6,EC,PC,,,,15/0.224846695434931/1.00328141835635,,,,,,,,10.1016/0378-7753(91)80004-H,F[As-](F)(F)(F)(F)F,Li Salt,195.851,O=C1OCCO1,Solvent,88.062,CC1COC(=O)O1,Solvent,102.08899999999998,,,,,,,,,
4152.0,lit_tr5114,,1.0,80.0,0.01582,LiAsF6,EC,PC,,,,15/0.224846695434931/1.00328141835635,,,,,,,,10.1016/0378-7753(91)80004-H,F[As-](F)(F)(F)(F)F,Li Salt,195.851,O=C1OCCO1,Solvent,88.062,CC1COC(=O)O1,Solvent,102.08899999999998,,,,,,,,,
4153.0,lit_tr5115,,1.0,-40.0,3e-05,LiAsF6,EC,PC,,,,15/0.749488984783102/0.590165540209619,,,,,,,,10.1016/0378-7753(91)80004-H,F[As-](F)(F)(F)(F)F,Li Salt,195.851,O=C1OCCO1,Solvent,88.062,CC1COC(=O)O1,Solvent,102.08899999999998,,,,,,,,,
4154.0,lit_tr5116,,1.0,-30.0,0.00016,LiAsF6,EC,PC,,,,15/0.749488984783102/0.590165540209619,,,,,,,,10.1016/0378-7753(91)80004-H,F[As-](F)(F)(F)(F)F,Li Salt,195.851,O=C1OCCO1,Solvent,88.062,CC1COC(=O)O1,Solvent,102.08899999999998,,,,,,,,,
4155.0,lit_tr5117,,1.0,-20.0,0.00042,LiAsF6,EC,PC,,,,15/0.749488984783102/0.590165540209619,,,,,,,,10.1016/0378-7753(91)80004-H,F[As-](F)(F)(F)(F)F,Li Salt,195.851,O=C1OCCO1,Solvent,88.062,CC1COC(=O)O1,Solvent,102.08899999999998,,,,,,,,,
4156.0,lit_tr5118,,1.0,-10.0,0.00092,LiAsF6,EC,PC,,,,15/0.749488984783102/0.590165540209619,,,,,,,,10.1016/0378-7753(91)80004-H,F[As-](F)(F)(F)(F)F,Li Salt,195.851,O=C1OCCO1,Solvent,88.062,CC1COC(=O)O1,Solvent,102.08899999999998,,,,,,,,,
4157.0,lit_tr5119,,1.0,0.0,0.00165,LiAsF6,EC,PC,,,,15/0.749488984783102/0.590165540209619,,,,,,,,10.1016/0378-7753(91)80004-H,F[As-](F)(F)(F)(F)F,Li Salt,195.851,O=C1OCCO1,Solvent,88.062,CC1COC(=O)O1,Solvent,102.08899999999998,,,,,,,,,
4158.0,lit_tr5120,,1.0,20.0,0.00412,LiAsF6,EC,PC,,,,15/0.749488984783102/0.590165540209619,,,,,,,,10.1016/0378-7753(91)80004-H,F[As-](F)(F)(F)(F)F,Li Salt,195.851,O=C1OCCO1,Solvent,88.062,CC1COC(=O)O1,Solvent,102.08899999999998,,,,,,,,,
4159.0,lit_tr5121,,1.0,40.0,0.00764,LiAsF6,EC,PC,,,,15/0.749488984783102/0.590165540209619,,,,,,,,10.1016/0378-7753(91)80004-H,F[As-](F)(F)(F)(F)F,Li Salt,195.851,O=C1OCCO1,Solvent,88.062,CC1COC(=O)O1,Solvent,102.08899999999998,,,,,,,,,
