Repository: spark8ku/HPG

# HPG-GAT: Hierarchical Polymer Graph-based Model for Ionic Conductivity Prediction

This repository provides:

- Preprocessed dataset used for training and evaluation
- Preprocessed Hierarchical Polymer Graph (HPG) representations of polymer electrolytes
- Scripts for loading and using the data

The original raw dataset can be found at:  
👉 https://github.com/KanHatakeyama/ion_predictor

File: data/processed_electrolytes.csv (part 8 of 39)
ID,title,subtitle,tags,Temperature,Conductivity,component1,component2,component3,component4,component5,component6,mol_ratio,wt_ratio,melting_temp,inorg_name,inorg_contain_ratio(wt),crystallinity,Tg,mp,reference,smiles1,type1,Mw1,smiles2,type2,Mw2,smiles3,type3,Mw3,smiles4,type4,Mw4,smiles5,type5,Mw5,smiles6,type6,Mw6
4160.0,lit_tr5122,,1.0,60.0,0.0122,LiAsF6,EC,PC,,,,15/0.749488984783102/0.590165540209619,,,,,,,,10.1016/0378-7753(91)80004-H,F[As-](F)(F)(F)(F)F,Li Salt,195.851,O=C1OCCO1,Solvent,88.062,CC1COC(=O)O1,Solvent,102.08899999999998,,,,,,,,,
4161.0,lit_tr5123,,1.0,80.0,0.01734,LiAsF6,EC,PC,,,,15/0.749488984783102/0.590165540209619,,,,,,,,10.1016/0378-7753(91)80004-H,F[As-](F)(F)(F)(F)F,Li Salt,195.851,O=C1OCCO1,Solvent,88.062,CC1COC(=O)O1,Solvent,102.08899999999998,,,,,,,,,
4162.0,lit_tr5124,,1.0,-30.0,1e-05,LiAsF6,EC,PC,,,,20/0.224846695434931/1.00328141835635,,,,,,,,10.1016/0378-7753(91)80004-H,F[As-](F)(F)(F)(F)F,Li Salt,195.851,O=C1OCCO1,Solvent,88.062,CC1COC(=O)O1,Solvent,102.08899999999998,,,,,,,,,
4163.0,lit_tr5125,,1.0,-20.0,6e-05,LiAsF6,EC,PC,,,,20/0.224846695434931/1.00328141835635,,,,,,,,10.1016/0378-7753(91)80004-H,F[As-](F)(F)(F)(F)F,Li Salt,195.851,O=C1OCCO1,Solvent,88.062,CC1COC(=O)O1,Solvent,102.08899999999998,,,,,,,,,
4164.0,lit_tr5126,,1.0,-10.0,0.0002,LiAsF6,EC,PC,,,,20/0.224846695434931/1.00328141835635,,,,,,,,10.1016/0378-7753(91)80004-H,F[As-](F)(F)(F)(F)F,Li Salt,195.851,O=C1OCCO1,Solvent,88.062,CC1COC(=O)O1,Solvent,102.08899999999998,,,,,,,,,
4165.0,lit_tr5127,,1.0,0.0,0.00051,LiAsF6,EC,PC,,,,20/0.224846695434931/1.00328141835635,,,,,,,,10.1016/0378-7753(91)80004-H,F[As-](F)(F)(F)(F)F,Li Salt,195.851,O=C1OCCO1,Solvent,88.062,CC1COC(=O)O1,Solvent,102.08899999999998,,,,,,,,,
4166.0,lit_tr5128,,1.0,20.0,0.0018,LiAsF6,EC,PC,,,,20/0.224846695434931/1.00328141835635,,,,,,,,10.1016/0378-7753(91)80004-H,F[As-](F)(F)(F)(F)F,Li Salt,195.851,O=C1OCCO1,Solvent,88.062,CC1COC(=O)O1,Solvent,102.08899999999998,,,,,,,,,
4167.0,lit_tr5129,,1.0,40.0,0.00422,LiAsF6,EC,PC,,,,20/0.224846695434931/1.00328141835635,,,,,,,,10.1016/0378-7753(91)80004-H,F[As-](F)(F)(F)(F)F,Li Salt,195.851,O=C1OCCO1,Solvent,88.062,CC1COC(=O)O1,Solvent,102.08899999999998,,,,,,,,,
4168.0,lit_tr5130,,1.0,60.0,0.00778,LiAsF6,EC,PC,,,,20/0.224846695434931/1.00328141835635,,,,,,,,10.1016/0378-7753(91)80004-H,F[As-](F)(F)(F)(F)F,Li Salt,195.851,O=C1OCCO1,Solvent,88.062,CC1COC(=O)O1,Solvent,102.08899999999998,,,,,,,,,
4169.0,lit_tr5131,,1.0,80.0,0.01223,LiAsF6,EC,PC,,,,20/0.224846695434931/1.00328141835635,,,,,,,,10.1016/0378-7753(91)80004-H,F[As-](F)(F)(F)(F)F,Li Salt,195.851,O=C1OCCO1,Solvent,88.062,CC1COC(=O)O1,Solvent,102.08899999999998,,,,,,,,,
4170.0,lit_tr5132,,1.0,-30.0,2e-05,LiAsF6,EC,PC,,,,20/0.749488984783102/0.590165540209619,,,,,,,,10.1016/0378-7753(91)80004-H,F[As-](F)(F)(F)(F)F,Li Salt,195.851,O=C1OCCO1,Solvent,88.062,CC1COC(=O)O1,Solvent,102.08899999999998,,,,,,,,,
4171.0,lit_tr5133,,1.0,-20.0,7e-05,LiAsF6,EC,PC,,,,20/0.749488984783102/0.590165540209619,,,,,,,,10.1016/0378-7753(91)80004-H,F[As-](F)(F)(F)(F)F,Li Salt,195.851,O=C1OCCO1,Solvent,88.062,CC1COC(=O)O1,Solvent,102.08899999999998,,,,,,,,,
4172.0,lit_tr5134,,1.0,-10.0,0.00023,LiAsF6,EC,PC,,,,20/0.749488984783102/0.590165540209619,,,,,,,,10.1016/0378-7753(91)80004-H,F[As-](F)(F)(F)(F)F,Li Salt,195.851,O=C1OCCO1,Solvent,88.062,CC1COC(=O)O1,Solvent,102.08899999999998,,,,,,,,,
4173.0,lit_tr5135,,1.0,0.0,0.00058,LiAsF6,EC,PC,,,,20/0.749488984783102/0.590165540209619,,,,,,,,10.1016/0378-7753(91)80004-H,F[As-](F)(F)(F)(F)F,Li Salt,195.851,O=C1OCCO1,Solvent,88.062,CC1COC(=O)O1,Solvent,102.08899999999998,,,,,,,,,
4174.0,lit_tr5136,,1.0,20.0,0.00197,LiAsF6,EC,PC,,,,20/0.749488984783102/0.590165540209619,,,,,,,,10.1016/0378-7753(91)80004-H,F[As-](F)(F)(F)(F)F,Li Salt,195.851,O=C1OCCO1,Solvent,88.062,CC1COC(=O)O1,Solvent,102.08899999999998,,,,,,,,,
4175.0,lit_tr5137,,1.0,40.0,0.00493,LiAsF6,EC,PC,,,,20/0.749488984783102/0.590165540209619,,,,,,,,10.1016/0378-7753(91)80004-H,F[As-](F)(F)(F)(F)F,Li Salt,195.851,O=C1OCCO1,Solvent,88.062,CC1COC(=O)O1,Solvent,102.08899999999998,,,,,,,,,
4176.0,lit_tr5138,,1.0,60.0,0.00891,LiAsF6,EC,PC,,,,20/0.749488984783102/0.590165540209619,,,,,,,,10.1016/0378-7753(91)80004-H,F[As-](F)(F)(F)(F)F,Li Salt,195.851,O=C1OCCO1,Solvent,88.062,CC1COC(=O)O1,Solvent,102.08899999999998,,,,,,,,,
4177.0,lit_tr5139,,1.0,80.0,0.0139,LiAsF6,EC,PC,,,,20/0.749488984783102/0.590165540209619,,,,,,,,10.1016/0378-7753(91)80004-H,F[As-](F)(F)(F)(F)F,Li Salt,195.851,O=C1OCCO1,Solvent,88.062,CC1COC(=O)O1,Solvent,102.08899999999998,,,,,,,,,
4178.0,lit_tr5140,,1.0,-20.0,1e-05,LiAsF6,EC,PC,,,,30/0.749488984783102/0.590165540209619,,,,,,,,10.1016/0378-7753(91)80004-H,F[As-](F)(F)(F)(F)F,Li Salt,195.851,O=C1OCCO1,Solvent,88.062,CC1COC(=O)O1,Solvent,102.08899999999998,,,,,,,,,
4179.0,lit_tr5141,,1.0,-10.0,4e-05,LiAsF6,EC,PC,,,,30/0.749488984783102/0.590165540209619,,,,,,,,10.1016/0378-7753(91)80004-H,F[As-](F)(F)(F)(F)F,Li Salt,195.851,O=C1OCCO1,Solvent,88.062,CC1COC(=O)O1,Solvent,102.08899999999998,,,,,,,,,
4180.0,lit_tr5142,,1.0,0.0,0.00015,LiAsF6,EC,PC,,,,30/0.749488984783102/0.590165540209619,,,,,,,,10.1016/0378-7753(91)80004-H,F[As-](F)(F)(F)(F)F,Li Salt,195.851,O=C1OCCO1,Solvent,88.062,CC1COC(=O)O1,Solvent,102.08899999999998,,,,,,,,,
4181.0,lit_tr5143,,1.0,20.0,0.00096,LiAsF6,EC,PC,,,,30/0.749488984783102/0.590165540209619,,,,,,,,10.1016/0378-7753(91)80004-H,F[As-](F)(F)(F)(F)F,Li Salt,195.851,O=C1OCCO1,Solvent,88.062,CC1COC(=O)O1,Solvent,102.08899999999998,,,,,,,,,
4182.0,lit_tr5144,,1.0,40.0,0.00299,LiAsF6,EC,PC,,,,30/0.749488984783102/0.590165540209619,,,,,,,,10.1016/0378-7753(91)80004-H,F[As-](F)(F)(F)(F)F,Li Salt,195.851,O=C1OCCO1,Solvent,88.062,CC1COC(=O)O1,Solvent,102.08899999999998,,,,,,,,,
4183.0,lit_tr5145,,1.0,60.0,0.0065,LiAsF6,EC,PC,,,,30/0.749488984783102/0.590165540209619,,,,,,,,10.1016/0378-7753(91)80004-H,F[As-](F)(F)(F)(F)F,Li Salt,195.851,O=C1OCCO1,Solvent,88.062,CC1COC(=O)O1,Solvent,102.08899999999998,,,,,,,,,
4184.0,lit_tr5146,,1.0,80.0,0.01123,LiAsF6,EC,PC,,,,30/0.749488984783102/0.590165540209619,,,,,,,,10.1016/0378-7753(91)80004-H,F[As-](F)(F)(F)(F)F,Li Salt,195.851,O=C1OCCO1,Solvent,88.062,CC1COC(=O)O1,Solvent,102.08899999999998,,,,,,,,,
4185.0,lit_tr5147,,1.0,-20.0,0.00155,LiAsF6,EC,PC,Toluene,,,1/0.562116738587327/0.442624155157214/0.236053831126547,,,,,,,,10.1016/0378-7753(91)80004-H,F[As-](F)(F)(F)(F)F,Li Salt,195.851,O=C1OCCO1,Solvent,88.062,CC1COC(=O)O1,Solvent,102.08899999999998,CC1=CC=CC=C1,Solvent,92.141,,,,,,
4186.0,lit_tr5148,,1.0,-10.0,0.00253,LiAsF6,EC,PC,Toluene,,,1/0.562116738587327/0.442624155157214/0.236053831126547,,,,,,,,10.1016/0378-7753(91)80004-H,F[As-](F)(F)(F)(F)F,Li Salt,195.851,O=C1OCCO1,Solvent,88.062,CC1COC(=O)O1,Solvent,102.08899999999998,CC1=CC=CC=C1,Solvent,92.141,,,,,,
4187.0,lit_tr5149,,1.0,0.0,0.00364,LiAsF6,EC,PC,Toluene,,,1/0.562116738587327/0.442624155157214/0.236053831126547,,,,,,,,10.1016/0378-7753(91)80004-H,F[As-](F)(F)(F)(F)F,Li Salt,195.851,O=C1OCCO1,Solvent,88.062,CC1COC(=O)O1,Solvent,102.08899999999998,CC1=CC=CC=C1,Solvent,92.141,,,,,,
4188.0,lit_tr5150,,1.0,20.0,0.00658,LiAsF6,EC,PC,Toluene,,,1/0.562116738587327/0.442624155157214/0.236053831126547,,,,,,,,10.1016/0378-7753(91)80004-H,F[As-](F)(F)(F)(F)F,Li Salt,195.851,O=C1OCCO1,Solvent,88.062,CC1COC(=O)O1,Solvent,102.08899999999998,CC1=CC=CC=C1,Solvent,92.141,,,,,,
4189.0,lit_tr5151,,1.0,40.0,0.00993,LiAsF6,EC,PC,Toluene,,,1/0.562116738587327/0.442624155157214/0.236053831126547,,,,,,,,10.1016/0378-7753(91)80004-H,F[As-](F)(F)(F)(F)F,Li Salt,195.851,O=C1OCCO1,Solvent,88.062,CC1COC(=O)O1,Solvent,102.08899999999998,CC1=CC=CC=C1,Solvent,92.141,,,,,,
4190.0,lit_tr5152,,1.0,60.0,0.0139,LiAsF6,EC,PC,Toluene,,,1/0.562116738587327/0.442624155157214/0.236053831126547,,,,,,,,10.1016/0378-7753(91)80004-H,F[As-](F)(F)(F)(F)F,Li Salt,195.851,O=C1OCCO1,Solvent,88.062,CC1COC(=O)O1,Solvent,102.08899999999998,CC1=CC=CC=C1,Solvent,92.141,,,,,,
4191.0,lit_tr5153,,1.0,80.0,0.01774,LiAsF6,EC,PC,Toluene,,,1/0.562116738587327/0.442624155157214/0.236053831126547,,,,,,,,10.1016/0378-7753(91)80004-H,F[As-](F)(F)(F)(F)F,Li Salt,195.851,O=C1OCCO1,Solvent,88.062,CC1COC(=O)O1,Solvent,102.08899999999998,CC1=CC=CC=C1,Solvent,92.141,,,,,,
4192.0,lit_tr5154,,1.0,-50.0,3e-05,LiAsF6,EC,PC,Triglyme,,,1/0.374744492391551/0.295082770104809/0.27632833978567,,,,,,,,10.1016/0378-7753(91)80004-H,F[As-](F)(F)(F)(F)F,Li Salt,195.851,O=C1OCCO1,Solvent,88.062,CC1COC(=O)O1,Solvent,102.08899999999998,COCCOCCOCCOC,Electrolyte,178.22799999999998,,,,,,
4193.0,lit_tr5155,,1.0,-40.0,0.0002,LiAsF6,EC,PC,Triglyme,,,1/0.374744492391551/0.295082770104809/0.27632833978567,,,,,,,,10.1016/0378-7753(91)80004-H,F[As-](F)(F)(F)(F)F,Li Salt,195.851,O=C1OCCO1,Solvent,88.062,CC1COC(=O)O1,Solvent,102.08899999999998,COCCOCCOCCOC,Electrolyte,178.22799999999998,,,,,,
4194.0,lit_tr5156,,1.0,-30.0,0.00059,LiAsF6,EC,PC,Triglyme,,,1/0.374744492391551/0.295082770104809/0.27632833978567,,,,,,,,10.1016/0378-7753(91)80004-H,F[As-](F)(F)(F)(F)F,Li Salt,195.851,O=C1OCCO1,Solvent,88.062,CC1COC(=O)O1,Solvent,102.08899999999998,COCCOCCOCCOC,Electrolyte,178.22799999999998,,,,,,
4195.0,lit_tr5157,,1.0,-20.0,0.00119,LiAsF6,EC,PC,Triglyme,,,1/0.374744492391551/0.295082770104809/0.27632833978567,,,,,,,,10.1016/0378-7753(91)80004-H,F[As-](F)(F)(F)(F)F,Li Salt,195.851,O=C1OCCO1,Solvent,88.062,CC1COC(=O)O1,Solvent,102.08899999999998,COCCOCCOCCOC,Electrolyte,178.22799999999998,,,,,,
4196.0,lit_tr5158,,1.0,-10.0,0.00201,LiAsF6,EC,PC,Triglyme,,,1/0.374744492391551/0.295082770104809/0.27632833978567,,,,,,,,10.1016/0378-7753(91)80004-H,F[As-](F)(F)(F)(F)F,Li Salt,195.851,O=C1OCCO1,Solvent,88.062,CC1COC(=O)O1,Solvent,102.08899999999998,COCCOCCOCCOC,Electrolyte,178.22799999999998,,,,,,
4197.0,lit_tr5159,,1.0,0.0,0.00308,LiAsF6,EC,PC,Triglyme,,,1/0.374744492391551/0.295082770104809/0.27632833978567,,,,,,,,10.1016/0378-7753(91)80004-H,F[As-](F)(F)(F)(F)F,Li Salt,195.851,O=C1OCCO1,Solvent,88.062,CC1COC(=O)O1,Solvent,102.08899999999998,COCCOCCOCCOC,Electrolyte,178.22799999999998,,,,,,
4198.0,lit_tr5160,,1.0,20.0,0.00601,LiAsF6,EC,PC,Triglyme,,,1/0.374744492391551/0.295082770104809/0.27632833978567,,,,,,,,10.1016/0378-7753(91)80004-H,F[As-](F)(F)(F)(F)F,Li Salt,195.851,O=C1OCCO1,Solvent,88.062,CC1COC(=O)O1,Solvent,102.08899999999998,COCCOCCOCCOC,Electrolyte,178.22799999999998,,,,,,
4199.0,lit_tr5161,,1.0,40.0,0.00964,LiAsF6,EC,PC,Triglyme,,,1/0.374744492391551/0.295082770104809/0.27632833978567,,,,,,,,10.1016/0378-7753(91)80004-H,F[As-](F)(F)(F)(F)F,Li Salt,195.851,O=C1OCCO1,Solvent,88.062,CC1COC(=O)O1,Solvent,102.08899999999998,COCCOCCOCCOC,Electrolyte,178.22799999999998,,,,,,
4200.0,lit_tr5162,,1.0,60.0,0.01379,LiAsF6,EC,PC,Triglyme,,,1/0.374744492391551/0.295082770104809/0.27632833978567,,,,,,,,10.1016/0378-7753(91)80004-H,F[As-](F)(F)(F)(F)F,Li Salt,195.851,O=C1OCCO1,Solvent,88.062,CC1COC(=O)O1,Solvent,102.08899999999998,COCCOCCOCCOC,Electrolyte,178.22799999999998,,,,,,
4201.0,lit_tr5163,,1.0,80.0,0.01829,LiAsF6,EC,PC,Triglyme,,,1/0.374744492391551/0.295082770104809/0.27632833978567,,,,,,,,10.1016/0378-7753(91)80004-H,F[As-](F)(F)(F)(F)F,Li Salt,195.851,O=C1OCCO1,Solvent,88.062,CC1COC(=O)O1,Solvent,102.08899999999998,COCCOCCOCCOC,Electrolyte,178.22799999999998,,,,,,
4202.0,lit_tr5164,,1.0,-30.0,0.00037,LiAsF6,EC,Sulfolane,,,,1/0.749488984783102/0.524673379379213,,,,,,,,10.1016/0378-7753(91)80004-H,F[As-](F)(F)(F)(F)F,Li Salt,195.851,O=C1OCCO1,Solvent,88.062,O=S1(CCCC1)=O,Solvent,120.173,,,,,,,,,
4203.0,lit_tr5165,,1.0,-20.0,0.00071,LiAsF6,EC,Sulfolane,,,,1/0.749488984783102/0.524673379379213,,,,,,,,10.1016/0378-7753(91)80004-H,F[As-](F)(F)(F)(F)F,Li Salt,195.851,O=C1OCCO1,Solvent,88.062,O=S1(CCCC1)=O,Solvent,120.173,,,,,,,,,
4204.0,lit_tr5166,,1.0,-10.0,0.00127,LiAsF6,EC,Sulfolane,,,,1/0.749488984783102/0.524673379379213,,,,,,,,10.1016/0378-7753(91)80004-H,F[As-](F)(F)(F)(F)F,Li Salt,195.851,O=C1OCCO1,Solvent,88.062,O=S1(CCCC1)=O,Solvent,120.173,,,,,,,,,
4205.0,lit_tr5167,,1.0,0.0,0.00198,LiAsF6,EC,Sulfolane,,,,1/0.749488984783102/0.524673379379213,,,,,,,,10.1016/0378-7753(91)80004-H,F[As-](F)(F)(F)(F)F,Li Salt,195.851,O=C1OCCO1,Solvent,88.062,O=S1(CCCC1)=O,Solvent,120.173,,,,,,,,,
4206.0,lit_tr5168,,1.0,20.0,0.00412,LiAsF6,EC,Sulfolane,,,,1/0.749488984783102/0.524673379379213,,,,,,,,10.1016/0378-7753(91)80004-H,F[As-](F)(F)(F)(F)F,Li Salt,195.851,O=C1OCCO1,Solvent,88.062,O=S1(CCCC1)=O,Solvent,120.173,,,,,,,,,
4207.0,lit_tr5169,,1.0,40.0,0.00687,LiAsF6,EC,Sulfolane,,,,1/0.749488984783102/0.524673379379213,,,,,,,,10.1016/0378-7753(91)80004-H,F[As-](F)(F)(F)(F)F,Li Salt,195.851,O=C1OCCO1,Solvent,88.062,O=S1(CCCC1)=O,Solvent,120.173,,,,,,,,,
4208.0,lit_tr5170,,1.0,60.0,0.01022,LiAsF6,EC,Sulfolane,,,,1/0.749488984783102/0.524673379379213,,,,,,,,10.1016/0378-7753(91)80004-H,F[As-](F)(F)(F)(F)F,Li Salt,195.851,O=C1OCCO1,Solvent,88.062,O=S1(CCCC1)=O,Solvent,120.173,,,,,,,,,
4209.0,lit_tr5171,,1.0,80.0,0.01402,LiAsF6,EC,Sulfolane,,,,1/0.749488984783102/0.524673379379213,,,,,,,,10.1016/0378-7753(91)80004-H,F[As-](F)(F)(F)(F)F,Li Salt,195.851,O=C1OCCO1,Solvent,88.062,O=S1(CCCC1)=O,Solvent,120.173,,,,,,,,,
4210.0,lit_tr5172,,1.0,-30.0,0.00037,LiAsF6,EC,Sulfolane,Triglyme,,,1/0.374744492391551/0.262336689689606/0.27632833978567,,,,,,,,10.1016/0378-7753(91)80004-H,F[As-](F)(F)(F)(F)F,Li Salt,195.851,O=C1OCCO1,Solvent,88.062,O=S1(CCCC1)=O,Solvent,120.173,COCCOCCOCCOC,Electrolyte,178.22799999999998,,,,,,
4211.0,lit_tr5173,,1.0,-20.0,0.00073,LiAsF6,EC,Sulfolane,Triglyme,,,1/0.374744492391551/0.262336689689606/0.27632833978567,,,,,,,,10.1016/0378-7753(91)80004-H,F[As-](F)(F)(F)(F)F,Li Salt,195.851,O=C1OCCO1,Solvent,88.062,O=S1(CCCC1)=O,Solvent,120.173,COCCOCCOCCOC,Electrolyte,178.22799999999998,,,,,,
4212.0,lit_tr5174,,1.0,-10.0,0.00133,LiAsF6,EC,Sulfolane,Triglyme,,,1/0.374744492391551/0.262336689689606/0.27632833978567,,,,,,,,10.1016/0378-7753(91)80004-H,F[As-](F)(F)(F)(F)F,Li Salt,195.851,O=C1OCCO1,Solvent,88.062,O=S1(CCCC1)=O,Solvent,120.173,COCCOCCOCCOC,Electrolyte,178.22799999999998,,,,,,
4213.0,lit_tr5175,,1.0,0.0,0.00211,LiAsF6,EC,Sulfolane,Triglyme,,,1/0.374744492391551/0.262336689689606/0.27632833978567,,,,,,,,10.1016/0378-7753(91)80004-H,F[As-](F)(F)(F)(F)F,Li Salt,195.851,O=C1OCCO1,Solvent,88.062,O=S1(CCCC1)=O,Solvent,120.173,COCCOCCOCCOC,Electrolyte,178.22799999999998,,,,,,
4214.0,lit_tr5176,,1.0,20.0,0.00445,LiAsF6,EC,Sulfolane,Triglyme,,,1/0.374744492391551/0.262336689689606/0.27632833978567,,,,,,,,10.1016/0378-7753(91)80004-H,F[As-](F)(F)(F)(F)F,Li Salt,195.851,O=C1OCCO1,Solvent,88.062,O=S1(CCCC1)=O,Solvent,120.173,COCCOCCOCCOC,Electrolyte,178.22799999999998,,,,,,
4215.0,lit_tr5177,,1.0,40.0,0.00736,LiAsF6,EC,Sulfolane,Triglyme,,,1/0.374744492391551/0.262336689689606/0.27632833978567,,,,,,,,10.1016/0378-7753(91)80004-H,F[As-](F)(F)(F)(F)F,Li Salt,195.851,O=C1OCCO1,Solvent,88.062,O=S1(CCCC1)=O,Solvent,120.173,COCCOCCOCCOC,Electrolyte,178.22799999999998,,,,,,
4216.0,lit_tr5178,,1.0,60.0,0.0106,LiAsF6,EC,Sulfolane,Triglyme,,,1/0.374744492391551/0.262336689689606/0.27632833978567,,,,,,,,10.1016/0378-7753(91)80004-H,F[As-](F)(F)(F)(F)F,Li Salt,195.851,O=C1OCCO1,Solvent,88.062,O=S1(CCCC1)=O,Solvent,120.173,COCCOCCOCCOC,Electrolyte,178.22799999999998,,,,,,
4217.0,lit_tr5179,,1.0,80.0,0.01466,LiAsF6,EC,Sulfolane,Triglyme,,,1/0.374744492391551/0.262336689689606/0.27632833978567,,,,,,,,10.1016/0378-7753(91)80004-H,F[As-](F)(F)(F)(F)F,Li Salt,195.851,O=C1OCCO1,Solvent,88.062,O=S1(CCCC1)=O,Solvent,120.173,COCCOCCOCCOC,Electrolyte,178.22799999999998,,,,,,
4218.0,lit_tr5180,,1.0,-50.0,3e-05,LiAsF6,EC,Sulfolane,Triglyme,,,1/0.374744492391551/0.524673379379213/0.138164169892835,,,,,,,,10.1016/0378-7753(91)80004-H,F[As-](F)(F)(F)(F)F,Li Salt,195.851,O=C1OCCO1,Solvent,88.062,O=S1(CCCC1)=O,Solvent,120.173,COCCOCCOCCOC,Electrolyte,178.22799999999998,,,,,,
4219.0,lit_tr5181,,1.0,-40.0,0.00011,LiAsF6,EC,Sulfolane,Triglyme,,,1/0.374744492391551/0.524673379379213/0.138164169892835,,,,,,,,10.1016/0378-7753(91)80004-H,F[As-](F)(F)(F)(F)F,Li Salt,195.851,O=C1OCCO1,Solvent,88.062,O=S1(CCCC1)=O,Solvent,120.173,COCCOCCOCCOC,Electrolyte,178.22799999999998,,,,,,
4220.0,lit_tr5182,,1.0,-30.0,0.00027,LiAsF6,EC,Sulfolane,Triglyme,,,1/0.374744492391551/0.524673379379213/0.138164169892835,,,,,,,,10.1016/0378-7753(91)80004-H,F[As-](F)(F)(F)(F)F,Li Salt,195.851,O=C1OCCO1,Solvent,88.062,O=S1(CCCC1)=O,Solvent,120.173,COCCOCCOCCOC,Electrolyte,178.22799999999998,,,,,,
4221.0,lit_tr5183,,1.0,-20.0,0.00059,LiAsF6,EC,Sulfolane,Triglyme,,,1/0.374744492391551/0.524673379379213/0.138164169892835,,,,,,,,10.1016/0378-7753(91)80004-H,F[As-](F)(F)(F)(F)F,Li Salt,195.851,O=C1OCCO1,Solvent,88.062,O=S1(CCCC1)=O,Solvent,120.173,COCCOCCOCCOC,Electrolyte,178.22799999999998,,,,,,
4222.0,lit_tr5184,,1.0,-10.0,0.00105,LiAsF6,EC,Sulfolane,Triglyme,,,1/0.374744492391551/0.524673379379213/0.138164169892835,,,,,,,,10.1016/0378-7753(91)80004-H,F[As-](F)(F)(F)(F)F,Li Salt,195.851,O=C1OCCO1,Solvent,88.062,O=S1(CCCC1)=O,Solvent,120.173,COCCOCCOCCOC,Electrolyte,178.22799999999998,,,,,,
4223.0,lit_tr5185,,1.0,0.0,0.00168,LiAsF6,EC,Sulfolane,Triglyme,,,1/0.374744492391551/0.524673379379213/0.138164169892835,,,,,,,,10.1016/0378-7753(91)80004-H,F[As-](F)(F)(F)(F)F,Li Salt,195.851,O=C1OCCO1,Solvent,88.062,O=S1(CCCC1)=O,Solvent,120.173,COCCOCCOCCOC,Electrolyte,178.22799999999998,,,,,,
4224.0,lit_tr5186,,1.0,20.0,0.00361,LiAsF6,EC,Sulfolane,Triglyme,,,1/0.374744492391551/0.524673379379213/0.138164169892835,,,,,,,,10.1016/0378-7753(91)80004-H,F[As-](F)(F)(F)(F)F,Li Salt,195.851,O=C1OCCO1,Solvent,88.062,O=S1(CCCC1)=O,Solvent,120.173,COCCOCCOCCOC,Electrolyte,178.22799999999998,,,,,,
4225.0,lit_tr5187,,1.0,40.0,0.0062,LiAsF6,EC,Sulfolane,Triglyme,,,1/0.374744492391551/0.524673379379213/0.138164169892835,,,,,,,,10.1016/0378-7753(91)80004-H,F[As-](F)(F)(F)(F)F,Li Salt,195.851,O=C1OCCO1,Solvent,88.062,O=S1(CCCC1)=O,Solvent,120.173,COCCOCCOCCOC,Electrolyte,178.22799999999998,,,,,,
4226.0,lit_tr5188,,1.0,60.0,0.00937,LiAsF6,EC,Sulfolane,Triglyme,,,1/0.374744492391551/0.524673379379213/0.138164169892835,,,,,,,,10.1016/0378-7753(91)80004-H,F[As-](F)(F)(F)(F)F,Li Salt,195.851,O=C1OCCO1,Solvent,88.062,O=S1(CCCC1)=O,Solvent,120.173,COCCOCCOCCOC,Electrolyte,178.22799999999998,,,,,,
4227.0,lit_tr5189,,1.0,80.0,0.01298,LiAsF6,EC,Sulfolane,Triglyme,,,1/0.374744492391551/0.524673379379213/0.138164169892835,,,,,,,,10.1016/0378-7753(91)80004-H,F[As-](F)(F)(F)(F)F,Li Salt,195.851,O=C1OCCO1,Solvent,88.062,O=S1(CCCC1)=O,Solvent,120.173,COCCOCCOCCOC,Electrolyte,178.22799999999998,,,,,,
4228.0,lit_tr5190,,1.0,-50.0,2e-05,LiAsF6,EC,Sulfolane,Triglyme,,,1/0.14989779695662/0.472206041441291/0.248695505807103,,,,,,,,10.1016/0378-7753(91)80004-H,F[As-](F)(F)(F)(F)F,Li Salt,195.851,O=C1OCCO1,Solvent,88.062,O=S1(CCCC1)=O,Solvent,120.173,COCCOCCOCCOC,Electrolyte,178.22799999999998,,,,,,
4229.0,lit_tr5191,,1.0,-40.0,7e-05,LiAsF6,EC,Sulfolane,Triglyme,,,1/0.14989779695662/0.472206041441291/0.248695505807103,,,,,,,,10.1016/0378-7753(91)80004-H,F[As-](F)(F)(F)(F)F,Li Salt,195.851,O=C1OCCO1,Solvent,88.062,O=S1(CCCC1)=O,Solvent,120.173,COCCOCCOCCOC,Electrolyte,178.22799999999998,,,,,,
4230.0,lit_tr5192,,1.0,-30.0,0.00019,LiAsF6,EC,Sulfolane,Triglyme,,,1/0.14989779695662/0.472206041441291/0.248695505807103,,,,,,,,10.1016/0378-7753(91)80004-H,F[As-](F)(F)(F)(F)F,Li Salt,195.851,O=C1OCCO1,Solvent,88.062,O=S1(CCCC1)=O,Solvent,120.173,COCCOCCOCCOC,Electrolyte,178.22799999999998,,,,,,
4231.0,lit_tr5193,,1.0,-20.0,0.00044,LiAsF6,EC,Sulfolane,Triglyme,,,1/0.14989779695662/0.472206041441291/0.248695505807103,,,,,,,,10.1016/0378-7753(91)80004-H,F[As-](F)(F)(F)(F)F,Li Salt,195.851,O=C1OCCO1,Solvent,88.062,O=S1(CCCC1)=O,Solvent,120.173,COCCOCCOCCOC,Electrolyte,178.22799999999998,,,,,,
4232.0,lit_tr5194,,1.0,-10.0,0.00083,LiAsF6,EC,Sulfolane,Triglyme,,,1/0.14989779695662/0.472206041441291/0.248695505807103,,,,,,,,10.1016/0378-7753(91)80004-H,F[As-](F)(F)(F)(F)F,Li Salt,195.851,O=C1OCCO1,Solvent,88.062,O=S1(CCCC1)=O,Solvent,120.173,COCCOCCOCCOC,Electrolyte,178.22799999999998,,,,,,
4233.0,lit_tr5195,,1.0,0.0,0.00138,LiAsF6,EC,Sulfolane,Triglyme,,,1/0.14989779695662/0.472206041441291/0.248695505807103,,,,,,,,10.1016/0378-7753(91)80004-H,F[As-](F)(F)(F)(F)F,Li Salt,195.851,O=C1OCCO1,Solvent,88.062,O=S1(CCCC1)=O,Solvent,120.173,COCCOCCOCCOC,Electrolyte,178.22799999999998,,,,,,
4234.0,lit_tr5196,,1.0,20.0,0.00309,LiAsF6,EC,Sulfolane,Triglyme,,,1/0.14989779695662/0.472206041441291/0.248695505807103,,,,,,,,10.1016/0378-7753(91)80004-H,F[As-](F)(F)(F)(F)F,Li Salt,195.851,O=C1OCCO1,Solvent,88.062,O=S1(CCCC1)=O,Solvent,120.173,COCCOCCOCCOC,Electrolyte,178.22799999999998,,,,,,
4235.0,lit_tr5197,,1.0,40.0,0.00545,LiAsF6,EC,Sulfolane,Triglyme,,,1/0.14989779695662/0.472206041441291/0.248695505807103,,,,,,,,10.1016/0378-7753(91)80004-H,F[As-](F)(F)(F)(F)F,Li Salt,195.851,O=C1OCCO1,Solvent,88.062,O=S1(CCCC1)=O,Solvent,120.173,COCCOCCOCCOC,Electrolyte,178.22799999999998,,,,,,
4236.0,lit_tr5198,,1.0,60.0,0.0084,LiAsF6,EC,Sulfolane,Triglyme,,,1/0.14989779695662/0.472206041441291/0.248695505807103,,,,,,,,10.1016/0378-7753(91)80004-H,F[As-](F)(F)(F)(F)F,Li Salt,195.851,O=C1OCCO1,Solvent,88.062,O=S1(CCCC1)=O,Solvent,120.173,COCCOCCOCCOC,Electrolyte,178.22799999999998,,,,,,
4237.0,lit_tr5199,,1.0,80.0,0.01169,LiAsF6,EC,Sulfolane,Triglyme,,,1/0.14989779695662/0.472206041441291/0.248695505807103,,,,,,,,10.1016/0378-7753(91)80004-H,F[As-](F)(F)(F)(F)F,Li Salt,195.851,O=C1OCCO1,Solvent,88.062,O=S1(CCCC1)=O,Solvent,120.173,COCCOCCOCCOC,Electrolyte,178.22799999999998,,,,,,
4238.0,lit_tr5200,,1.0,-30.0,0.00032,LiAsF6,EC,Sulfolane,Triglyme,,,1/0.299795593913241/0.41973870350337/0.221062671828536,,,,,,,,10.1016/0378-7753(91)80004-H,F[As-](F)(F)(F)(F)F,Li Salt,195.851,O=C1OCCO1,Solvent,88.062,O=S1(CCCC1)=O,Solvent,120.173,COCCOCCOCCOC,Electrolyte,178.22799999999998,,,,,,
4239.0,lit_tr5201,,1.0,-20.0,0.00054,LiAsF6,EC,Sulfolane,Triglyme,,,1/0.299795593913241/0.41973870350337/0.221062671828536,,,,,,,,10.1016/0378-7753(91)80004-H,F[As-](F)(F)(F)(F)F,Li Salt,195.851,O=C1OCCO1,Solvent,88.062,O=S1(CCCC1)=O,Solvent,120.173,COCCOCCOCCOC,Electrolyte,178.22799999999998,,,,,,
4240.0,lit_tr5202,,1.0,-10.0,0.001,LiAsF6,EC,Sulfolane,Triglyme,,,1/0.299795593913241/0.41973870350337/0.221062671828536,,,,,,,,10.1016/0378-7753(91)80004-H,F[As-](F)(F)(F)(F)F,Li Salt,195.851,O=C1OCCO1,Solvent,88.062,O=S1(CCCC1)=O,Solvent,120.173,COCCOCCOCCOC,Electrolyte,178.22799999999998,,,,,,
4241.0,lit_tr5203,,1.0,0.0,0.00162,LiAsF6,EC,Sulfolane,Triglyme,,,1/0.299795593913241/0.41973870350337/0.221062671828536,,,,,,,,10.1016/0378-7753(91)80004-H,F[As-](F)(F)(F)(F)F,Li Salt,195.851,O=C1OCCO1,Solvent,88.062,O=S1(CCCC1)=O,Solvent,120.173,COCCOCCOCCOC,Electrolyte,178.22799999999998,,,,,,
4242.0,lit_tr5204,,1.0,20.0,0.00358,LiAsF6,EC,Sulfolane,Triglyme,,,1/0.299795593913241/0.41973870350337/0.221062671828536,,,,,,,,10.1016/0378-7753(91)80004-H,F[As-](F)(F)(F)(F)F,Li Salt,195.851,O=C1OCCO1,Solvent,88.062,O=S1(CCCC1)=O,Solvent,120.173,COCCOCCOCCOC,Electrolyte,178.22799999999998,,,,,,
4243.0,lit_tr5205,,1.0,40.0,0.00615,LiAsF6,EC,Sulfolane,Triglyme,,,1/0.299795593913241/0.41973870350337/0.221062671828536,,,,,,,,10.1016/0378-7753(91)80004-H,F[As-](F)(F)(F)(F)F,Li Salt,195.851,O=C1OCCO1,Solvent,88.062,O=S1(CCCC1)=O,Solvent,120.173,COCCOCCOCCOC,Electrolyte,178.22799999999998,,,,,,
4244.0,lit_tr5206,,1.0,60.0,0.0094,LiAsF6,EC,Sulfolane,Triglyme,,,1/0.299795593913241/0.41973870350337/0.221062671828536,,,,,,,,10.1016/0378-7753(91)80004-H,F[As-](F)(F)(F)(F)F,Li Salt,195.851,O=C1OCCO1,Solvent,88.062,O=S1(CCCC1)=O,Solvent,120.173,COCCOCCOCCOC,Electrolyte,178.22799999999998,,,,,,
4245.0,lit_tr5207,,1.0,80.0,0.01304,LiAsF6,EC,Sulfolane,Triglyme,,,1/0.299795593913241/0.41973870350337/0.221062671828536,,,,,,,,10.1016/0378-7753(91)80004-H,F[As-](F)(F)(F)(F)F,Li Salt,195.851,O=C1OCCO1,Solvent,88.062,O=S1(CCCC1)=O,Solvent,120.173,COCCOCCOCCOC,Electrolyte,178.22799999999998,,,,,,
4246.0,lit_tr5208,,1.0,-20.0,0.0013,LiAsF6,EC,Triglyme,,,,1/0.749488984783102/0.27632833978567,,,,,,,,10.1016/0378-7753(91)80004-H,F[As-](F)(F)(F)(F)F,Li Salt,195.851,O=C1OCCO1,Solvent,88.062,COCCOCCOCCOC,Electrolyte,178.22799999999998,,,,,,,,,
4247.0,lit_tr5209,,1.0,-10.0,0.00226,LiAsF6,EC,Triglyme,,,,1/0.749488984783102/0.27632833978567,,,,,,,,10.1016/0378-7753(91)80004-H,F[As-](F)(F)(F)(F)F,Li Salt,195.851,O=C1OCCO1,Solvent,88.062,COCCOCCOCCOC,Electrolyte,178.22799999999998,,,,,,,,,
4248.0,lit_tr5210,,1.0,0.0,0.0034,LiAsF6,EC,Triglyme,,,,1/0.749488984783102/0.27632833978567,,,,,,,,10.1016/0378-7753(91)80004-H,F[As-](F)(F)(F)(F)F,Li Salt,195.851,O=C1OCCO1,Solvent,88.062,COCCOCCOCCOC,Electrolyte,178.22799999999998,,,,,,,,,
4249.0,lit_tr5211,,1.0,20.0,0.00655,LiAsF6,EC,Triglyme,,,,1/0.749488984783102/0.27632833978567,,,,,,,,10.1016/0378-7753(91)80004-H,F[As-](F)(F)(F)(F)F,Li Salt,195.851,O=C1OCCO1,Solvent,88.062,COCCOCCOCCOC,Electrolyte,178.22799999999998,,,,,,,,,
4250.0,lit_tr5212,,1.0,40.0,0.01054,LiAsF6,EC,Triglyme,,,,1/0.749488984783102/0.27632833978567,,,,,,,,10.1016/0378-7753(91)80004-H,F[As-](F)(F)(F)(F)F,Li Salt,195.851,O=C1OCCO1,Solvent,88.062,COCCOCCOCCOC,Electrolyte,178.22799999999998,,,,,,,,,
4251.0,lit_tr5213,,1.0,60.0,0.0149,LiAsF6,EC,Triglyme,,,,1/0.749488984783102/0.27632833978567,,,,,,,,10.1016/0378-7753(91)80004-H,F[As-](F)(F)(F)(F)F,Li Salt,195.851,O=C1OCCO1,Solvent,88.062,COCCOCCOCCOC,Electrolyte,178.22799999999998,,,,,,,,,
4252.0,lit_tr5214,,1.0,80.0,0.01974,LiAsF6,EC,Triglyme,,,,1/0.749488984783102/0.27632833978567,,,,,,,,10.1016/0378-7753(91)80004-H,F[As-](F)(F)(F)(F)F,Li Salt,195.851,O=C1OCCO1,Solvent,88.062,COCCOCCOCCOC,Electrolyte,178.22799999999998,,,,,,,,,
4253.0,lit_tr5215,,1.0,-30.0,0.00043,LiAsF6,Ethylbenzene,Sulfolane,Triglyme,,,0.75/0.203918244325139/0.524673379379213/0.138164169892835,,,,,,,,10.1016/0378-7753(91)80004-H,F[As-](F)(F)(F)(F)F,Li Salt,195.851,c1ccccc1CC,Solvent,106.168,O=S1(CCCC1)=O,Solvent,120.173,COCCOCCOCCOC,Electrolyte,178.22799999999998,,,,,,
4254.0,lit_tr5216,,1.0,-20.0,0.00077,LiAsF6,Ethylbenzene,Sulfolane,Triglyme,,,0.75/0.203918244325139/0.524673379379213/0.138164169892835,,,,,,,,10.1016/0378-7753(91)80004-H,F[As-](F)(F)(F)(F)F,Li Salt,195.851,c1ccccc1CC,Solvent,106.168,O=S1(CCCC1)=O,Solvent,120.173,COCCOCCOCCOC,Electrolyte,178.22799999999998,,,,,,
4255.0,lit_tr5217,,1.0,-10.0,0.00124,LiAsF6,Ethylbenzene,Sulfolane,Triglyme,,,0.75/0.203918244325139/0.524673379379213/0.138164169892835,,,,,,,,10.1016/0378-7753(91)80004-H,F[As-](F)(F)(F)(F)F,Li Salt,195.851,c1ccccc1CC,Solvent,106.168,O=S1(CCCC1)=O,Solvent,120.173,COCCOCCOCCOC,Electrolyte,178.22799999999998,,,,,,
4256.0,lit_tr5218,,1.0,0.0,0.00182,LiAsF6,Ethylbenzene,Sulfolane,Triglyme,,,0.75/0.203918244325139/0.524673379379213/0.138164169892835,,,,,,,,10.1016/0378-7753(91)80004-H,F[As-](F)(F)(F)(F)F,Li Salt,195.851,c1ccccc1CC,Solvent,106.168,O=S1(CCCC1)=O,Solvent,120.173,COCCOCCOCCOC,Electrolyte,178.22799999999998,,,,,,
4257.0,lit_tr5219,,1.0,20.0,0.00344,LiAsF6,Ethylbenzene,Sulfolane,Triglyme,,,0.75/0.203918244325139/0.524673379379213/0.138164169892835,,,,,,,,10.1016/0378-7753(91)80004-H,F[As-](F)(F)(F)(F)F,Li Salt,195.851,c1ccccc1CC,Solvent,106.168,O=S1(CCCC1)=O,Solvent,120.173,COCCOCCOCCOC,Electrolyte,178.22799999999998,,,,,,
4258.0,lit_tr5220,,1.0,40.0,0.00526,LiAsF6,Ethylbenzene,Sulfolane,Triglyme,,,0.75/0.203918244325139/0.524673379379213/0.138164169892835,,,,,,,,10.1016/0378-7753(91)80004-H,F[As-](F)(F)(F)(F)F,Li Salt,195.851,c1ccccc1CC,Solvent,106.168,O=S1(CCCC1)=O,Solvent,120.173,COCCOCCOCCOC,Electrolyte,178.22799999999998,,,,,,
4259.0,lit_tr5221,,1.0,60.0,0.00738,LiAsF6,Ethylbenzene,Sulfolane,Triglyme,,,0.75/0.203918244325139/0.524673379379213/0.138164169892835,,,,,,,,10.1016/0378-7753(91)80004-H,F[As-](F)(F)(F)(F)F,Li Salt,195.851,c1ccccc1CC,Solvent,106.168,O=S1(CCCC1)=O,Solvent,120.173,COCCOCCOCCOC,Electrolyte,178.22799999999998,,,,,,
4260.0,lit_tr5222,,1.0,80.0,0.0102,LiAsF6,Ethylbenzene,Sulfolane,Triglyme,,,0.75/0.203918244325139/0.524673379379213/0.138164169892835,,,,,,,,10.1016/0378-7753(91)80004-H,F[As-](F)(F)(F)(F)F,Li Salt,195.851,c1ccccc1CC,Solvent,106.168,O=S1(CCCC1)=O,Solvent,120.173,COCCOCCOCCOC,Electrolyte,178.22799999999998,,,,,,
4261.0,lit_tr5223,,1.0,-50.0,8e-05,LiAsF6,Ethylbenzene,Sulfolane,Triglyme,,,1/0.244701893190167/0.367271365565449/0.193429837849969,,,,,,,,10.1016/0378-7753(91)80004-H,F[As-](F)(F)(F)(F)F,Li Salt,195.851,c1ccccc1CC,Solvent,106.168,O=S1(CCCC1)=O,Solvent,120.173,COCCOCCOCCOC,Electrolyte,178.22799999999998,,,,,,
4262.0,lit_tr5224,,1.0,-40.0,0.00021,LiAsF6,Ethylbenzene,Sulfolane,Triglyme,,,1/0.244701893190167/0.367271365565449/0.193429837849969,,,,,,,,10.1016/0378-7753(91)80004-H,F[As-](F)(F)(F)(F)F,Li Salt,195.851,c1ccccc1CC,Solvent,106.168,O=S1(CCCC1)=O,Solvent,120.173,COCCOCCOCCOC,Electrolyte,178.22799999999998,,,,,,
4263.0,lit_tr5225,,1.0,-30.0,0.00044,LiAsF6,Ethylbenzene,Sulfolane,Triglyme,,,1/0.244701893190167/0.367271365565449/0.193429837849969,,,,,,,,10.1016/0378-7753(91)80004-H,F[As-](F)(F)(F)(F)F,Li Salt,195.851,c1ccccc1CC,Solvent,106.168,O=S1(CCCC1)=O,Solvent,120.173,COCCOCCOCCOC,Electrolyte,178.22799999999998,,,,,,
4264.0,lit_tr5226,,1.0,-20.0,0.00083,LiAsF6,Ethylbenzene,Sulfolane,Triglyme,,,1/0.244701893190167/0.367271365565449/0.193429837849969,,,,,,,,10.1016/0378-7753(91)80004-H,F[As-](F)(F)(F)(F)F,Li Salt,195.851,c1ccccc1CC,Solvent,106.168,O=S1(CCCC1)=O,Solvent,120.173,COCCOCCOCCOC,Electrolyte,178.22799999999998,,,,,,
4265.0,lit_tr5227,,1.0,-10.0,0.00135,LiAsF6,Ethylbenzene,Sulfolane,Triglyme,,,1/0.244701893190167/0.367271365565449/0.193429837849969,,,,,,,,10.1016/0378-7753(91)80004-H,F[As-](F)(F)(F)(F)F,Li Salt,195.851,c1ccccc1CC,Solvent,106.168,O=S1(CCCC1)=O,Solvent,120.173,COCCOCCOCCOC,Electrolyte,178.22799999999998,,,,,,
4266.0,lit_tr5228,,1.0,0.0,0.00198,LiAsF6,Ethylbenzene,Sulfolane,Triglyme,,,1/0.244701893190167/0.367271365565449/0.193429837849969,,,,,,,,10.1016/0378-7753(91)80004-H,F[As-](F)(F)(F)(F)F,Li Salt,195.851,c1ccccc1CC,Solvent,106.168,O=S1(CCCC1)=O,Solvent,120.173,COCCOCCOCCOC,Electrolyte,178.22799999999998,,,,,,
4267.0,lit_tr5229,,1.0,20.0,0.00384,LiAsF6,Ethylbenzene,Sulfolane,Triglyme,,,1/0.244701893190167/0.367271365565449/0.193429837849969,,,,,,,,10.1016/0378-7753(91)80004-H,F[As-](F)(F)(F)(F)F,Li Salt,195.851,c1ccccc1CC,Solvent,106.168,O=S1(CCCC1)=O,Solvent,120.173,COCCOCCOCCOC,Electrolyte,178.22799999999998,,,,,,
4268.0,lit_tr5230,,1.0,40.0,0.00605,LiAsF6,Ethylbenzene,Sulfolane,Triglyme,,,1/0.244701893190167/0.367271365565449/0.193429837849969,,,,,,,,10.1016/0378-7753(91)80004-H,F[As-](F)(F)(F)(F)F,Li Salt,195.851,c1ccccc1CC,Solvent,106.168,O=S1(CCCC1)=O,Solvent,120.173,COCCOCCOCCOC,Electrolyte,178.22799999999998,,,,,,
4269.0,lit_tr5231,,1.0,60.0,0.0086,LiAsF6,Ethylbenzene,Sulfolane,Triglyme,,,1/0.244701893190167/0.367271365565449/0.193429837849969,,,,,,,,10.1016/0378-7753(91)80004-H,F[As-](F)(F)(F)(F)F,Li Salt,195.851,c1ccccc1CC,Solvent,106.168,O=S1(CCCC1)=O,Solvent,120.173,COCCOCCOCCOC,Electrolyte,178.22799999999998,,,,,,
4270.0,lit_tr5232,,1.0,80.0,0.01142,LiAsF6,Ethylbenzene,Sulfolane,Triglyme,,,1/0.244701893190167/0.367271365565449/0.193429837849969,,,,,,,,10.1016/0378-7753(91)80004-H,F[As-](F)(F)(F)(F)F,Li Salt,195.851,c1ccccc1CC,Solvent,106.168,O=S1(CCCC1)=O,Solvent,120.173,COCCOCCOCCOC,Electrolyte,178.22799999999998,,,,,,
4271.0,lit_tr5233,,1.0,-40.0,0.0001,LiAsF6,Ethyldiglyme,Sulfolane,,,,1/0.279284833538841/0.524673379379213,,,,,,,,10.1016/0378-7753(91)80004-H,F[As-](F)(F)(F)(F)F,Li Salt,195.851,CCOCCOCCOCC,Solvent,162.22899999999998,O=S1(CCCC1)=O,Solvent,120.173,,,,,,,,,
4272.0,lit_tr5234,,1.0,-30.0,0.00019,LiAsF6,Ethyldiglyme,Sulfolane,,,,1/0.279284833538841/0.524673379379213,,,,,,,,10.1016/0378-7753(91)80004-H,F[As-](F)(F)(F)(F)F,Li Salt,195.851,CCOCCOCCOCC,Solvent,162.22899999999998,O=S1(CCCC1)=O,Solvent,120.173,,,,,,,,,
4273.0,lit_tr5235,,1.0,-20.0,0.0004,LiAsF6,Ethyldiglyme,Sulfolane,,,,1/0.279284833538841/0.524673379379213,,,,,,,,10.1016/0378-7753(91)80004-H,F[As-](F)(F)(F)(F)F,Li Salt,195.851,CCOCCOCCOCC,Solvent,162.22899999999998,O=S1(CCCC1)=O,Solvent,120.173,,,,,,,,,
4274.0,lit_tr5236,,1.0,-10.0,0.00074,LiAsF6,Ethyldiglyme,Sulfolane,,,,1/0.279284833538841/0.524673379379213,,,,,,,,10.1016/0378-7753(91)80004-H,F[As-](F)(F)(F)(F)F,Li Salt,195.851,CCOCCOCCOCC,Solvent,162.22899999999998,O=S1(CCCC1)=O,Solvent,120.173,,,,,,,,,
4275.0,lit_tr5237,,1.0,0.0,0.00121,LiAsF6,Ethyldiglyme,Sulfolane,,,,1/0.279284833538841/0.524673379379213,,,,,,,,10.1016/0378-7753(91)80004-H,F[As-](F)(F)(F)(F)F,Li Salt,195.851,CCOCCOCCOCC,Solvent,162.22899999999998,O=S1(CCCC1)=O,Solvent,120.173,,,,,,,,,
4276.0,lit_tr5238,,1.0,20.0,0.00274,LiAsF6,Ethyldiglyme,Sulfolane,,,,1/0.279284833538841/0.524673379379213,,,,,,,,10.1016/0378-7753(91)80004-H,F[As-](F)(F)(F)(F)F,Li Salt,195.851,CCOCCOCCOCC,Solvent,162.22899999999998,O=S1(CCCC1)=O,Solvent,120.173,,,,,,,,,
4277.0,lit_tr5239,,1.0,40.0,0.00473,LiAsF6,Ethyldiglyme,Sulfolane,,,,1/0.279284833538841/0.524673379379213,,,,,,,,10.1016/0378-7753(91)80004-H,F[As-](F)(F)(F)(F)F,Li Salt,195.851,CCOCCOCCOCC,Solvent,162.22899999999998,O=S1(CCCC1)=O,Solvent,120.173,,,,,,,,,
4278.0,lit_tr5240,,1.0,60.0,0.00725,LiAsF6,Ethyldiglyme,Sulfolane,,,,1/0.279284833538841/0.524673379379213,,,,,,,,10.1016/0378-7753(91)80004-H,F[As-](F)(F)(F)(F)F,Li Salt,195.851,CCOCCOCCOCC,Solvent,162.22899999999998,O=S1(CCCC1)=O,Solvent,120.173,,,,,,,,,
4279.0,lit_tr5241,,1.0,80.0,0.01166,LiAsF6,Ethyldiglyme,Sulfolane,,,,1/0.279284833538841/0.524673379379213,,,,,,,,10.1016/0378-7753(91)80004-H,F[As-](F)(F)(F)(F)F,Li Salt,195.851,CCOCCOCCOCC,Solvent,162.22899999999998,O=S1(CCCC1)=O,Solvent,120.173,,,,,,,,,
4280.0,lit_tr5242,,1.0,-30.0,0.00209,LiAsF6,Ethylmonoglyme,PC,,,,1/0.355329949238579/0.590165540209619,,,,,,,,10.1016/0378-7753(91)80004-H,F[As-](F)(F)(F)(F)F,Li Salt,195.851,CCOCCOCC,Solvent,118.176,CC1COC(=O)O1,Solvent,102.08899999999998,,,,,,,,,
4281.0,lit_tr5243,,1.0,-20.0,0.00289,LiAsF6,Ethylmonoglyme,PC,,,,1/0.355329949238579/0.590165540209619,,,,,,,,10.1016/0378-7753(91)80004-H,F[As-](F)(F)(F)(F)F,Li Salt,195.851,CCOCCOCC,Solvent,118.176,CC1COC(=O)O1,Solvent,102.08899999999998,,,,,,,,,
4282.0,lit_tr5244,,1.0,-10.0,0.00427,LiAsF6,Ethylmonoglyme,PC,,,,1/0.355329949238579/0.590165540209619,,,,,,,,10.1016/0378-7753(91)80004-H,F[As-](F)(F)(F)(F)F,Li Salt,195.851,CCOCCOCC,Solvent,118.176,CC1COC(=O)O1,Solvent,102.08899999999998,,,,,,,,,
4283.0,lit_tr5245,,1.0,0.0,0.00583,LiAsF6,Ethylmonoglyme,PC,,,,1/0.355329949238579/0.590165540209619,,,,,,,,10.1016/0378-7753(91)80004-H,F[As-](F)(F)(F)(F)F,Li Salt,195.851,CCOCCOCC,Solvent,118.176,CC1COC(=O)O1,Solvent,102.08899999999998,,,,,,,,,
4284.0,lit_tr5246,,1.0,20.0,0.00949,LiAsF6,Ethylmonoglyme,PC,,,,1/0.355329949238579/0.590165540209619,,,,,,,,10.1016/0378-7753(91)80004-H,F[As-](F)(F)(F)(F)F,Li Salt,195.851,CCOCCOCC,Solvent,118.176,CC1COC(=O)O1,Solvent,102.08899999999998,,,,,,,,,
4285.0,lit_tr5247,,1.0,40.0,0.01354,LiAsF6,Ethylmonoglyme,PC,,,,1/0.355329949238579/0.590165540209619,,,,,,,,10.1016/0378-7753(91)80004-H,F[As-](F)(F)(F)(F)F,Li Salt,195.851,CCOCCOCC,Solvent,118.176,CC1COC(=O)O1,Solvent,102.08899999999998,,,,,,,,,
4286.0,lit_tr5248,,1.0,60.0,0.01786,LiAsF6,Ethylmonoglyme,PC,,,,1/0.355329949238579/0.590165540209619,,,,,,,,10.1016/0378-7753(91)80004-H,F[As-](F)(F)(F)(F)F,Li Salt,195.851,CCOCCOCC,Solvent,118.176,CC1COC(=O)O1,Solvent,102.08899999999998,,,,,,,,,
4287.0,lit_tr5249,,1.0,80.0,0.02201,LiAsF6,Ethylmonoglyme,PC,,,,1/0.355329949238579/0.590165540209619,,,,,,,,10.1016/0378-7753(91)80004-H,F[As-](F)(F)(F)(F)F,Li Salt,195.851,CCOCCOCC,Solvent,118.176,CC1COC(=O)O1,Solvent,102.08899999999998,,,,,,,,,
4288.0,lit_tr5250,,1.0,-30.0,0.00059,LiAsF6,Ethylmonoglyme,Sulfolane,,,,1/0.355329949238579/0.524673379379213,,,,,,,,10.1016/0378-7753(91)80004-H,F[As-](F)(F)(F)(F)F,Li Salt,195.851,CCOCCOCC,Solvent,118.176,O=S1(CCCC1)=O,Solvent,120.173,,,,,,,,,
4289.0,lit_tr5251,,1.0,-20.0,0.00111,LiAsF6,Ethylmonoglyme,Sulfolane,,,,1/0.355329949238579/0.524673379379213,,,,,,,,10.1016/0378-7753(91)80004-H,F[As-](F)(F)(F)(F)F,Li Salt,195.851,CCOCCOCC,Solvent,118.176,O=S1(CCCC1)=O,Solvent,120.173,,,,,,,,,
4290.0,lit_tr5252,,1.0,-10.0,0.00178,LiAsF6,Ethylmonoglyme,Sulfolane,,,,1/0.355329949238579/0.524673379379213,,,,,,,,10.1016/0378-7753(91)80004-H,F[As-](F)(F)(F)(F)F,Li Salt,195.851,CCOCCOCC,Solvent,118.176,O=S1(CCCC1)=O,Solvent,120.173,,,,,,,,,
4291.0,lit_tr5253,,1.0,0.0,0.00257,LiAsF6,Ethylmonoglyme,Sulfolane,,,,1/0.355329949238579/0.524673379379213,,,,,,,,10.1016/0378-7753(91)80004-H,F[As-](F)(F)(F)(F)F,Li Salt,195.851,CCOCCOCC,Solvent,118.176,O=S1(CCCC1)=O,Solvent,120.173,,,,,,,,,
4292.0,lit_tr5254,,1.0,20.0,0.00476,LiAsF6,Ethylmonoglyme,Sulfolane,,,,1/0.355329949238579/0.524673379379213,,,,,,,,10.1016/0378-7753(91)80004-H,F[As-](F)(F)(F)(F)F,Li Salt,195.851,CCOCCOCC,Solvent,118.176,O=S1(CCCC1)=O,Solvent,120.173,,,,,,,,,
4293.0,lit_tr5255,,1.0,40.0,0.00728,LiAsF6,Ethylmonoglyme,Sulfolane,,,,1/0.355329949238579/0.524673379379213,,,,,,,,10.1016/0378-7753(91)80004-H,F[As-](F)(F)(F)(F)F,Li Salt,195.851,CCOCCOCC,Solvent,118.176,O=S1(CCCC1)=O,Solvent,120.173,,,,,,,,,
4294.0,lit_tr5256,,1.0,60.0,0.01011,LiAsF6,Ethylmonoglyme,Sulfolane,,,,1/0.355329949238579/0.524673379379213,,,,,,,,10.1016/0378-7753(91)80004-H,F[As-](F)(F)(F)(F)F,Li Salt,195.851,CCOCCOCC,Solvent,118.176,O=S1(CCCC1)=O,Solvent,120.173,,,,,,,,,
4295.0,lit_tr5257,,1.0,80.0,0.01301,LiAsF6,Ethylmonoglyme,Sulfolane,,,,1/0.355329949238579/0.524673379379213,,,,,,,,10.1016/0378-7753(91)80004-H,F[As-](F)(F)(F)(F)F,Li Salt,195.851,CCOCCOCC,Solvent,118.176,O=S1(CCCC1)=O,Solvent,120.173,,,,,,,,,
4296.0,lit_tr5258,,1.0,-20.0,0.00462,LiAsF6,FreonII,THF,,,,1/0.325398558637257/0.863181250866731,,,,,,,,10.1016/0378-7753(91)80004-H,F[As-](F)(F)(F)(F)F,Li Salt,195.851,FC(Cl)(Cl)Cl,Solvent,137.368,C1CCOC1,Solvent,72.107,,,,,,,,,
4297.0,lit_tr5259,,1.0,-10.0,0.00545,LiAsF6,FreonII,THF,,,,1/0.325398558637257/0.863181250866731,,,,,,,,10.1016/0378-7753(91)80004-H,F[As-](F)(F)(F)(F)F,Li Salt,195.851,FC(Cl)(Cl)Cl,Solvent,137.368,C1CCOC1,Solvent,72.107,,,,,,,,,
4298.0,lit_tr5260,,1.0,0.0,0.00621,LiAsF6,FreonII,THF,,,,1/0.325398558637257/0.863181250866731,,,,,,,,10.1016/0378-7753(91)80004-H,F[As-](F)(F)(F)(F)F,Li Salt,195.851,FC(Cl)(Cl)Cl,Solvent,137.368,C1CCOC1,Solvent,72.107,,,,,,,,,
4299.0,lit_tr5261,,1.0,20.0,0.00747,LiAsF6,FreonII,THF,,,,1/0.325398558637257/0.863181250866731,,,,,,,,10.1016/0378-7753(91)80004-H,F[As-](F)(F)(F)(F)F,Li Salt,195.851,FC(Cl)(Cl)Cl,Solvent,137.368,C1CCOC1,Solvent,72.107,,,,,,,,,
4300.0,lit_tr5262,,1.0,-60.0,0.00026,LiAsF6,MethyleneChloride,PC,,,,1/0.469798657718121/0.826231756293467,,,,,,,,10.1016/0378-7753(91)80004-H,F[As-](F)(F)(F)(F)F,Li Salt,195.851,ClCCl,Solvent,84.93299999999999,CC1COC(=O)O1,Solvent,102.08899999999998,,,,,,,,,
4301.0,lit_tr5263,,1.0,-50.0,0.00069,LiAsF6,MethyleneChloride,PC,,,,1/0.469798657718121/0.826231756293467,,,,,,,,10.1016/0378-7753(91)80004-H,F[As-](F)(F)(F)(F)F,Li Salt,195.851,ClCCl,Solvent,84.93299999999999,CC1COC(=O)O1,Solvent,102.08899999999998,,,,,,,,,
4302.0,lit_tr5264,,1.0,-40.0,0.0014,LiAsF6,MethyleneChloride,PC,,,,1/0.469798657718121/0.826231756293467,,,,,,,,10.1016/0378-7753(91)80004-H,F[As-](F)(F)(F)(F)F,Li Salt,195.851,ClCCl,Solvent,84.93299999999999,CC1COC(=O)O1,Solvent,102.08899999999998,,,,,,,,,
4303.0,lit_tr5265,,1.0,-30.0,0.00195,LiAsF6,MethyleneChloride,PC,,,,1/0.469798657718121/0.826231756293467,,,,,,,,10.1016/0378-7753(91)80004-H,F[As-](F)(F)(F)(F)F,Li Salt,195.851,ClCCl,Solvent,84.93299999999999,CC1COC(=O)O1,Solvent,102.08899999999998,,,,,,,,,
4304.0,lit_tr5266,,1.0,-20.0,0.00293,LiAsF6,MethyleneChloride,PC,,,,1/0.469798657718121/0.826231756293467,,,,,,,,10.1016/0378-7753(91)80004-H,F[As-](F)(F)(F)(F)F,Li Salt,195.851,ClCCl,Solvent,84.93299999999999,CC1COC(=O)O1,Solvent,102.08899999999998,,,,,,,,,
4305.0,lit_tr5267,,1.0,-10.0,0.00411,LiAsF6,MethyleneChloride,PC,,,,1/0.469798657718121/0.826231756293467,,,,,,,,10.1016/0378-7753(91)80004-H,F[As-](F)(F)(F)(F)F,Li Salt,195.851,ClCCl,Solvent,84.93299999999999,CC1COC(=O)O1,Solvent,102.08899999999998,,,,,,,,,
4306.0,lit_tr5268,,1.0,0.0,0.0055,LiAsF6,MethyleneChloride,PC,,,,1/0.469798657718121/0.826231756293467,,,,,,,,10.1016/0378-7753(91)80004-H,F[As-](F)(F)(F)(F)F,Li Salt,195.851,ClCCl,Solvent,84.93299999999999,CC1COC(=O)O1,Solvent,102.08899999999998,,,,,,,,,
