Repository: spark8ku/HPG

# HPG-GAT: Hierarchical Polymer Graph-based Model for Ionic Conductivity Prediction

This repository provides:

- Preprocessed dataset used for training and evaluation
- Preprocessed Hierarchical Polymer Graph (HPG) representations of polymer electrolytes
- Scripts for loading and using the data

The original raw dataset can be found at:  
👉 https://github.com/KanHatakeyama/ion_predictor

File: data/processed_electrolytes.csv (part 9 of 39)
ID,title,subtitle,tags,Temperature,Conductivity,component1,component2,component3,component4,component5,component6,mol_ratio,wt_ratio,melting_temp,inorg_name,inorg_contain_ratio(wt),crystallinity,Tg,mp,reference,smiles1,type1,Mw1,smiles2,type2,Mw2,smiles3,type3,Mw3,smiles4,type4,Mw4,smiles5,type5,Mw5,smiles6,type6,Mw6
4307.0,lit_tr5269,,1.0,20.0,0.00857,LiAsF6,MethyleneChloride,PC,,,,1/0.469798657718121/0.826231756293467,,,,,,,,10.1016/0378-7753(91)80004-H,F[As-](F)(F)(F)(F)F,Li Salt,195.851,ClCCl,Solvent,84.93299999999999,CC1COC(=O)O1,Solvent,102.08899999999998,,,,,,,,,
4308.0,lit_tr5270,,1.0,-60.0,0.00082,LiAsF6,MethyleneChloride,PC,,,,1/0.782997762863535/0.590165540209619,,,,,,,,10.1016/0378-7753(91)80004-H,F[As-](F)(F)(F)(F)F,Li Salt,195.851,ClCCl,Solvent,84.93299999999999,CC1COC(=O)O1,Solvent,102.08899999999998,,,,,,,,,
4309.0,lit_tr5271,,1.0,-50.0,0.00164,LiAsF6,MethyleneChloride,PC,,,,1/0.782997762863535/0.590165540209619,,,,,,,,10.1016/0378-7753(91)80004-H,F[As-](F)(F)(F)(F)F,Li Salt,195.851,ClCCl,Solvent,84.93299999999999,CC1COC(=O)O1,Solvent,102.08899999999998,,,,,,,,,
4310.0,lit_tr5272,,1.0,-40.0,0.00266,LiAsF6,MethyleneChloride,PC,,,,1/0.782997762863535/0.590165540209619,,,,,,,,10.1016/0378-7753(91)80004-H,F[As-](F)(F)(F)(F)F,Li Salt,195.851,ClCCl,Solvent,84.93299999999999,CC1COC(=O)O1,Solvent,102.08899999999998,,,,,,,,,
4311.0,lit_tr5273,,1.0,-30.0,0.0032,LiAsF6,MethyleneChloride,PC,,,,1/0.782997762863535/0.590165540209619,,,,,,,,10.1016/0378-7753(91)80004-H,F[As-](F)(F)(F)(F)F,Li Salt,195.851,ClCCl,Solvent,84.93299999999999,CC1COC(=O)O1,Solvent,102.08899999999998,,,,,,,,,
4312.0,lit_tr5274,,1.0,-20.0,0.00433,LiAsF6,MethyleneChloride,PC,,,,1/0.782997762863535/0.590165540209619,,,,,,,,10.1016/0378-7753(91)80004-H,F[As-](F)(F)(F)(F)F,Li Salt,195.851,ClCCl,Solvent,84.93299999999999,CC1COC(=O)O1,Solvent,102.08899999999998,,,,,,,,,
4313.0,lit_tr5275,,1.0,-10.0,0.00561,LiAsF6,MethyleneChloride,PC,,,,1/0.782997762863535/0.590165540209619,,,,,,,,10.1016/0378-7753(91)80004-H,F[As-](F)(F)(F)(F)F,Li Salt,195.851,ClCCl,Solvent,84.93299999999999,CC1COC(=O)O1,Solvent,102.08899999999998,,,,,,,,,
4314.0,lit_tr5276,,1.0,0.0,0.00699,LiAsF6,MethyleneChloride,PC,,,,1/0.782997762863535/0.590165540209619,,,,,,,,10.1016/0378-7753(91)80004-H,F[As-](F)(F)(F)(F)F,Li Salt,195.851,ClCCl,Solvent,84.93299999999999,CC1COC(=O)O1,Solvent,102.08899999999998,,,,,,,,,
4315.0,lit_tr5277,,1.0,20.0,0.00983,LiAsF6,MethyleneChloride,PC,,,,1/0.782997762863535/0.590165540209619,,,,,,,,10.1016/0378-7753(91)80004-H,F[As-](F)(F)(F)(F)F,Li Salt,195.851,ClCCl,Solvent,84.93299999999999,CC1COC(=O)O1,Solvent,102.08899999999998,,,,,,,,,
4316.0,lit_tr5278,,1.0,-60.0,0.00111,LiAsF6,MethyleneChloride,PC,,,,1/1.09619686800895/0.354099324125771,,,,,,,,10.1016/0378-7753(91)80004-H,F[As-](F)(F)(F)(F)F,Li Salt,195.851,ClCCl,Solvent,84.93299999999999,CC1COC(=O)O1,Solvent,102.08899999999998,,,,,,,,,
4317.0,lit_tr5279,,1.0,-50.0,0.00143,LiAsF6,MethyleneChloride,PC,,,,1/1.09619686800895/0.354099324125771,,,,,,,,10.1016/0378-7753(91)80004-H,F[As-](F)(F)(F)(F)F,Li Salt,195.851,ClCCl,Solvent,84.93299999999999,CC1COC(=O)O1,Solvent,102.08899999999998,,,,,,,,,
4318.0,lit_tr5280,,1.0,-40.0,0.00196,LiAsF6,MethyleneChloride,PC,,,,1/1.09619686800895/0.354099324125771,,,,,,,,10.1016/0378-7753(91)80004-H,F[As-](F)(F)(F)(F)F,Li Salt,195.851,ClCCl,Solvent,84.93299999999999,CC1COC(=O)O1,Solvent,102.08899999999998,,,,,,,,,
4319.0,lit_tr5281,,1.0,-30.0,0.00267,LiAsF6,MethyleneChloride,PC,,,,1/1.09619686800895/0.354099324125771,,,,,,,,10.1016/0378-7753(91)80004-H,F[As-](F)(F)(F)(F)F,Li Salt,195.851,ClCCl,Solvent,84.93299999999999,CC1COC(=O)O1,Solvent,102.08899999999998,,,,,,,,,
4320.0,lit_tr5282,,1.0,-20.0,0.00336,LiAsF6,MethyleneChloride,PC,,,,1/1.09619686800895/0.354099324125771,,,,,,,,10.1016/0378-7753(91)80004-H,F[As-](F)(F)(F)(F)F,Li Salt,195.851,ClCCl,Solvent,84.93299999999999,CC1COC(=O)O1,Solvent,102.08899999999998,,,,,,,,,
4321.0,lit_tr5283,,1.0,-10.0,0.00417,LiAsF6,MethyleneChloride,PC,,,,1/1.09619686800895/0.354099324125771,,,,,,,,10.1016/0378-7753(91)80004-H,F[As-](F)(F)(F)(F)F,Li Salt,195.851,ClCCl,Solvent,84.93299999999999,CC1COC(=O)O1,Solvent,102.08899999999998,,,,,,,,,
4322.0,lit_tr5284,,1.0,0.0,0.00503,LiAsF6,MethyleneChloride,PC,,,,1/1.09619686800895/0.354099324125771,,,,,,,,10.1016/0378-7753(91)80004-H,F[As-](F)(F)(F)(F)F,Li Salt,195.851,ClCCl,Solvent,84.93299999999999,CC1COC(=O)O1,Solvent,102.08899999999998,,,,,,,,,
4323.0,lit_tr5285,,1.0,20.0,0.00694,LiAsF6,MethyleneChloride,PC,,,,1/1.09619686800895/0.354099324125771,,,,,,,,10.1016/0378-7753(91)80004-H,F[As-](F)(F)(F)(F)F,Li Salt,195.851,ClCCl,Solvent,84.93299999999999,CC1COC(=O)O1,Solvent,102.08899999999998,,,,,,,,,
4324.0,lit_tr5286,,1.0,0.0,0.00264,LiAsF6,MethyleneChloride,Sulfolane,,,,1/0.391498881431767/0.787010069068819,,,,,,,,10.1016/0378-7753(91)80004-H,F[As-](F)(F)(F)(F)F,Li Salt,195.851,ClCCl,Solvent,84.93299999999999,O=S1(CCCC1)=O,Solvent,120.173,,,,,,,,,
4325.0,lit_tr5287,,1.0,20.0,0.00424,LiAsF6,MethyleneChloride,Sulfolane,,,,1/0.391498881431767/0.787010069068819,,,,,,,,10.1016/0378-7753(91)80004-H,F[As-](F)(F)(F)(F)F,Li Salt,195.851,ClCCl,Solvent,84.93299999999999,O=S1(CCCC1)=O,Solvent,120.173,,,,,,,,,
4326.0,lit_tr5288,,1.0,40.0,0.00655,LiAsF6,MethyleneChloride,Sulfolane,,,,1/0.391498881431767/0.787010069068819,,,,,,,,10.1016/0378-7753(91)80004-H,F[As-](F)(F)(F)(F)F,Li Salt,195.851,ClCCl,Solvent,84.93299999999999,O=S1(CCCC1)=O,Solvent,120.173,,,,,,,,,
4327.0,lit_tr5289,,1.0,60.0,0.00922,LiAsF6,MethyleneChloride,Sulfolane,,,,1/0.391498881431767/0.787010069068819,,,,,,,,10.1016/0378-7753(91)80004-H,F[As-](F)(F)(F)(F)F,Li Salt,195.851,ClCCl,Solvent,84.93299999999999,O=S1(CCCC1)=O,Solvent,120.173,,,,,,,,,
4328.0,lit_tr5290,,1.0,80.0,0.01122,LiAsF6,MethyleneChloride,Sulfolane,,,,1/0.391498881431767/0.787010069068819,,,,,,,,10.1016/0378-7753(91)80004-H,F[As-](F)(F)(F)(F)F,Li Salt,195.851,ClCCl,Solvent,84.93299999999999,O=S1(CCCC1)=O,Solvent,120.173,,,,,,,,,
4329.0,lit_tr5291,,1.0,0.0,0.00368,LiAsF6,MethyleneChloride,Sulfolane,,,,1/0.782997762863535/0.524673379379213,,,,,,,,10.1016/0378-7753(91)80004-H,F[As-](F)(F)(F)(F)F,Li Salt,195.851,ClCCl,Solvent,84.93299999999999,O=S1(CCCC1)=O,Solvent,120.173,,,,,,,,,
4330.0,lit_tr5292,,1.0,20.0,0.00723,LiAsF6,MethyleneChloride,Sulfolane,,,,1/0.782997762863535/0.524673379379213,,,,,,,,10.1016/0378-7753(91)80004-H,F[As-](F)(F)(F)(F)F,Li Salt,195.851,ClCCl,Solvent,84.93299999999999,O=S1(CCCC1)=O,Solvent,120.173,,,,,,,,,
4331.0,lit_tr5293,,1.0,40.0,0.00946,LiAsF6,MethyleneChloride,Sulfolane,,,,1/0.782997762863535/0.524673379379213,,,,,,,,10.1016/0378-7753(91)80004-H,F[As-](F)(F)(F)(F)F,Li Salt,195.851,ClCCl,Solvent,84.93299999999999,O=S1(CCCC1)=O,Solvent,120.173,,,,,,,,,
4332.0,lit_tr5294,,1.0,60.0,0.01066,LiAsF6,MethyleneChloride,Sulfolane,,,,1/0.782997762863535/0.524673379379213,,,,,,,,10.1016/0378-7753(91)80004-H,F[As-](F)(F)(F)(F)F,Li Salt,195.851,ClCCl,Solvent,84.93299999999999,O=S1(CCCC1)=O,Solvent,120.173,,,,,,,,,
4333.0,lit_tr5295,,1.0,-30.0,0.00338,LiAsF6,MethyleneChloride,Sulfolane,Triglyme,,,1/0.782997762863535/0.262336689689606/0.138164169892835,,,,,,,,10.1016/0378-7753(91)80004-H,F[As-](F)(F)(F)(F)F,Li Salt,195.851,ClCCl,Solvent,84.93299999999999,O=S1(CCCC1)=O,Solvent,120.173,COCCOCCOCCOC,Electrolyte,178.22799999999998,,,,,,
4334.0,lit_tr5296,,1.0,-20.0,0.00441,LiAsF6,MethyleneChloride,Sulfolane,Triglyme,,,1/0.782997762863535/0.262336689689606/0.138164169892835,,,,,,,,10.1016/0378-7753(91)80004-H,F[As-](F)(F)(F)(F)F,Li Salt,195.851,ClCCl,Solvent,84.93299999999999,O=S1(CCCC1)=O,Solvent,120.173,COCCOCCOCCOC,Electrolyte,178.22799999999998,,,,,,
4335.0,lit_tr5297,,1.0,-10.0,0.00581,LiAsF6,MethyleneChloride,Sulfolane,Triglyme,,,1/0.782997762863535/0.262336689689606/0.138164169892835,,,,,,,,10.1016/0378-7753(91)80004-H,F[As-](F)(F)(F)(F)F,Li Salt,195.851,ClCCl,Solvent,84.93299999999999,O=S1(CCCC1)=O,Solvent,120.173,COCCOCCOCCOC,Electrolyte,178.22799999999998,,,,,,
4336.0,lit_tr5298,,1.0,0.0,0.00716,LiAsF6,MethyleneChloride,Sulfolane,Triglyme,,,1/0.782997762863535/0.262336689689606/0.138164169892835,,,,,,,,10.1016/0378-7753(91)80004-H,F[As-](F)(F)(F)(F)F,Li Salt,195.851,ClCCl,Solvent,84.93299999999999,O=S1(CCCC1)=O,Solvent,120.173,COCCOCCOCCOC,Electrolyte,178.22799999999998,,,,,,
4337.0,lit_tr5299,,1.0,20.0,0.01051,LiAsF6,MethyleneChloride,Sulfolane,Triglyme,,,1/0.782997762863535/0.262336689689606/0.138164169892835,,,,,,,,10.1016/0378-7753(91)80004-H,F[As-](F)(F)(F)(F)F,Li Salt,195.851,ClCCl,Solvent,84.93299999999999,O=S1(CCCC1)=O,Solvent,120.173,COCCOCCOCCOC,Electrolyte,178.22799999999998,,,,,,
4338.0,lit_tr5300,,1.0,40.0,0.01375,LiAsF6,MethyleneChloride,Sulfolane,Triglyme,,,1/0.782997762863535/0.262336689689606/0.138164169892835,,,,,,,,10.1016/0378-7753(91)80004-H,F[As-](F)(F)(F)(F)F,Li Salt,195.851,ClCCl,Solvent,84.93299999999999,O=S1(CCCC1)=O,Solvent,120.173,COCCOCCOCCOC,Electrolyte,178.22799999999998,,,,,,
4339.0,lit_tr5301,,1.0,-40.0,0.00043,LiAsF6,MethyleneChloride,Sulfolane,Triglyme,,,1/0.391498881431767/0.524673379379213/0.138164169892835,,,,,,,,10.1016/0378-7753(91)80004-H,F[As-](F)(F)(F)(F)F,Li Salt,195.851,ClCCl,Solvent,84.93299999999999,O=S1(CCCC1)=O,Solvent,120.173,COCCOCCOCCOC,Electrolyte,178.22799999999998,,,,,,
4340.0,lit_tr5302,,1.0,-20.0,0.00127,LiAsF6,MethyleneChloride,Sulfolane,Triglyme,,,1/0.391498881431767/0.524673379379213/0.138164169892835,,,,,,,,10.1016/0378-7753(91)80004-H,F[As-](F)(F)(F)(F)F,Li Salt,195.851,ClCCl,Solvent,84.93299999999999,O=S1(CCCC1)=O,Solvent,120.173,COCCOCCOCCOC,Electrolyte,178.22799999999998,,,,,,
4341.0,lit_tr5303,,1.0,-10.0,0.00185,LiAsF6,MethyleneChloride,Sulfolane,Triglyme,,,1/0.391498881431767/0.524673379379213/0.138164169892835,,,,,,,,10.1016/0378-7753(91)80004-H,F[As-](F)(F)(F)(F)F,Li Salt,195.851,ClCCl,Solvent,84.93299999999999,O=S1(CCCC1)=O,Solvent,120.173,COCCOCCOCCOC,Electrolyte,178.22799999999998,,,,,,
4342.0,lit_tr5304,,1.0,0.0,0.00269,LiAsF6,MethyleneChloride,Sulfolane,Triglyme,,,1/0.391498881431767/0.524673379379213/0.138164169892835,,,,,,,,10.1016/0378-7753(91)80004-H,F[As-](F)(F)(F)(F)F,Li Salt,195.851,ClCCl,Solvent,84.93299999999999,O=S1(CCCC1)=O,Solvent,120.173,COCCOCCOCCOC,Electrolyte,178.22799999999998,,,,,,
4343.0,lit_tr5305,,1.0,20.0,0.00543,LiAsF6,MethyleneChloride,Sulfolane,Triglyme,,,1/0.391498881431767/0.524673379379213/0.138164169892835,,,,,,,,10.1016/0378-7753(91)80004-H,F[As-](F)(F)(F)(F)F,Li Salt,195.851,ClCCl,Solvent,84.93299999999999,O=S1(CCCC1)=O,Solvent,120.173,COCCOCCOCCOC,Electrolyte,178.22799999999998,,,,,,
4344.0,lit_tr5306,,1.0,40.0,0.00817,LiAsF6,MethyleneChloride,Sulfolane,Triglyme,,,1/0.391498881431767/0.524673379379213/0.138164169892835,,,,,,,,10.1016/0378-7753(91)80004-H,F[As-](F)(F)(F)(F)F,Li Salt,195.851,ClCCl,Solvent,84.93299999999999,O=S1(CCCC1)=O,Solvent,120.173,COCCOCCOCCOC,Electrolyte,178.22799999999998,,,,,,
4345.0,lit_tr5307,,1.0,60.0,0.01125,LiAsF6,MethyleneChloride,Sulfolane,Triglyme,,,1/0.391498881431767/0.524673379379213/0.138164169892835,,,,,,,,10.1016/0378-7753(91)80004-H,F[As-](F)(F)(F)(F)F,Li Salt,195.851,ClCCl,Solvent,84.93299999999999,O=S1(CCCC1)=O,Solvent,120.173,COCCOCCOCCOC,Electrolyte,178.22799999999998,,,,,,
4346.0,lit_tr5308,,1.0,80.0,0.0134,LiAsF6,MethyleneChloride,Sulfolane,Triglyme,,,1/0.391498881431767/0.524673379379213/0.138164169892835,,,,,,,,10.1016/0378-7753(91)80004-H,F[As-](F)(F)(F)(F)F,Li Salt,195.851,ClCCl,Solvent,84.93299999999999,O=S1(CCCC1)=O,Solvent,120.173,COCCOCCOCCOC,Electrolyte,178.22799999999998,,,,,,
4347.0,lit_tr5309,,1.0,-50.0,0.00543,LiAsF6,MethyleneChloride,THF,,,,1/0.469798657718121/0.863181250866731,,,,,,,,10.1016/0378-7753(91)80004-H,F[As-](F)(F)(F)(F)F,Li Salt,195.851,ClCCl,Solvent,84.93299999999999,C1CCOC1,Solvent,72.107,,,,,,,,,
4348.0,lit_tr5310,,1.0,-40.0,0.00692,LiAsF6,MethyleneChloride,THF,,,,1/0.469798657718121/0.863181250866731,,,,,,,,10.1016/0378-7753(91)80004-H,F[As-](F)(F)(F)(F)F,Li Salt,195.851,ClCCl,Solvent,84.93299999999999,C1CCOC1,Solvent,72.107,,,,,,,,,
4349.0,lit_tr5311,,1.0,-30.0,0.00828,LiAsF6,MethyleneChloride,THF,,,,1/0.469798657718121/0.863181250866731,,,,,,,,10.1016/0378-7753(91)80004-H,F[As-](F)(F)(F)(F)F,Li Salt,195.851,ClCCl,Solvent,84.93299999999999,C1CCOC1,Solvent,72.107,,,,,,,,,
4350.0,lit_tr5312,,1.0,-20.0,0.00984,LiAsF6,MethyleneChloride,THF,,,,1/0.469798657718121/0.863181250866731,,,,,,,,10.1016/0378-7753(91)80004-H,F[As-](F)(F)(F)(F)F,Li Salt,195.851,ClCCl,Solvent,84.93299999999999,C1CCOC1,Solvent,72.107,,,,,,,,,
4351.0,lit_tr5313,,1.0,-10.0,0.01122,LiAsF6,MethyleneChloride,THF,,,,1/0.469798657718121/0.863181250866731,,,,,,,,10.1016/0378-7753(91)80004-H,F[As-](F)(F)(F)(F)F,Li Salt,195.851,ClCCl,Solvent,84.93299999999999,C1CCOC1,Solvent,72.107,,,,,,,,,
4352.0,lit_tr5314,,1.0,0.0,0.01248,LiAsF6,MethyleneChloride,THF,,,,1/0.469798657718121/0.863181250866731,,,,,,,,10.1016/0378-7753(91)80004-H,F[As-](F)(F)(F)(F)F,Li Salt,195.851,ClCCl,Solvent,84.93299999999999,C1CCOC1,Solvent,72.107,,,,,,,,,
4353.0,lit_tr5315,,1.0,20.0,0.01457,LiAsF6,MethyleneChloride,THF,,,,1/0.469798657718121/0.863181250866731,,,,,,,,10.1016/0378-7753(91)80004-H,F[As-](F)(F)(F)(F)F,Li Salt,195.851,ClCCl,Solvent,84.93299999999999,C1CCOC1,Solvent,72.107,,,,,,,,,
4354.0,lit_tr5316,,1.0,-60.0,0.00524,LiAsF6,MethyleneChloride,THF,,,,1/0.782997762863535/0.61655803633338,,,,,,,,10.1016/0378-7753(91)80004-H,F[As-](F)(F)(F)(F)F,Li Salt,195.851,ClCCl,Solvent,84.93299999999999,C1CCOC1,Solvent,72.107,,,,,,,,,
4355.0,lit_tr5317,,1.0,-50.0,0.00664,LiAsF6,MethyleneChloride,THF,,,,1/0.782997762863535/0.61655803633338,,,,,,,,10.1016/0378-7753(91)80004-H,F[As-](F)(F)(F)(F)F,Li Salt,195.851,ClCCl,Solvent,84.93299999999999,C1CCOC1,Solvent,72.107,,,,,,,,,
4356.0,lit_tr5318,,1.0,-40.0,0.00823,LiAsF6,MethyleneChloride,THF,,,,1/0.782997762863535/0.61655803633338,,,,,,,,10.1016/0378-7753(91)80004-H,F[As-](F)(F)(F)(F)F,Li Salt,195.851,ClCCl,Solvent,84.93299999999999,C1CCOC1,Solvent,72.107,,,,,,,,,
4357.0,lit_tr5319,,1.0,-30.0,0.00998,LiAsF6,MethyleneChloride,THF,,,,1/0.782997762863535/0.61655803633338,,,,,,,,10.1016/0378-7753(91)80004-H,F[As-](F)(F)(F)(F)F,Li Salt,195.851,ClCCl,Solvent,84.93299999999999,C1CCOC1,Solvent,72.107,,,,,,,,,
4358.0,lit_tr5320,,1.0,-20.0,0.01138,LiAsF6,MethyleneChloride,THF,,,,1/0.782997762863535/0.61655803633338,,,,,,,,10.1016/0378-7753(91)80004-H,F[As-](F)(F)(F)(F)F,Li Salt,195.851,ClCCl,Solvent,84.93299999999999,C1CCOC1,Solvent,72.107,,,,,,,,,
4359.0,lit_tr5321,,1.0,-10.0,0.01262,LiAsF6,MethyleneChloride,THF,,,,1/0.782997762863535/0.61655803633338,,,,,,,,10.1016/0378-7753(91)80004-H,F[As-](F)(F)(F)(F)F,Li Salt,195.851,ClCCl,Solvent,84.93299999999999,C1CCOC1,Solvent,72.107,,,,,,,,,
4360.0,lit_tr5322,,1.0,0.0,0.01363,LiAsF6,MethyleneChloride,THF,,,,1/0.782997762863535/0.61655803633338,,,,,,,,10.1016/0378-7753(91)80004-H,F[As-](F)(F)(F)(F)F,Li Salt,195.851,ClCCl,Solvent,84.93299999999999,C1CCOC1,Solvent,72.107,,,,,,,,,
4361.0,lit_tr5323,,1.0,20.0,0.01506,LiAsF6,MethyleneChloride,THF,,,,1/0.782997762863535/0.61655803633338,,,,,,,,10.1016/0378-7753(91)80004-H,F[As-](F)(F)(F)(F)F,Li Salt,195.851,ClCCl,Solvent,84.93299999999999,C1CCOC1,Solvent,72.107,,,,,,,,,
4362.0,lit_tr5324,,1.0,-60.0,0.00439,LiAsF6,MethyleneChloride,THF,,,,1/1.09619686800895/0.369934821800028,,,,,,,,10.1016/0378-7753(91)80004-H,F[As-](F)(F)(F)(F)F,Li Salt,195.851,ClCCl,Solvent,84.93299999999999,C1CCOC1,Solvent,72.107,,,,,,,,,
4363.0,lit_tr5325,,1.0,-50.0,0.00536,LiAsF6,MethyleneChloride,THF,,,,1/1.09619686800895/0.369934821800028,,,,,,,,10.1016/0378-7753(91)80004-H,F[As-](F)(F)(F)(F)F,Li Salt,195.851,ClCCl,Solvent,84.93299999999999,C1CCOC1,Solvent,72.107,,,,,,,,,
4364.0,lit_tr5326,,1.0,-40.0,0.00634,LiAsF6,MethyleneChloride,THF,,,,1/1.09619686800895/0.369934821800028,,,,,,,,10.1016/0378-7753(91)80004-H,F[As-](F)(F)(F)(F)F,Li Salt,195.851,ClCCl,Solvent,84.93299999999999,C1CCOC1,Solvent,72.107,,,,,,,,,
4365.0,lit_tr5327,,1.0,-30.0,0.00729,LiAsF6,MethyleneChloride,THF,,,,1/1.09619686800895/0.369934821800028,,,,,,,,10.1016/0378-7753(91)80004-H,F[As-](F)(F)(F)(F)F,Li Salt,195.851,ClCCl,Solvent,84.93299999999999,C1CCOC1,Solvent,72.107,,,,,,,,,
4366.0,lit_tr5328,,1.0,-20.0,0.00802,LiAsF6,MethyleneChloride,THF,,,,1/1.09619686800895/0.369934821800028,,,,,,,,10.1016/0378-7753(91)80004-H,F[As-](F)(F)(F)(F)F,Li Salt,195.851,ClCCl,Solvent,84.93299999999999,C1CCOC1,Solvent,72.107,,,,,,,,,
4367.0,lit_tr5329,,1.0,-10.0,0.00864,LiAsF6,MethyleneChloride,THF,,,,1/1.09619686800895/0.369934821800028,,,,,,,,10.1016/0378-7753(91)80004-H,F[As-](F)(F)(F)(F)F,Li Salt,195.851,ClCCl,Solvent,84.93299999999999,C1CCOC1,Solvent,72.107,,,,,,,,,
4368.0,lit_tr5330,,1.0,0.0,0.00912,LiAsF6,MethyleneChloride,THF,,,,1/1.09619686800895/0.369934821800028,,,,,,,,10.1016/0378-7753(91)80004-H,F[As-](F)(F)(F)(F)F,Li Salt,195.851,ClCCl,Solvent,84.93299999999999,C1CCOC1,Solvent,72.107,,,,,,,,,
4369.0,lit_tr5331,,1.0,20.0,0.00981,LiAsF6,MethyleneChloride,THF,,,,1/1.09619686800895/0.369934821800028,,,,,,,,10.1016/0378-7753(91)80004-H,F[As-](F)(F)(F)(F)F,Li Salt,195.851,ClCCl,Solvent,84.93299999999999,C1CCOC1,Solvent,72.107,,,,,,,,,
4370.0,lit_tr5332,,1.0,-20.0,0.00015,LiAsF6,3-MeSulfolane,Sulfolane,,,,1/0.447127207690588/0.524673379379213,,,,,,,,10.1016/0378-7753(91)80004-H,F[As-](F)(F)(F)(F)F,Li Salt,195.851,O=S1(C(C)CCC1)=O,Solvent,134.20000000000002,O=S1(CCCC1)=O,Solvent,120.173,,,,,,,,,
4371.0,lit_tr5333,,1.0,-10.0,0.00031,LiAsF6,3-MeSulfolane,Sulfolane,,,,1/0.447127207690588/0.524673379379213,,,,,,,,10.1016/0378-7753(91)80004-H,F[As-](F)(F)(F)(F)F,Li Salt,195.851,O=S1(C(C)CCC1)=O,Solvent,134.20000000000002,O=S1(CCCC1)=O,Solvent,120.173,,,,,,,,,
4372.0,lit_tr5334,,1.0,0.0,0.00058,LiAsF6,3-MeSulfolane,Sulfolane,,,,1/0.447127207690588/0.524673379379213,,,,,,,,10.1016/0378-7753(91)80004-H,F[As-](F)(F)(F)(F)F,Li Salt,195.851,O=S1(C(C)CCC1)=O,Solvent,134.20000000000002,O=S1(CCCC1)=O,Solvent,120.173,,,,,,,,,
4373.0,lit_tr5335,,1.0,20.0,0.00148,LiAsF6,3-MeSulfolane,Sulfolane,,,,1/0.447127207690588/0.524673379379213,,,,,,,,10.1016/0378-7753(91)80004-H,F[As-](F)(F)(F)(F)F,Li Salt,195.851,O=S1(C(C)CCC1)=O,Solvent,134.20000000000002,O=S1(CCCC1)=O,Solvent,120.173,,,,,,,,,
4374.0,lit_tr5336,,1.0,40.0,0.00286,LiAsF6,3-MeSulfolane,Sulfolane,,,,1/0.447127207690588/0.524673379379213,,,,,,,,10.1016/0378-7753(91)80004-H,F[As-](F)(F)(F)(F)F,Li Salt,195.851,O=S1(C(C)CCC1)=O,Solvent,134.20000000000002,O=S1(CCCC1)=O,Solvent,120.173,,,,,,,,,
4375.0,lit_tr5337,,1.0,60.0,0.00481,LiAsF6,3-MeSulfolane,Sulfolane,,,,1/0.447127207690588/0.524673379379213,,,,,,,,10.1016/0378-7753(91)80004-H,F[As-](F)(F)(F)(F)F,Li Salt,195.851,O=S1(C(C)CCC1)=O,Solvent,134.20000000000002,O=S1(CCCC1)=O,Solvent,120.173,,,,,,,,,
4376.0,lit_tr5338,,1.0,80.0,0.00715,LiAsF6,3-MeSulfolane,Sulfolane,,,,1/0.447127207690588/0.524673379379213,,,,,,,,10.1016/0378-7753(91)80004-H,F[As-](F)(F)(F)(F)F,Li Salt,195.851,O=S1(C(C)CCC1)=O,Solvent,134.20000000000002,O=S1(CCCC1)=O,Solvent,120.173,,,,,,,,,
4377.0,lit_tr5339,,1.0,-30.0,0.00065,LiAsF6,PC,,,,,0.2/1.18033108041924,,,,,,,,10.1016/0378-7753(91)80004-H,F[As-](F)(F)(F)(F)F,Li Salt,195.851,CC1COC(=O)O1,Solvent,102.08899999999998,,,,,,,,,,,,
4378.0,lit_tr5340,,1.0,-20.0,0.00093,LiAsF6,PC,,,,,0.2/1.18033108041924,,,,,,,,10.1016/0378-7753(91)80004-H,F[As-](F)(F)(F)(F)F,Li Salt,195.851,CC1COC(=O)O1,Solvent,102.08899999999998,,,,,,,,,,,,
4379.0,lit_tr5341,,1.0,-10.0,0.00133,LiAsF6,PC,,,,,0.2/1.18033108041924,,,,,,,,10.1016/0378-7753(91)80004-H,F[As-](F)(F)(F)(F)F,Li Salt,195.851,CC1COC(=O)O1,Solvent,102.08899999999998,,,,,,,,,,,,
4380.0,lit_tr5342,,1.0,0.0,0.0018,LiAsF6,PC,,,,,0.2/1.18033108041924,,,,,,,,10.1016/0378-7753(91)80004-H,F[As-](F)(F)(F)(F)F,Li Salt,195.851,CC1COC(=O)O1,Solvent,102.08899999999998,,,,,,,,,,,,
4381.0,lit_tr5343,,1.0,20.0,0.00293,LiAsF6,PC,,,,,0.2/1.18033108041924,,,,,,,,10.1016/0378-7753(91)80004-H,F[As-](F)(F)(F)(F)F,Li Salt,195.851,CC1COC(=O)O1,Solvent,102.08899999999998,,,,,,,,,,,,
4382.0,lit_tr5344,,1.0,40.0,0.00426,LiAsF6,PC,,,,,0.2/1.18033108041924,,,,,,,,10.1016/0378-7753(91)80004-H,F[As-](F)(F)(F)(F)F,Li Salt,195.851,CC1COC(=O)O1,Solvent,102.08899999999998,,,,,,,,,,,,
4383.0,lit_tr5345,,1.0,60.0,0.00569,LiAsF6,PC,,,,,0.2/1.18033108041924,,,,,,,,10.1016/0378-7753(91)80004-H,F[As-](F)(F)(F)(F)F,Li Salt,195.851,CC1COC(=O)O1,Solvent,102.08899999999998,,,,,,,,,,,,
4384.0,lit_tr5346,,1.0,80.0,0.00721,LiAsF6,PC,,,,,0.2/1.18033108041924,,,,,,,,10.1016/0378-7753(91)80004-H,F[As-](F)(F)(F)(F)F,Li Salt,195.851,CC1COC(=O)O1,Solvent,102.08899999999998,,,,,,,,,,,,
4385.0,lit_tr5347,,1.0,-60.0,1e-05,LiAsF6,PC,,,,,1/1.18033108041924,,,,,,,,10.1016/0378-7753(91)80004-H,F[As-](F)(F)(F)(F)F,Li Salt,195.851,CC1COC(=O)O1,Solvent,102.08899999999998,,,,,,,,,,,,
4386.0,lit_tr5348,,1.0,-50.0,6e-05,LiAsF6,PC,,,,,1/1.18033108041924,,,,,,,,10.1016/0378-7753(91)80004-H,F[As-](F)(F)(F)(F)F,Li Salt,195.851,CC1COC(=O)O1,Solvent,102.08899999999998,,,,,,,,,,,,
4387.0,lit_tr5349,,1.0,-40.0,0.00022,LiAsF6,PC,,,,,1/1.18033108041924,,,,,,,,10.1016/0378-7753(91)80004-H,F[As-](F)(F)(F)(F)F,Li Salt,195.851,CC1COC(=O)O1,Solvent,102.08899999999998,,,,,,,,,,,,
4388.0,lit_tr5350,,1.0,-30.0,0.00051,LiAsF6,PC,,,,,1/1.18033108041924,,,,,,,,10.1016/0378-7753(91)80004-H,F[As-](F)(F)(F)(F)F,Li Salt,195.851,CC1COC(=O)O1,Solvent,102.08899999999998,,,,,,,,,,,,
4389.0,lit_tr5351,,1.0,-20.0,0.00102,LiAsF6,PC,,,,,1/1.18033108041924,,,,,,,,10.1016/0378-7753(91)80004-H,F[As-](F)(F)(F)(F)F,Li Salt,195.851,CC1COC(=O)O1,Solvent,102.08899999999998,,,,,,,,,,,,
4390.0,lit_tr5352,,1.0,-10.0,0.00174,LiAsF6,PC,,,,,1/1.18033108041924,,,,,,,,10.1016/0378-7753(91)80004-H,F[As-](F)(F)(F)(F)F,Li Salt,195.851,CC1COC(=O)O1,Solvent,102.08899999999998,,,,,,,,,,,,
4391.0,lit_tr5353,,1.0,0.0,0.00268,LiAsF6,PC,,,,,1/1.18033108041924,,,,,,,,10.1016/0378-7753(91)80004-H,F[As-](F)(F)(F)(F)F,Li Salt,195.851,CC1COC(=O)O1,Solvent,102.08899999999998,,,,,,,,,,,,
4392.0,lit_tr5354,,1.0,20.0,0.00528,LiAsF6,PC,,,,,1/1.18033108041924,,,,,,,,10.1016/0378-7753(91)80004-H,F[As-](F)(F)(F)(F)F,Li Salt,195.851,CC1COC(=O)O1,Solvent,102.08899999999998,,,,,,,,,,,,
4393.0,lit_tr5355,,1.0,40.0,0.00847,LiAsF6,PC,,,,,1/1.18033108041924,,,,,,,,10.1016/0378-7753(91)80004-H,F[As-](F)(F)(F)(F)F,Li Salt,195.851,CC1COC(=O)O1,Solvent,102.08899999999998,,,,,,,,,,,,
4394.0,lit_tr5356,,1.0,60.0,0.0123,LiAsF6,PC,,,,,1/1.18033108041924,,,,,,,,10.1016/0378-7753(91)80004-H,F[As-](F)(F)(F)(F)F,Li Salt,195.851,CC1COC(=O)O1,Solvent,102.08899999999998,,,,,,,,,,,,
4395.0,lit_tr5357,,1.0,80.0,0.01656,LiAsF6,PC,,,,,1/1.18033108041924,,,,,,,,10.1016/0378-7753(91)80004-H,F[As-](F)(F)(F)(F)F,Li Salt,195.851,CC1COC(=O)O1,Solvent,102.08899999999998,,,,,,,,,,,,
4396.0,lit_tr5358,,1.0,-20.0,0.00059,LiAsF6,PC,Sulfolane,,,,1/0.590165540209619/0.524673379379213,,,,,,,,10.1016/0378-7753(91)80004-H,F[As-](F)(F)(F)(F)F,Li Salt,195.851,CC1COC(=O)O1,Solvent,102.08899999999998,O=S1(CCCC1)=O,Solvent,120.173,,,,,,,,,
4397.0,lit_tr5359,,1.0,-10.0,0.001,LiAsF6,PC,Sulfolane,,,,1/0.590165540209619/0.524673379379213,,,,,,,,10.1016/0378-7753(91)80004-H,F[As-](F)(F)(F)(F)F,Li Salt,195.851,CC1COC(=O)O1,Solvent,102.08899999999998,O=S1(CCCC1)=O,Solvent,120.173,,,,,,,,,
4398.0,lit_tr5360,,1.0,0.0,0.00167,LiAsF6,PC,Sulfolane,,,,1/0.590165540209619/0.524673379379213,,,,,,,,10.1016/0378-7753(91)80004-H,F[As-](F)(F)(F)(F)F,Li Salt,195.851,CC1COC(=O)O1,Solvent,102.08899999999998,O=S1(CCCC1)=O,Solvent,120.173,,,,,,,,,
4399.0,lit_tr5361,,1.0,20.0,0.00353,LiAsF6,PC,Sulfolane,,,,1/0.590165540209619/0.524673379379213,,,,,,,,10.1016/0378-7753(91)80004-H,F[As-](F)(F)(F)(F)F,Li Salt,195.851,CC1COC(=O)O1,Solvent,102.08899999999998,O=S1(CCCC1)=O,Solvent,120.173,,,,,,,,,
4400.0,lit_tr5362,,1.0,40.0,0.00593,LiAsF6,PC,Sulfolane,,,,1/0.590165540209619/0.524673379379213,,,,,,,,10.1016/0378-7753(91)80004-H,F[As-](F)(F)(F)(F)F,Li Salt,195.851,CC1COC(=O)O1,Solvent,102.08899999999998,O=S1(CCCC1)=O,Solvent,120.173,,,,,,,,,
4401.0,lit_tr5363,,1.0,60.0,0.00896,LiAsF6,PC,Sulfolane,,,,1/0.590165540209619/0.524673379379213,,,,,,,,10.1016/0378-7753(91)80004-H,F[As-](F)(F)(F)(F)F,Li Salt,195.851,CC1COC(=O)O1,Solvent,102.08899999999998,O=S1(CCCC1)=O,Solvent,120.173,,,,,,,,,
4402.0,lit_tr5364,,1.0,80.0,0.0126,LiAsF6,PC,Sulfolane,,,,1/0.590165540209619/0.524673379379213,,,,,,,,10.1016/0378-7753(91)80004-H,F[As-](F)(F)(F)(F)F,Li Salt,195.851,CC1COC(=O)O1,Solvent,102.08899999999998,O=S1(CCCC1)=O,Solvent,120.173,,,,,,,,,
4403.0,lit_tr5365,,1.0,-20.0,0.00044,LiAsF6,PC,Sulfolane,Triglyme,,,1/0.118033108041924/0.472206041441291/0.248695505807103,,,,,,,,10.1016/0378-7753(91)80004-H,F[As-](F)(F)(F)(F)F,Li Salt,195.851,CC1COC(=O)O1,Solvent,102.08899999999998,O=S1(CCCC1)=O,Solvent,120.173,COCCOCCOCCOC,Electrolyte,178.22799999999998,,,,,,
4404.0,lit_tr5366,,1.0,-10.0,0.00087,LiAsF6,PC,Sulfolane,Triglyme,,,1/0.118033108041924/0.472206041441291/0.248695505807103,,,,,,,,10.1016/0378-7753(91)80004-H,F[As-](F)(F)(F)(F)F,Li Salt,195.851,CC1COC(=O)O1,Solvent,102.08899999999998,O=S1(CCCC1)=O,Solvent,120.173,COCCOCCOCCOC,Electrolyte,178.22799999999998,,,,,,
4405.0,lit_tr5367,,1.0,0.0,0.00145,LiAsF6,PC,Sulfolane,Triglyme,,,1/0.118033108041924/0.472206041441291/0.248695505807103,,,,,,,,10.1016/0378-7753(91)80004-H,F[As-](F)(F)(F)(F)F,Li Salt,195.851,CC1COC(=O)O1,Solvent,102.08899999999998,O=S1(CCCC1)=O,Solvent,120.173,COCCOCCOCCOC,Electrolyte,178.22799999999998,,,,,,
4406.0,lit_tr5368,,1.0,20.0,0.00317,LiAsF6,PC,Sulfolane,Triglyme,,,1/0.118033108041924/0.472206041441291/0.248695505807103,,,,,,,,10.1016/0378-7753(91)80004-H,F[As-](F)(F)(F)(F)F,Li Salt,195.851,CC1COC(=O)O1,Solvent,102.08899999999998,O=S1(CCCC1)=O,Solvent,120.173,COCCOCCOCCOC,Electrolyte,178.22799999999998,,,,,,
4407.0,lit_tr5369,,1.0,40.0,0.00552,LiAsF6,PC,Sulfolane,Triglyme,,,1/0.118033108041924/0.472206041441291/0.248695505807103,,,,,,,,10.1016/0378-7753(91)80004-H,F[As-](F)(F)(F)(F)F,Li Salt,195.851,CC1COC(=O)O1,Solvent,102.08899999999998,O=S1(CCCC1)=O,Solvent,120.173,COCCOCCOCCOC,Electrolyte,178.22799999999998,,,,,,
4408.0,lit_tr5370,,1.0,60.0,0.00832,LiAsF6,PC,Sulfolane,Triglyme,,,1/0.118033108041924/0.472206041441291/0.248695505807103,,,,,,,,10.1016/0378-7753(91)80004-H,F[As-](F)(F)(F)(F)F,Li Salt,195.851,CC1COC(=O)O1,Solvent,102.08899999999998,O=S1(CCCC1)=O,Solvent,120.173,COCCOCCOCCOC,Electrolyte,178.22799999999998,,,,,,
4409.0,lit_tr5371,,1.0,80.0,0.01152,LiAsF6,PC,Sulfolane,Triglyme,,,1/0.118033108041924/0.472206041441291/0.248695505807103,,,,,,,,10.1016/0378-7753(91)80004-H,F[As-](F)(F)(F)(F)F,Li Salt,195.851,CC1COC(=O)O1,Solvent,102.08899999999998,O=S1(CCCC1)=O,Solvent,120.173,COCCOCCOCCOC,Electrolyte,178.22799999999998,,,,,,
4410.0,lit_tr5372,,1.0,-40.0,0.00044,LiAsF6,PC,Toluene,,,,1/0.826231756293467/0.283264597351856,,,,,,,,10.1016/0378-7753(91)80004-H,F[As-](F)(F)(F)(F)F,Li Salt,195.851,CC1COC(=O)O1,Solvent,102.08899999999998,CC1=CC=CC=C1,Solvent,92.141,,,,,,,,,
4411.0,lit_tr5373,,1.0,-30.0,0.00072,LiAsF6,PC,Toluene,,,,1/0.826231756293467/0.283264597351856,,,,,,,,10.1016/0378-7753(91)80004-H,F[As-](F)(F)(F)(F)F,Li Salt,195.851,CC1COC(=O)O1,Solvent,102.08899999999998,CC1=CC=CC=C1,Solvent,92.141,,,,,,,,,
4412.0,lit_tr5374,,1.0,-20.0,0.00131,LiAsF6,PC,Toluene,,,,1/0.826231756293467/0.283264597351856,,,,,,,,10.1016/0378-7753(91)80004-H,F[As-](F)(F)(F)(F)F,Li Salt,195.851,CC1COC(=O)O1,Solvent,102.08899999999998,CC1=CC=CC=C1,Solvent,92.141,,,,,,,,,
4413.0,lit_tr5375,,1.0,-10.0,0.0021,LiAsF6,PC,Toluene,,,,1/0.826231756293467/0.283264597351856,,,,,,,,10.1016/0378-7753(91)80004-H,F[As-](F)(F)(F)(F)F,Li Salt,195.851,CC1COC(=O)O1,Solvent,102.08899999999998,CC1=CC=CC=C1,Solvent,92.141,,,,,,,,,
4414.0,lit_tr5376,,1.0,0.0,0.00319,LiAsF6,PC,Toluene,,,,1/0.826231756293467/0.283264597351856,,,,,,,,10.1016/0378-7753(91)80004-H,F[As-](F)(F)(F)(F)F,Li Salt,195.851,CC1COC(=O)O1,Solvent,102.08899999999998,CC1=CC=CC=C1,Solvent,92.141,,,,,,,,,
4415.0,lit_tr5377,,1.0,20.0,0.00573,LiAsF6,PC,Toluene,,,,1/0.826231756293467/0.283264597351856,,,,,,,,10.1016/0378-7753(91)80004-H,F[As-](F)(F)(F)(F)F,Li Salt,195.851,CC1COC(=O)O1,Solvent,102.08899999999998,CC1=CC=CC=C1,Solvent,92.141,,,,,,,,,
4416.0,lit_tr5378,,1.0,0.0,0.00102,LiAsF6,Propylsulfone,Triglyme,,,,1/0.332800851970181/0.27632833978567,,,,,,,,10.1016/0378-7753(91)80004-H,F[As-](F)(F)(F)(F)F,Li Salt,195.851,O=S(CCC)(CCC)=O,Solvent,150.243,COCCOCCOCCOC,Electrolyte,178.22799999999998,,,,,,,,,
4417.0,lit_tr5379,,1.0,20.0,0.00245,LiAsF6,Propylsulfone,Triglyme,,,,1/0.332800851970181/0.27632833978567,,,,,,,,10.1016/0378-7753(91)80004-H,F[As-](F)(F)(F)(F)F,Li Salt,195.851,O=S(CCC)(CCC)=O,Solvent,150.243,COCCOCCOCCOC,Electrolyte,178.22799999999998,,,,,,,,,
4418.0,lit_tr5380,,1.0,40.0,0.00449,LiAsF6,Propylsulfone,Triglyme,,,,1/0.332800851970181/0.27632833978567,,,,,,,,10.1016/0378-7753(91)80004-H,F[As-](F)(F)(F)(F)F,Li Salt,195.851,O=S(CCC)(CCC)=O,Solvent,150.243,COCCOCCOCCOC,Electrolyte,178.22799999999998,,,,,,,,,
4419.0,lit_tr5381,,1.0,60.0,0.00712,LiAsF6,Propylsulfone,Triglyme,,,,1/0.332800851970181/0.27632833978567,,,,,,,,10.1016/0378-7753(91)80004-H,F[As-](F)(F)(F)(F)F,Li Salt,195.851,O=S(CCC)(CCC)=O,Solvent,150.243,COCCOCCOCCOC,Electrolyte,178.22799999999998,,,,,,,,,
4420.0,lit_tr5382,,1.0,80.0,0.00998,LiAsF6,Propylsulfone,Triglyme,,,,1/0.332800851970181/0.27632833978567,,,,,,,,10.1016/0378-7753(91)80004-H,F[As-](F)(F)(F)(F)F,Li Salt,195.851,O=S(CCC)(CCC)=O,Solvent,150.243,COCCOCCOCCOC,Electrolyte,178.22799999999998,,,,,,,,,
4421.0,lit_tr5383,,1.0,-10.0,0.00091,LiAsF6,Pseudocumene,Sulfolane,Triglyme,,,0.75/0.183028286189684/0.524673379379213/0.138164169892835,,,,,,,,10.1016/0378-7753(91)80004-H,F[As-](F)(F)(F)(F)F,Li Salt,195.851,CC1=C(C)C=C(C)C=C1,Solvent,120.19499999999996,O=S1(CCCC1)=O,Solvent,120.173,COCCOCCOCCOC,Electrolyte,178.22799999999998,,,,,,
4422.0,lit_tr5384,,1.0,0.0,0.00129,LiAsF6,Pseudocumene,Sulfolane,Triglyme,,,0.75/0.183028286189684/0.524673379379213/0.138164169892835,,,,,,,,10.1016/0378-7753(91)80004-H,F[As-](F)(F)(F)(F)F,Li Salt,195.851,CC1=C(C)C=C(C)C=C1,Solvent,120.19499999999996,O=S1(CCCC1)=O,Solvent,120.173,COCCOCCOCCOC,Electrolyte,178.22799999999998,,,,,,
4423.0,lit_tr5385,,1.0,20.0,0.00268,LiAsF6,Pseudocumene,Sulfolane,Triglyme,,,0.75/0.183028286189684/0.524673379379213/0.138164169892835,,,,,,,,10.1016/0378-7753(91)80004-H,F[As-](F)(F)(F)(F)F,Li Salt,195.851,CC1=C(C)C=C(C)C=C1,Solvent,120.19499999999996,O=S1(CCCC1)=O,Solvent,120.173,COCCOCCOCCOC,Electrolyte,178.22799999999998,,,,,,
4424.0,lit_tr5386,,1.0,40.0,0.00449,LiAsF6,Pseudocumene,Sulfolane,Triglyme,,,0.75/0.183028286189684/0.524673379379213/0.138164169892835,,,,,,,,10.1016/0378-7753(91)80004-H,F[As-](F)(F)(F)(F)F,Li Salt,195.851,CC1=C(C)C=C(C)C=C1,Solvent,120.19499999999996,O=S1(CCCC1)=O,Solvent,120.173,COCCOCCOCCOC,Electrolyte,178.22799999999998,,,,,,
4425.0,lit_tr5387,,1.0,60.0,0.00664,LiAsF6,Pseudocumene,Sulfolane,Triglyme,,,0.75/0.183028286189684/0.524673379379213/0.138164169892835,,,,,,,,10.1016/0378-7753(91)80004-H,F[As-](F)(F)(F)(F)F,Li Salt,195.851,CC1=C(C)C=C(C)C=C1,Solvent,120.19499999999996,O=S1(CCCC1)=O,Solvent,120.173,COCCOCCOCCOC,Electrolyte,178.22799999999998,,,,,,
4426.0,lit_tr5388,,1.0,80.0,0.00901,LiAsF6,Pseudocumene,Sulfolane,Triglyme,,,0.75/0.183028286189684/0.524673379379213/0.138164169892835,,,,,,,,10.1016/0378-7753(91)80004-H,F[As-](F)(F)(F)(F)F,Li Salt,195.851,CC1=C(C)C=C(C)C=C1,Solvent,120.19499999999996,O=S1(CCCC1)=O,Solvent,120.173,COCCOCCOCCOC,Electrolyte,178.22799999999998,,,,,,
4427.0,lit_tr5389,,1.0,20.0,0.00102,LiAsF6,Sulfolane,,,,,0.2/1.04934675875843,,,,,,,,10.1016/0378-7753(91)80004-H,F[As-](F)(F)(F)(F)F,Li Salt,195.851,O=S1(CCCC1)=O,Solvent,120.173,,,,,,,,,,,,
4428.0,lit_tr5390,,1.0,40.0,0.0016,LiAsF6,Sulfolane,,,,,0.2/1.04934675875843,,,,,,,,10.1016/0378-7753(91)80004-H,F[As-](F)(F)(F)(F)F,Li Salt,195.851,O=S1(CCCC1)=O,Solvent,120.173,,,,,,,,,,,,
4429.0,lit_tr5391,,1.0,60.0,0.00233,LiAsF6,Sulfolane,,,,,0.2/1.04934675875843,,,,,,,,10.1016/0378-7753(91)80004-H,F[As-](F)(F)(F)(F)F,Li Salt,195.851,O=S1(CCCC1)=O,Solvent,120.173,,,,,,,,,,,,
4430.0,lit_tr5392,,1.0,80.0,0.00316,LiAsF6,Sulfolane,,,,,0.2/1.04934675875843,,,,,,,,10.1016/0378-7753(91)80004-H,F[As-](F)(F)(F)(F)F,Li Salt,195.851,O=S1(CCCC1)=O,Solvent,120.173,,,,,,,,,,,,
4431.0,lit_tr5393,,1.0,0.0,0.00101,LiAsF6,Sulfolane,,,,,0.5/1.04934675875843,,,,,,,,10.1016/0378-7753(91)80004-H,F[As-](F)(F)(F)(F)F,Li Salt,195.851,O=S1(CCCC1)=O,Solvent,120.173,,,,,,,,,,,,
4432.0,lit_tr5394,,1.0,20.0,0.0019,LiAsF6,Sulfolane,,,,,0.5/1.04934675875843,,,,,,,,10.1016/0378-7753(91)80004-H,F[As-](F)(F)(F)(F)F,Li Salt,195.851,O=S1(CCCC1)=O,Solvent,120.173,,,,,,,,,,,,
4433.0,lit_tr5395,,1.0,40.0,0.00307,LiAsF6,Sulfolane,,,,,0.5/1.04934675875843,,,,,,,,10.1016/0378-7753(91)80004-H,F[As-](F)(F)(F)(F)F,Li Salt,195.851,O=S1(CCCC1)=O,Solvent,120.173,,,,,,,,,,,,
4434.0,lit_tr5396,,1.0,60.0,0.00457,LiAsF6,Sulfolane,,,,,0.5/1.04934675875843,,,,,,,,10.1016/0378-7753(91)80004-H,F[As-](F)(F)(F)(F)F,Li Salt,195.851,O=S1(CCCC1)=O,Solvent,120.173,,,,,,,,,,,,
4435.0,lit_tr5397,,1.0,80.0,0.00626,LiAsF6,Sulfolane,,,,,0.5/1.04934675875843,,,,,,,,10.1016/0378-7753(91)80004-H,F[As-](F)(F)(F)(F)F,Li Salt,195.851,O=S1(CCCC1)=O,Solvent,120.173,,,,,,,,,,,,
4436.0,lit_tr5398,,1.0,-10.0,0.00067,LiAsF6,Sulfolane,,,,,1/1.04934675875843,,,,,,,,10.1016/0378-7753(91)80004-H,F[As-](F)(F)(F)(F)F,Li Salt,195.851,O=S1(CCCC1)=O,Solvent,120.173,,,,,,,,,,,,
4437.0,lit_tr5399,,1.0,0.0,0.00103,LiAsF6,Sulfolane,,,,,1/1.04934675875843,,,,,,,,10.1016/0378-7753(91)80004-H,F[As-](F)(F)(F)(F)F,Li Salt,195.851,O=S1(CCCC1)=O,Solvent,120.173,,,,,,,,,,,,
4438.0,lit_tr5400,,1.0,20.0,0.00208,LiAsF6,Sulfolane,,,,,1/1.04934675875843,,,,,,,,10.1016/0378-7753(91)80004-H,F[As-](F)(F)(F)(F)F,Li Salt,195.851,O=S1(CCCC1)=O,Solvent,120.173,,,,,,,,,,,,
4439.0,lit_tr5401,,1.0,40.0,0.0036,LiAsF6,Sulfolane,,,,,1/1.04934675875843,,,,,,,,10.1016/0378-7753(91)80004-H,F[As-](F)(F)(F)(F)F,Li Salt,195.851,O=S1(CCCC1)=O,Solvent,120.173,,,,,,,,,,,,
4440.0,lit_tr5402,,1.0,60.0,0.00558,LiAsF6,Sulfolane,,,,,1/1.04934675875843,,,,,,,,10.1016/0378-7753(91)80004-H,F[As-](F)(F)(F)(F)F,Li Salt,195.851,O=S1(CCCC1)=O,Solvent,120.173,,,,,,,,,,,,
4441.0,lit_tr5403,,1.0,80.0,0.00797,LiAsF6,Sulfolane,,,,,1/1.04934675875843,,,,,,,,10.1016/0378-7753(91)80004-H,F[As-](F)(F)(F)(F)F,Li Salt,195.851,O=S1(CCCC1)=O,Solvent,120.173,,,,,,,,,,,,
4442.0,lit_tr5404,,1.0,20.0,0.00162,LiAsF6,Sulfolane,,,,,1.5/1.04934675875843,,,,,,,,10.1016/0378-7753(91)80004-H,F[As-](F)(F)(F)(F)F,Li Salt,195.851,O=S1(CCCC1)=O,Solvent,120.173,,,,,,,,,,,,
4443.0,lit_tr5405,,1.0,40.0,0.00304,LiAsF6,Sulfolane,,,,,1.5/1.04934675875843,,,,,,,,10.1016/0378-7753(91)80004-H,F[As-](F)(F)(F)(F)F,Li Salt,195.851,O=S1(CCCC1)=O,Solvent,120.173,,,,,,,,,,,,
4444.0,lit_tr5406,,1.0,60.0,0.00505,LiAsF6,Sulfolane,,,,,1.5/1.04934675875843,,,,,,,,10.1016/0378-7753(91)80004-H,F[As-](F)(F)(F)(F)F,Li Salt,195.851,O=S1(CCCC1)=O,Solvent,120.173,,,,,,,,,,,,
4445.0,lit_tr5407,,1.0,80.0,0.00756,LiAsF6,Sulfolane,,,,,1.5/1.04934675875843,,,,,,,,10.1016/0378-7753(91)80004-H,F[As-](F)(F)(F)(F)F,Li Salt,195.851,O=S1(CCCC1)=O,Solvent,120.173,,,,,,,,,,,,
4446.0,lit_tr5408,,1.0,60.0,0.00411,LiAsF6,Sulfolane,,,,,2/1.04934675875843,,,,,,,,10.1016/0378-7753(91)80004-H,F[As-](F)(F)(F)(F)F,Li Salt,195.851,O=S1(CCCC1)=O,Solvent,120.173,,,,,,,,,,,,
4447.0,lit_tr5409,,1.0,80.0,0.00646,LiAsF6,Sulfolane,,,,,2/1.04934675875843,,,,,,,,10.1016/0378-7753(91)80004-H,F[As-](F)(F)(F)(F)F,Li Salt,195.851,O=S1(CCCC1)=O,Solvent,120.173,,,,,,,,,,,,
4448.0,lit_tr5410,,1.0,-30.0,9e-05,LiAsF6,Sulfolane,Tetraglyme,,,,0.5/0.524673379379213/0.227190930358107,,,,,,,,10.1016/0378-7753(91)80004-H,F[As-](F)(F)(F)(F)F,Li Salt,195.851,O=S1(CCCC1)=O,Solvent,120.173,COCCOCCOCCOCCOC,Electrolyte,222.28099999999995,,,,,,,,,
4449.0,lit_tr5411,,1.0,-20.0,0.00022,LiAsF6,Sulfolane,Tetraglyme,,,,0.5/0.524673379379213/0.227190930358107,,,,,,,,10.1016/0378-7753(91)80004-H,F[As-](F)(F)(F)(F)F,Li Salt,195.851,O=S1(CCCC1)=O,Solvent,120.173,COCCOCCOCCOCCOC,Electrolyte,222.28099999999995,,,,,,,,,
4450.0,lit_tr5412,,1.0,-10.0,0.00043,LiAsF6,Sulfolane,Tetraglyme,,,,0.5/0.524673379379213/0.227190930358107,,,,,,,,10.1016/0378-7753(91)80004-H,F[As-](F)(F)(F)(F)F,Li Salt,195.851,O=S1(CCCC1)=O,Solvent,120.173,COCCOCCOCCOCCOC,Electrolyte,222.28099999999995,,,,,,,,,
4451.0,lit_tr5413,,1.0,0.0,0.00074,LiAsF6,Sulfolane,Tetraglyme,,,,0.5/0.524673379379213/0.227190930358107,,,,,,,,10.1016/0378-7753(91)80004-H,F[As-](F)(F)(F)(F)F,Li Salt,195.851,O=S1(CCCC1)=O,Solvent,120.173,COCCOCCOCCOCCOC,Electrolyte,222.28099999999995,,,,,,,,,
4452.0,lit_tr5414,,1.0,20.0,0.00168,LiAsF6,Sulfolane,Tetraglyme,,,,0.5/0.524673379379213/0.227190930358107,,,,,,,,10.1016/0378-7753(91)80004-H,F[As-](F)(F)(F)(F)F,Li Salt,195.851,O=S1(CCCC1)=O,Solvent,120.173,COCCOCCOCCOCCOC,Electrolyte,222.28099999999995,,,,,,,,,
4453.0,lit_tr5415,,1.0,40.0,0.00299,LiAsF6,Sulfolane,Tetraglyme,,,,0.5/0.524673379379213/0.227190930358107,,,,,,,,10.1016/0378-7753(91)80004-H,F[As-](F)(F)(F)(F)F,Li Salt,195.851,O=S1(CCCC1)=O,Solvent,120.173,COCCOCCOCCOCCOC,Electrolyte,222.28099999999995,,,,,,,,,
4454.0,lit_tr5416,,1.0,60.0,0.00467,LiAsF6,Sulfolane,Tetraglyme,,,,0.5/0.524673379379213/0.227190930358107,,,,,,,,10.1016/0378-7753(91)80004-H,F[As-](F)(F)(F)(F)F,Li Salt,195.851,O=S1(CCCC1)=O,Solvent,120.173,COCCOCCOCCOCCOC,Electrolyte,222.28099999999995,,,,,,,,,
4455.0,lit_tr5417,,1.0,80.0,0.00661,LiAsF6,Sulfolane,Tetraglyme,,,,0.5/0.524673379379213/0.227190930358107,,,,,,,,10.1016/0378-7753(91)80004-H,F[As-](F)(F)(F)(F)F,Li Salt,195.851,O=S1(CCCC1)=O,Solvent,120.173,COCCOCCOCCOCCOC,Electrolyte,222.28099999999995,,,,,,,,,
4456.0,lit_tr5418,,1.0,-20.0,0.0002,LiAsF6,Sulfolane,Tetraglyme,,,,0.75/0.524673379379213/0.227190930358107,,,,,,,,10.1016/0378-7753(91)80004-H,F[As-](F)(F)(F)(F)F,Li Salt,195.851,O=S1(CCCC1)=O,Solvent,120.173,COCCOCCOCCOCCOC,Electrolyte,222.28099999999995,,,,,,,,,
4457.0,lit_tr5419,,1.0,-10.0,0.00041,LiAsF6,Sulfolane,Tetraglyme,,,,0.75/0.524673379379213/0.227190930358107,,,,,,,,10.1016/0378-7753(91)80004-H,F[As-](F)(F)(F)(F)F,Li Salt,195.851,O=S1(CCCC1)=O,Solvent,120.173,COCCOCCOCCOCCOC,Electrolyte,222.28099999999995,,,,,,,,,
4458.0,lit_tr5420,,1.0,0.0,0.00073,LiAsF6,Sulfolane,Tetraglyme,,,,0.75/0.524673379379213/0.227190930358107,,,,,,,,10.1016/0378-7753(91)80004-H,F[As-](F)(F)(F)(F)F,Li Salt,195.851,O=S1(CCCC1)=O,Solvent,120.173,COCCOCCOCCOCCOC,Electrolyte,222.28099999999995,,,,,,,,,
4459.0,lit_tr5421,,1.0,20.0,0.00182,LiAsF6,Sulfolane,Tetraglyme,,,,0.75/0.524673379379213/0.227190930358107,,,,,,,,10.1016/0378-7753(91)80004-H,F[As-](F)(F)(F)(F)F,Li Salt,195.851,O=S1(CCCC1)=O,Solvent,120.173,COCCOCCOCCOCCOC,Electrolyte,222.28099999999995,,,,,,,,,
4460.0,lit_tr5422,,1.0,40.0,0.00343,LiAsF6,Sulfolane,Tetraglyme,,,,0.75/0.524673379379213/0.227190930358107,,,,,,,,10.1016/0378-7753(91)80004-H,F[As-](F)(F)(F)(F)F,Li Salt,195.851,O=S1(CCCC1)=O,Solvent,120.173,COCCOCCOCCOCCOC,Electrolyte,222.28099999999995,,,,,,,,,
4461.0,lit_tr5423,,1.0,60.0,0.0056,LiAsF6,Sulfolane,Tetraglyme,,,,0.75/0.524673379379213/0.227190930358107,,,,,,,,10.1016/0378-7753(91)80004-H,F[As-](F)(F)(F)(F)F,Li Salt,195.851,O=S1(CCCC1)=O,Solvent,120.173,COCCOCCOCCOCCOC,Electrolyte,222.28099999999995,,,,,,,,,
4462.0,lit_tr5424,,1.0,80.0,0.00793,LiAsF6,Sulfolane,Tetraglyme,,,,0.75/0.524673379379213/0.227190930358107,,,,,,,,10.1016/0378-7753(91)80004-H,F[As-](F)(F)(F)(F)F,Li Salt,195.851,O=S1(CCCC1)=O,Solvent,120.173,COCCOCCOCCOCCOC,Electrolyte,222.28099999999995,,,,,,,,,
4463.0,lit_tr5425,,1.0,-20.0,0.00019,LiAsF6,Sulfolane,Tetraglyme,,,,1/0.262336689689606/0.34078639553716,,,,,,,,10.1016/0378-7753(91)80004-H,F[As-](F)(F)(F)(F)F,Li Salt,195.851,O=S1(CCCC1)=O,Solvent,120.173,COCCOCCOCCOCCOC,Electrolyte,222.28099999999995,,,,,,,,,
4464.0,lit_tr5426,,1.0,-10.0,0.00042,LiAsF6,Sulfolane,Tetraglyme,,,,1/0.262336689689606/0.34078639553716,,,,,,,,10.1016/0378-7753(91)80004-H,F[As-](F)(F)(F)(F)F,Li Salt,195.851,O=S1(CCCC1)=O,Solvent,120.173,COCCOCCOCCOCCOC,Electrolyte,222.28099999999995,,,,,,,,,
4465.0,lit_tr5427,,1.0,0.0,0.00076,LiAsF6,Sulfolane,Tetraglyme,,,,1/0.262336689689606/0.34078639553716,,,,,,,,10.1016/0378-7753(91)80004-H,F[As-](F)(F)(F)(F)F,Li Salt,195.851,O=S1(CCCC1)=O,Solvent,120.173,COCCOCCOCCOCCOC,Electrolyte,222.28099999999995,,,,,,,,,
