Repository: spark8ku/HPG

# HPG-GAT: Hierarchical Polymer Graph-based Model for Ionic Conductivity Prediction

This repository provides:

- Preprocessed dataset used for training and evaluation
- Preprocessed Hierarchical Polymer Graph (HPG) representations of polymer electrolytes
- Scripts for loading and using the data

The original raw dataset can be found at:  
👉 https://github.com/KanHatakeyama/ion_predictor

File: data/processed_electrolytes.csv (part 10 of 39)
ID,title,subtitle,tags,Temperature,Conductivity,component1,component2,component3,component4,component5,component6,mol_ratio,wt_ratio,melting_temp,inorg_name,inorg_contain_ratio(wt),crystallinity,Tg,mp,reference,smiles1,type1,Mw1,smiles2,type2,Mw2,smiles3,type3,Mw3,smiles4,type4,Mw4,smiles5,type5,Mw5,smiles6,type6,Mw6
4466.0,lit_tr5428,,1.0,20.0,0.00193,LiAsF6,Sulfolane,Tetraglyme,,,,1/0.262336689689606/0.34078639553716,,,,,,,,10.1016/0378-7753(91)80004-H,F[As-](F)(F)(F)(F)F,Li Salt,195.851,O=S1(CCCC1)=O,Solvent,120.173,COCCOCCOCCOCCOC,Electrolyte,222.28099999999995,,,,,,,,,
4467.0,lit_tr5429,,1.0,40.0,0.00367,LiAsF6,Sulfolane,Tetraglyme,,,,1/0.262336689689606/0.34078639553716,,,,,,,,10.1016/0378-7753(91)80004-H,F[As-](F)(F)(F)(F)F,Li Salt,195.851,O=S1(CCCC1)=O,Solvent,120.173,COCCOCCOCCOCCOC,Electrolyte,222.28099999999995,,,,,,,,,
4468.0,lit_tr5430,,1.0,60.0,0.00693,LiAsF6,Sulfolane,Tetraglyme,,,,1/0.262336689689606/0.34078639553716,,,,,,,,10.1016/0378-7753(91)80004-H,F[As-](F)(F)(F)(F)F,Li Salt,195.851,O=S1(CCCC1)=O,Solvent,120.173,COCCOCCOCCOCCOC,Electrolyte,222.28099999999995,,,,,,,,,
4469.0,lit_tr5431,,1.0,80.0,0.00864,LiAsF6,Sulfolane,Tetraglyme,,,,1/0.262336689689606/0.34078639553716,,,,,,,,10.1016/0378-7753(91)80004-H,F[As-](F)(F)(F)(F)F,Li Salt,195.851,O=S1(CCCC1)=O,Solvent,120.173,COCCOCCOCCOCCOC,Electrolyte,222.28099999999995,,,,,,,,,
4470.0,lit_tr5432,,1.0,-40.0,2e-05,LiAsF6,Sulfolane,Tetraglyme,,,,1/0.524673379379213/0.227190930358107,,,,,,,,10.1016/0378-7753(91)80004-H,F[As-](F)(F)(F)(F)F,Li Salt,195.851,O=S1(CCCC1)=O,Solvent,120.173,COCCOCCOCCOCCOC,Electrolyte,222.28099999999995,,,,,,,,,
4471.0,lit_tr5433,,1.0,-30.0,6e-05,LiAsF6,Sulfolane,Tetraglyme,,,,1/0.524673379379213/0.227190930358107,,,,,,,,10.1016/0378-7753(91)80004-H,F[As-](F)(F)(F)(F)F,Li Salt,195.851,O=S1(CCCC1)=O,Solvent,120.173,COCCOCCOCCOCCOC,Electrolyte,222.28099999999995,,,,,,,,,
4472.0,lit_tr5434,,1.0,-20.0,0.00016,LiAsF6,Sulfolane,Tetraglyme,,,,1/0.524673379379213/0.227190930358107,,,,,,,,10.1016/0378-7753(91)80004-H,F[As-](F)(F)(F)(F)F,Li Salt,195.851,O=S1(CCCC1)=O,Solvent,120.173,COCCOCCOCCOCCOC,Electrolyte,222.28099999999995,,,,,,,,,
4473.0,lit_tr5435,,1.0,-10.0,0.00036,LiAsF6,Sulfolane,Tetraglyme,,,,1/0.524673379379213/0.227190930358107,,,,,,,,10.1016/0378-7753(91)80004-H,F[As-](F)(F)(F)(F)F,Li Salt,195.851,O=S1(CCCC1)=O,Solvent,120.173,COCCOCCOCCOCCOC,Electrolyte,222.28099999999995,,,,,,,,,
4474.0,lit_tr5436,,1.0,0.0,0.00066,LiAsF6,Sulfolane,Tetraglyme,,,,1/0.524673379379213/0.227190930358107,,,,,,,,10.1016/0378-7753(91)80004-H,F[As-](F)(F)(F)(F)F,Li Salt,195.851,O=S1(CCCC1)=O,Solvent,120.173,COCCOCCOCCOCCOC,Electrolyte,222.28099999999995,,,,,,,,,
4475.0,lit_tr5437,,1.0,20.0,0.00175,LiAsF6,Sulfolane,Tetraglyme,,,,1/0.524673379379213/0.227190930358107,,,,,,,,10.1016/0378-7753(91)80004-H,F[As-](F)(F)(F)(F)F,Li Salt,195.851,O=S1(CCCC1)=O,Solvent,120.173,COCCOCCOCCOCCOC,Electrolyte,222.28099999999995,,,,,,,,,
4476.0,lit_tr5438,,1.0,40.0,0.0036,LiAsF6,Sulfolane,Tetraglyme,,,,1/0.524673379379213/0.227190930358107,,,,,,,,10.1016/0378-7753(91)80004-H,F[As-](F)(F)(F)(F)F,Li Salt,195.851,O=S1(CCCC1)=O,Solvent,120.173,COCCOCCOCCOCCOC,Electrolyte,222.28099999999995,,,,,,,,,
4477.0,lit_tr5439,,1.0,60.0,0.00581,LiAsF6,Sulfolane,Tetraglyme,,,,1/0.524673379379213/0.227190930358107,,,,,,,,10.1016/0378-7753(91)80004-H,F[As-](F)(F)(F)(F)F,Li Salt,195.851,O=S1(CCCC1)=O,Solvent,120.173,COCCOCCOCCOCCOC,Electrolyte,222.28099999999995,,,,,,,,,
4478.0,lit_tr5440,,1.0,80.0,0.00866,LiAsF6,Sulfolane,Tetraglyme,,,,1/0.524673379379213/0.227190930358107,,,,,,,,10.1016/0378-7753(91)80004-H,F[As-](F)(F)(F)(F)F,Li Salt,195.851,O=S1(CCCC1)=O,Solvent,120.173,COCCOCCOCCOCCOC,Electrolyte,222.28099999999995,,,,,,,,,
4479.0,lit_tr5441,,1.0,20.0,0.00323,LiAsF6,Sulfolane,Toluene,,,,1/0.734542731130898/0.283264597351856,,,,,,,,10.1016/0378-7753(91)80004-H,F[As-](F)(F)(F)(F)F,Li Salt,195.851,O=S1(CCCC1)=O,Solvent,120.173,CC1=CC=CC=C1,Solvent,92.141,,,,,,,,,
4480.0,lit_tr5442,,1.0,40.0,0.00606,LiAsF6,Sulfolane,Toluene,,,,1/0.734542731130898/0.283264597351856,,,,,,,,10.1016/0378-7753(91)80004-H,F[As-](F)(F)(F)(F)F,Li Salt,195.851,O=S1(CCCC1)=O,Solvent,120.173,CC1=CC=CC=C1,Solvent,92.141,,,,,,,,,
4481.0,lit_tr5443,,1.0,60.0,0.00729,LiAsF6,Sulfolane,Toluene,,,,1/0.734542731130898/0.283264597351856,,,,,,,,10.1016/0378-7753(91)80004-H,F[As-](F)(F)(F)(F)F,Li Salt,195.851,O=S1(CCCC1)=O,Solvent,120.173,CC1=CC=CC=C1,Solvent,92.141,,,,,,,,,
4482.0,lit_tr5444,,1.0,80.0,0.0097,LiAsF6,Sulfolane,Toluene,,,,1/0.734542731130898/0.283264597351856,,,,,,,,10.1016/0378-7753(91)80004-H,F[As-](F)(F)(F)(F)F,Li Salt,195.851,O=S1(CCCC1)=O,Solvent,120.173,CC1=CC=CC=C1,Solvent,92.141,,,,,,,,,
4483.0,lit_tr5445,,1.0,-20.0,0.00083,LiAsF6,Sulfolane,Toluene,Triglyme,,,0.75/0.524673379379213/0.236053831126547/0.138164169892835,,,,,,,,10.1016/0378-7753(91)80004-H,F[As-](F)(F)(F)(F)F,Li Salt,195.851,O=S1(CCCC1)=O,Solvent,120.173,CC1=CC=CC=C1,Solvent,92.141,COCCOCCOCCOC,Electrolyte,178.22799999999998,,,,,,
4484.0,lit_tr5446,,1.0,-10.0,0.00134,LiAsF6,Sulfolane,Toluene,Triglyme,,,0.75/0.524673379379213/0.236053831126547/0.138164169892835,,,,,,,,10.1016/0378-7753(91)80004-H,F[As-](F)(F)(F)(F)F,Li Salt,195.851,O=S1(CCCC1)=O,Solvent,120.173,CC1=CC=CC=C1,Solvent,92.141,COCCOCCOCCOC,Electrolyte,178.22799999999998,,,,,,
4485.0,lit_tr5447,,1.0,0.0,0.00196,LiAsF6,Sulfolane,Toluene,Triglyme,,,0.75/0.524673379379213/0.236053831126547/0.138164169892835,,,,,,,,10.1016/0378-7753(91)80004-H,F[As-](F)(F)(F)(F)F,Li Salt,195.851,O=S1(CCCC1)=O,Solvent,120.173,CC1=CC=CC=C1,Solvent,92.141,COCCOCCOCCOC,Electrolyte,178.22799999999998,,,,,,
4486.0,lit_tr5448,,1.0,20.0,0.00373,LiAsF6,Sulfolane,Toluene,Triglyme,,,0.75/0.524673379379213/0.236053831126547/0.138164169892835,,,,,,,,10.1016/0378-7753(91)80004-H,F[As-](F)(F)(F)(F)F,Li Salt,195.851,O=S1(CCCC1)=O,Solvent,120.173,CC1=CC=CC=C1,Solvent,92.141,COCCOCCOCCOC,Electrolyte,178.22799999999998,,,,,,
4487.0,lit_tr5449,,1.0,40.0,0.00581,LiAsF6,Sulfolane,Toluene,Triglyme,,,0.75/0.524673379379213/0.236053831126547/0.138164169892835,,,,,,,,10.1016/0378-7753(91)80004-H,F[As-](F)(F)(F)(F)F,Li Salt,195.851,O=S1(CCCC1)=O,Solvent,120.173,CC1=CC=CC=C1,Solvent,92.141,COCCOCCOCCOC,Electrolyte,178.22799999999998,,,,,,
4488.0,lit_tr5450,,1.0,60.0,0.00823,LiAsF6,Sulfolane,Toluene,Triglyme,,,0.75/0.524673379379213/0.236053831126547/0.138164169892835,,,,,,,,10.1016/0378-7753(91)80004-H,F[As-](F)(F)(F)(F)F,Li Salt,195.851,O=S1(CCCC1)=O,Solvent,120.173,CC1=CC=CC=C1,Solvent,92.141,COCCOCCOCCOC,Electrolyte,178.22799999999998,,,,,,
4489.0,lit_tr5451,,1.0,80.0,0.01082,LiAsF6,Sulfolane,Toluene,Triglyme,,,0.75/0.524673379379213/0.236053831126547/0.138164169892835,,,,,,,,10.1016/0378-7753(91)80004-H,F[As-](F)(F)(F)(F)F,Li Salt,195.851,O=S1(CCCC1)=O,Solvent,120.173,CC1=CC=CC=C1,Solvent,92.141,COCCOCCOCCOC,Electrolyte,178.22799999999998,,,,,,
4490.0,lit_tr5452,,1.0,-20.0,0.00143,LiAsF6,Sulfolane,Toluene,Triglyme,,,1/0.262336689689606/0.472107662253093/0.138164169892835,,,,,,,,10.1016/0378-7753(91)80004-H,F[As-](F)(F)(F)(F)F,Li Salt,195.851,O=S1(CCCC1)=O,Solvent,120.173,CC1=CC=CC=C1,Solvent,92.141,COCCOCCOCCOC,Electrolyte,178.22799999999998,,,,,,
4491.0,lit_tr5453,,1.0,-10.0,0.00211,LiAsF6,Sulfolane,Toluene,Triglyme,,,1/0.262336689689606/0.472107662253093/0.138164169892835,,,,,,,,10.1016/0378-7753(91)80004-H,F[As-](F)(F)(F)(F)F,Li Salt,195.851,O=S1(CCCC1)=O,Solvent,120.173,CC1=CC=CC=C1,Solvent,92.141,COCCOCCOCCOC,Electrolyte,178.22799999999998,,,,,,
4492.0,lit_tr5454,,1.0,0.0,0.00288,LiAsF6,Sulfolane,Toluene,Triglyme,,,1/0.262336689689606/0.472107662253093/0.138164169892835,,,,,,,,10.1016/0378-7753(91)80004-H,F[As-](F)(F)(F)(F)F,Li Salt,195.851,O=S1(CCCC1)=O,Solvent,120.173,CC1=CC=CC=C1,Solvent,92.141,COCCOCCOCCOC,Electrolyte,178.22799999999998,,,,,,
4493.0,lit_tr5455,,1.0,20.0,0.00485,LiAsF6,Sulfolane,Toluene,Triglyme,,,1/0.262336689689606/0.472107662253093/0.138164169892835,,,,,,,,10.1016/0378-7753(91)80004-H,F[As-](F)(F)(F)(F)F,Li Salt,195.851,O=S1(CCCC1)=O,Solvent,120.173,CC1=CC=CC=C1,Solvent,92.141,COCCOCCOCCOC,Electrolyte,178.22799999999998,,,,,,
4494.0,lit_tr5456,,1.0,40.0,0.00703,LiAsF6,Sulfolane,Toluene,Triglyme,,,1/0.262336689689606/0.472107662253093/0.138164169892835,,,,,,,,10.1016/0378-7753(91)80004-H,F[As-](F)(F)(F)(F)F,Li Salt,195.851,O=S1(CCCC1)=O,Solvent,120.173,CC1=CC=CC=C1,Solvent,92.141,COCCOCCOCCOC,Electrolyte,178.22799999999998,,,,,,
4495.0,lit_tr5457,,1.0,60.0,0.00938,LiAsF6,Sulfolane,Toluene,Triglyme,,,1/0.262336689689606/0.472107662253093/0.138164169892835,,,,,,,,10.1016/0378-7753(91)80004-H,F[As-](F)(F)(F)(F)F,Li Salt,195.851,O=S1(CCCC1)=O,Solvent,120.173,CC1=CC=CC=C1,Solvent,92.141,COCCOCCOCCOC,Electrolyte,178.22799999999998,,,,,,
4496.0,lit_tr5458,,1.0,80.0,0.01176,LiAsF6,Sulfolane,Toluene,Triglyme,,,1/0.262336689689606/0.472107662253093/0.138164169892835,,,,,,,,10.1016/0378-7753(91)80004-H,F[As-](F)(F)(F)(F)F,Li Salt,195.851,O=S1(CCCC1)=O,Solvent,120.173,CC1=CC=CC=C1,Solvent,92.141,COCCOCCOCCOC,Electrolyte,178.22799999999998,,,,,,
4497.0,lit_tr5459,,1.0,-20.0,0.00036,LiAsF6,Sulfolane,Triglyme,,,,0.5/0.524673379379213/0.27632833978567,,,,,,,,10.1016/0378-7753(91)80004-H,F[As-](F)(F)(F)(F)F,Li Salt,195.851,O=S1(CCCC1)=O,Solvent,120.173,COCCOCCOCCOC,Electrolyte,178.22799999999998,,,,,,,,,
4498.0,lit_tr5460,,1.0,-10.0,0.00076,LiAsF6,Sulfolane,Triglyme,,,,0.5/0.524673379379213/0.27632833978567,,,,,,,,10.1016/0378-7753(91)80004-H,F[As-](F)(F)(F)(F)F,Li Salt,195.851,O=S1(CCCC1)=O,Solvent,120.173,COCCOCCOCCOC,Electrolyte,178.22799999999998,,,,,,,,,
4499.0,lit_tr5461,,1.0,0.0,0.00105,LiAsF6,Sulfolane,Triglyme,,,,0.5/0.524673379379213/0.27632833978567,,,,,,,,10.1016/0378-7753(91)80004-H,F[As-](F)(F)(F)(F)F,Li Salt,195.851,O=S1(CCCC1)=O,Solvent,120.173,COCCOCCOCCOC,Electrolyte,178.22799999999998,,,,,,,,,
4500.0,lit_tr5462,,1.0,20.0,0.00219,LiAsF6,Sulfolane,Triglyme,,,,0.5/0.524673379379213/0.27632833978567,,,,,,,,10.1016/0378-7753(91)80004-H,F[As-](F)(F)(F)(F)F,Li Salt,195.851,O=S1(CCCC1)=O,Solvent,120.173,COCCOCCOCCOC,Electrolyte,178.22799999999998,,,,,,,,,
4501.0,lit_tr5463,,1.0,40.0,0.0037,LiAsF6,Sulfolane,Triglyme,,,,0.5/0.524673379379213/0.27632833978567,,,,,,,,10.1016/0378-7753(91)80004-H,F[As-](F)(F)(F)(F)F,Li Salt,195.851,O=S1(CCCC1)=O,Solvent,120.173,COCCOCCOCCOC,Electrolyte,178.22799999999998,,,,,,,,,
4502.0,lit_tr5464,,1.0,60.0,0.00678,LiAsF6,Sulfolane,Triglyme,,,,0.5/0.524673379379213/0.27632833978567,,,,,,,,10.1016/0378-7753(91)80004-H,F[As-](F)(F)(F)(F)F,Li Salt,195.851,O=S1(CCCC1)=O,Solvent,120.173,COCCOCCOCCOC,Electrolyte,178.22799999999998,,,,,,,,,
4503.0,lit_tr5465,,1.0,80.0,0.0079,LiAsF6,Sulfolane,Triglyme,,,,0.5/0.524673379379213/0.27632833978567,,,,,,,,10.1016/0378-7753(91)80004-H,F[As-](F)(F)(F)(F)F,Li Salt,195.851,O=S1(CCCC1)=O,Solvent,120.173,COCCOCCOCCOC,Electrolyte,178.22799999999998,,,,,,,,,
4504.0,lit_tr5466,,1.0,-40.0,5e-05,LiAsF6,Sulfolane,Triglyme,,,,0.75/0.524673379379213/0.27632833978567,,,,,,,,10.1016/0378-7753(91)80004-H,F[As-](F)(F)(F)(F)F,Li Salt,195.851,O=S1(CCCC1)=O,Solvent,120.173,COCCOCCOCCOC,Electrolyte,178.22799999999998,,,,,,,,,
4505.0,lit_tr5467,,1.0,-30.0,0.00017,LiAsF6,Sulfolane,Triglyme,,,,0.75/0.524673379379213/0.27632833978567,,,,,,,,10.1016/0378-7753(91)80004-H,F[As-](F)(F)(F)(F)F,Li Salt,195.851,O=S1(CCCC1)=O,Solvent,120.173,COCCOCCOCCOC,Electrolyte,178.22799999999998,,,,,,,,,
4506.0,lit_tr5468,,1.0,-20.0,0.0004,LiAsF6,Sulfolane,Triglyme,,,,0.75/0.524673379379213/0.27632833978567,,,,,,,,10.1016/0378-7753(91)80004-H,F[As-](F)(F)(F)(F)F,Li Salt,195.851,O=S1(CCCC1)=O,Solvent,120.173,COCCOCCOCCOC,Electrolyte,178.22799999999998,,,,,,,,,
4507.0,lit_tr5469,,1.0,-10.0,0.00068,LiAsF6,Sulfolane,Triglyme,,,,0.75/0.524673379379213/0.27632833978567,,,,,,,,10.1016/0378-7753(91)80004-H,F[As-](F)(F)(F)(F)F,Li Salt,195.851,O=S1(CCCC1)=O,Solvent,120.173,COCCOCCOCCOC,Electrolyte,178.22799999999998,,,,,,,,,
4508.0,lit_tr5470,,1.0,0.0,0.0011,LiAsF6,Sulfolane,Triglyme,,,,0.75/0.524673379379213/0.27632833978567,,,,,,,,10.1016/0378-7753(91)80004-H,F[As-](F)(F)(F)(F)F,Li Salt,195.851,O=S1(CCCC1)=O,Solvent,120.173,COCCOCCOCCOC,Electrolyte,178.22799999999998,,,,,,,,,
4509.0,lit_tr5471,,1.0,20.0,0.00248,LiAsF6,Sulfolane,Triglyme,,,,0.75/0.524673379379213/0.27632833978567,,,,,,,,10.1016/0378-7753(91)80004-H,F[As-](F)(F)(F)(F)F,Li Salt,195.851,O=S1(CCCC1)=O,Solvent,120.173,COCCOCCOCCOC,Electrolyte,178.22799999999998,,,,,,,,,
4510.0,lit_tr5472,,1.0,40.0,0.00429,LiAsF6,Sulfolane,Triglyme,,,,0.75/0.524673379379213/0.27632833978567,,,,,,,,10.1016/0378-7753(91)80004-H,F[As-](F)(F)(F)(F)F,Li Salt,195.851,O=S1(CCCC1)=O,Solvent,120.173,COCCOCCOCCOC,Electrolyte,178.22799999999998,,,,,,,,,
4511.0,lit_tr5473,,1.0,60.0,0.00664,LiAsF6,Sulfolane,Triglyme,,,,0.75/0.524673379379213/0.27632833978567,,,,,,,,10.1016/0378-7753(91)80004-H,F[As-](F)(F)(F)(F)F,Li Salt,195.851,O=S1(CCCC1)=O,Solvent,120.173,COCCOCCOCCOC,Electrolyte,178.22799999999998,,,,,,,,,
4512.0,lit_tr5474,,1.0,80.0,0.00923,LiAsF6,Sulfolane,Triglyme,,,,0.75/0.524673379379213/0.27632833978567,,,,,,,,10.1016/0378-7753(91)80004-H,F[As-](F)(F)(F)(F)F,Li Salt,195.851,O=S1(CCCC1)=O,Solvent,120.173,COCCOCCOCCOC,Electrolyte,178.22799999999998,,,,,,,,,
4513.0,lit_tr5475,,1.0,-20.0,0.00043,LiAsF6,Sulfolane,Triglyme,,,,1/0.262336689689606/0.414492509678505,,,,,,,,10.1016/0378-7753(91)80004-H,F[As-](F)(F)(F)(F)F,Li Salt,195.851,O=S1(CCCC1)=O,Solvent,120.173,COCCOCCOCCOC,Electrolyte,178.22799999999998,,,,,,,,,
4514.0,lit_tr5476,,1.0,-10.0,0.00079,LiAsF6,Sulfolane,Triglyme,,,,1/0.262336689689606/0.414492509678505,,,,,,,,10.1016/0378-7753(91)80004-H,F[As-](F)(F)(F)(F)F,Li Salt,195.851,O=S1(CCCC1)=O,Solvent,120.173,COCCOCCOCCOC,Electrolyte,178.22799999999998,,,,,,,,,
4515.0,lit_tr5477,,1.0,0.0,0.00131,LiAsF6,Sulfolane,Triglyme,,,,1/0.262336689689606/0.414492509678505,,,,,,,,10.1016/0378-7753(91)80004-H,F[As-](F)(F)(F)(F)F,Li Salt,195.851,O=S1(CCCC1)=O,Solvent,120.173,COCCOCCOCCOC,Electrolyte,178.22799999999998,,,,,,,,,
4516.0,lit_tr5478,,1.0,20.0,0.00289,LiAsF6,Sulfolane,Triglyme,,,,1/0.262336689689606/0.414492509678505,,,,,,,,10.1016/0378-7753(91)80004-H,F[As-](F)(F)(F)(F)F,Li Salt,195.851,O=S1(CCCC1)=O,Solvent,120.173,COCCOCCOCCOC,Electrolyte,178.22799999999998,,,,,,,,,
4517.0,lit_tr5479,,1.0,40.0,0.005,LiAsF6,Sulfolane,Triglyme,,,,1/0.262336689689606/0.414492509678505,,,,,,,,10.1016/0378-7753(91)80004-H,F[As-](F)(F)(F)(F)F,Li Salt,195.851,O=S1(CCCC1)=O,Solvent,120.173,COCCOCCOCCOC,Electrolyte,178.22799999999998,,,,,,,,,
4518.0,lit_tr5480,,1.0,60.0,0.00766,LiAsF6,Sulfolane,Triglyme,,,,1/0.262336689689606/0.414492509678505,,,,,,,,10.1016/0378-7753(91)80004-H,F[As-](F)(F)(F)(F)F,Li Salt,195.851,O=S1(CCCC1)=O,Solvent,120.173,COCCOCCOCCOC,Electrolyte,178.22799999999998,,,,,,,,,
4519.0,lit_tr5481,,1.0,80.0,0.0106,LiAsF6,Sulfolane,Triglyme,,,,1/0.262336689689606/0.414492509678505,,,,,,,,10.1016/0378-7753(91)80004-H,F[As-](F)(F)(F)(F)F,Li Salt,195.851,O=S1(CCCC1)=O,Solvent,120.173,COCCOCCOCCOC,Electrolyte,178.22799999999998,,,,,,,,,
4520.0,lit_tr5482,,1.0,-30.0,0.00014,LiAsF6,Sulfolane,Triglyme,,,,1/0.524673379379213/0.27632833978567,,,,,,,,10.1016/0378-7753(91)80004-H,F[As-](F)(F)(F)(F)F,Li Salt,195.851,O=S1(CCCC1)=O,Solvent,120.173,COCCOCCOCCOC,Electrolyte,178.22799999999998,,,,,,,,,
4521.0,lit_tr5483,,1.0,-20.0,0.00032,LiAsF6,Sulfolane,Triglyme,,,,1/0.524673379379213/0.27632833978567,,,,,,,,10.1016/0378-7753(91)80004-H,F[As-](F)(F)(F)(F)F,Li Salt,195.851,O=S1(CCCC1)=O,Solvent,120.173,COCCOCCOCCOC,Electrolyte,178.22799999999998,,,,,,,,,
4522.0,lit_tr5484,,1.0,-10.0,0.00063,LiAsF6,Sulfolane,Triglyme,,,,1/0.524673379379213/0.27632833978567,,,,,,,,10.1016/0378-7753(91)80004-H,F[As-](F)(F)(F)(F)F,Li Salt,195.851,O=S1(CCCC1)=O,Solvent,120.173,COCCOCCOCCOC,Electrolyte,178.22799999999998,,,,,,,,,
4523.0,lit_tr5485,,1.0,0.0,0.00105,LiAsF6,Sulfolane,Triglyme,,,,1/0.524673379379213/0.27632833978567,,,,,,,,10.1016/0378-7753(91)80004-H,F[As-](F)(F)(F)(F)F,Li Salt,195.851,O=S1(CCCC1)=O,Solvent,120.173,COCCOCCOCCOC,Electrolyte,178.22799999999998,,,,,,,,,
4524.0,lit_tr5486,,1.0,20.0,0.00247,LiAsF6,Sulfolane,Triglyme,,,,1/0.524673379379213/0.27632833978567,,,,,,,,10.1016/0378-7753(91)80004-H,F[As-](F)(F)(F)(F)F,Li Salt,195.851,O=S1(CCCC1)=O,Solvent,120.173,COCCOCCOCCOC,Electrolyte,178.22799999999998,,,,,,,,,
4525.0,lit_tr5487,,1.0,40.0,0.00446,LiAsF6,Sulfolane,Triglyme,,,,1/0.524673379379213/0.27632833978567,,,,,,,,10.1016/0378-7753(91)80004-H,F[As-](F)(F)(F)(F)F,Li Salt,195.851,O=S1(CCCC1)=O,Solvent,120.173,COCCOCCOCCOC,Electrolyte,178.22799999999998,,,,,,,,,
4526.0,lit_tr5488,,1.0,60.0,0.00697,LiAsF6,Sulfolane,Triglyme,,,,1/0.524673379379213/0.27632833978567,,,,,,,,10.1016/0378-7753(91)80004-H,F[As-](F)(F)(F)(F)F,Li Salt,195.851,O=S1(CCCC1)=O,Solvent,120.173,COCCOCCOCCOC,Electrolyte,178.22799999999998,,,,,,,,,
4527.0,lit_tr5489,,1.0,80.0,0.00989,LiAsF6,Sulfolane,Triglyme,,,,1/0.524673379379213/0.27632833978567,,,,,,,,10.1016/0378-7753(91)80004-H,F[As-](F)(F)(F)(F)F,Li Salt,195.851,O=S1(CCCC1)=O,Solvent,120.173,COCCOCCOCCOC,Electrolyte,178.22799999999998,,,,,,,,,
4528.0,lit_tr5490,,1.0,-30.0,0.00015,LiAsF6,Sulfolane,Triglyme,,,,1/0.787010069068819/0.138164169892835,,,,,,,,10.1016/0378-7753(91)80004-H,F[As-](F)(F)(F)(F)F,Li Salt,195.851,O=S1(CCCC1)=O,Solvent,120.173,COCCOCCOCCOC,Electrolyte,178.22799999999998,,,,,,,,,
4529.0,lit_tr5491,,1.0,-20.0,0.00028,LiAsF6,Sulfolane,Triglyme,,,,1/0.787010069068819/0.138164169892835,,,,,,,,10.1016/0378-7753(91)80004-H,F[As-](F)(F)(F)(F)F,Li Salt,195.851,O=S1(CCCC1)=O,Solvent,120.173,COCCOCCOCCOC,Electrolyte,178.22799999999998,,,,,,,,,
4530.0,lit_tr5492,,1.0,-10.0,0.00052,LiAsF6,Sulfolane,Triglyme,,,,1/0.787010069068819/0.138164169892835,,,,,,,,10.1016/0378-7753(91)80004-H,F[As-](F)(F)(F)(F)F,Li Salt,195.851,O=S1(CCCC1)=O,Solvent,120.173,COCCOCCOCCOC,Electrolyte,178.22799999999998,,,,,,,,,
4531.0,lit_tr5493,,1.0,0.0,0.00087,LiAsF6,Sulfolane,Triglyme,,,,1/0.787010069068819/0.138164169892835,,,,,,,,10.1016/0378-7753(91)80004-H,F[As-](F)(F)(F)(F)F,Li Salt,195.851,O=S1(CCCC1)=O,Solvent,120.173,COCCOCCOCCOC,Electrolyte,178.22799999999998,,,,,,,,,
4532.0,lit_tr5494,,1.0,20.0,0.00202,LiAsF6,Sulfolane,Triglyme,,,,1/0.787010069068819/0.138164169892835,,,,,,,,10.1016/0378-7753(91)80004-H,F[As-](F)(F)(F)(F)F,Li Salt,195.851,O=S1(CCCC1)=O,Solvent,120.173,COCCOCCOCCOC,Electrolyte,178.22799999999998,,,,,,,,,
4533.0,lit_tr5495,,1.0,40.0,0.00376,LiAsF6,Sulfolane,Triglyme,,,,1/0.787010069068819/0.138164169892835,,,,,,,,10.1016/0378-7753(91)80004-H,F[As-](F)(F)(F)(F)F,Li Salt,195.851,O=S1(CCCC1)=O,Solvent,120.173,COCCOCCOCCOC,Electrolyte,178.22799999999998,,,,,,,,,
4534.0,lit_tr5496,,1.0,60.0,0.006,LiAsF6,Sulfolane,Triglyme,,,,1/0.787010069068819/0.138164169892835,,,,,,,,10.1016/0378-7753(91)80004-H,F[As-](F)(F)(F)(F)F,Li Salt,195.851,O=S1(CCCC1)=O,Solvent,120.173,COCCOCCOCCOC,Electrolyte,178.22799999999998,,,,,,,,,
4535.0,lit_tr5497,,1.0,80.0,0.00871,LiAsF6,Sulfolane,Triglyme,,,,1/0.787010069068819/0.138164169892835,,,,,,,,10.1016/0378-7753(91)80004-H,F[As-](F)(F)(F)(F)F,Li Salt,195.851,O=S1(CCCC1)=O,Solvent,120.173,COCCOCCOCCOC,Electrolyte,178.22799999999998,,,,,,,,,
4536.0,lit_tr5498,,1.0,-40.0,1e-05,LiAsF6,Sulfolane,Triglyme,,,,1.5/0.524673379379213/0.27632833978567,,,,,,,,10.1016/0378-7753(91)80004-H,F[As-](F)(F)(F)(F)F,Li Salt,195.851,O=S1(CCCC1)=O,Solvent,120.173,COCCOCCOCCOC,Electrolyte,178.22799999999998,,,,,,,,,
4537.0,lit_tr5499,,1.0,-30.0,7e-05,LiAsF6,Sulfolane,Triglyme,,,,1.5/0.524673379379213/0.27632833978567,,,,,,,,10.1016/0378-7753(91)80004-H,F[As-](F)(F)(F)(F)F,Li Salt,195.851,O=S1(CCCC1)=O,Solvent,120.173,COCCOCCOCCOC,Electrolyte,178.22799999999998,,,,,,,,,
4538.0,lit_tr5500,,1.0,-20.0,0.00016,LiAsF6,Sulfolane,Triglyme,,,,1.5/0.524673379379213/0.27632833978567,,,,,,,,10.1016/0378-7753(91)80004-H,F[As-](F)(F)(F)(F)F,Li Salt,195.851,O=S1(CCCC1)=O,Solvent,120.173,COCCOCCOCCOC,Electrolyte,178.22799999999998,,,,,,,,,
4539.0,lit_tr5501,,1.0,-10.0,0.00032,LiAsF6,Sulfolane,Triglyme,,,,1.5/0.524673379379213/0.27632833978567,,,,,,,,10.1016/0378-7753(91)80004-H,F[As-](F)(F)(F)(F)F,Li Salt,195.851,O=S1(CCCC1)=O,Solvent,120.173,COCCOCCOCCOC,Electrolyte,178.22799999999998,,,,,,,,,
4540.0,lit_tr5502,,1.0,0.0,0.00068,LiAsF6,Sulfolane,Triglyme,,,,1.5/0.524673379379213/0.27632833978567,,,,,,,,10.1016/0378-7753(91)80004-H,F[As-](F)(F)(F)(F)F,Li Salt,195.851,O=S1(CCCC1)=O,Solvent,120.173,COCCOCCOCCOC,Electrolyte,178.22799999999998,,,,,,,,,
4541.0,lit_tr5503,,1.0,20.0,0.00187,LiAsF6,Sulfolane,Triglyme,,,,1.5/0.524673379379213/0.27632833978567,,,,,,,,10.1016/0378-7753(91)80004-H,F[As-](F)(F)(F)(F)F,Li Salt,195.851,O=S1(CCCC1)=O,Solvent,120.173,COCCOCCOCCOC,Electrolyte,178.22799999999998,,,,,,,,,
4542.0,lit_tr5504,,1.0,40.0,0.00382,LiAsF6,Sulfolane,Triglyme,,,,1.5/0.524673379379213/0.27632833978567,,,,,,,,10.1016/0378-7753(91)80004-H,F[As-](F)(F)(F)(F)F,Li Salt,195.851,O=S1(CCCC1)=O,Solvent,120.173,COCCOCCOCCOC,Electrolyte,178.22799999999998,,,,,,,,,
4543.0,lit_tr5505,,1.0,60.0,0.00666,LiAsF6,Sulfolane,Triglyme,,,,1.5/0.524673379379213/0.27632833978567,,,,,,,,10.1016/0378-7753(91)80004-H,F[As-](F)(F)(F)(F)F,Li Salt,195.851,O=S1(CCCC1)=O,Solvent,120.173,COCCOCCOCCOC,Electrolyte,178.22799999999998,,,,,,,,,
4544.0,lit_tr5506,,1.0,80.0,0.00986,LiAsF6,Sulfolane,Triglyme,,,,1.5/0.524673379379213/0.27632833978567,,,,,,,,10.1016/0378-7753(91)80004-H,F[As-](F)(F)(F)(F)F,Li Salt,195.851,O=S1(CCCC1)=O,Solvent,120.173,COCCOCCOCCOC,Electrolyte,178.22799999999998,,,,,,,,,
4545.0,lit_tr5507,,1.0,-30.0,2e-05,LiAsF6,Sulfolane,Triglyme,,,,2/0.524673379379213/0.27632833978567,,,,,,,,10.1016/0378-7753(91)80004-H,F[As-](F)(F)(F)(F)F,Li Salt,195.851,O=S1(CCCC1)=O,Solvent,120.173,COCCOCCOCCOC,Electrolyte,178.22799999999998,,,,,,,,,
4546.0,lit_tr5508,,1.0,-20.0,5e-05,LiAsF6,Sulfolane,Triglyme,,,,2/0.524673379379213/0.27632833978567,,,,,,,,10.1016/0378-7753(91)80004-H,F[As-](F)(F)(F)(F)F,Li Salt,195.851,O=S1(CCCC1)=O,Solvent,120.173,COCCOCCOCCOC,Electrolyte,178.22799999999998,,,,,,,,,
4547.0,lit_tr5509,,1.0,-10.0,0.00014,LiAsF6,Sulfolane,Triglyme,,,,2/0.524673379379213/0.27632833978567,,,,,,,,10.1016/0378-7753(91)80004-H,F[As-](F)(F)(F)(F)F,Li Salt,195.851,O=S1(CCCC1)=O,Solvent,120.173,COCCOCCOCCOC,Electrolyte,178.22799999999998,,,,,,,,,
4548.0,lit_tr5510,,1.0,0.0,0.0003,LiAsF6,Sulfolane,Triglyme,,,,2/0.524673379379213/0.27632833978567,,,,,,,,10.1016/0378-7753(91)80004-H,F[As-](F)(F)(F)(F)F,Li Salt,195.851,O=S1(CCCC1)=O,Solvent,120.173,COCCOCCOCCOC,Electrolyte,178.22799999999998,,,,,,,,,
4549.0,lit_tr5511,,1.0,20.0,0.00103,LiAsF6,Sulfolane,Triglyme,,,,2/0.524673379379213/0.27632833978567,,,,,,,,10.1016/0378-7753(91)80004-H,F[As-](F)(F)(F)(F)F,Li Salt,195.851,O=S1(CCCC1)=O,Solvent,120.173,COCCOCCOCCOC,Electrolyte,178.22799999999998,,,,,,,,,
4550.0,lit_tr5512,,1.0,40.0,0.00251,LiAsF6,Sulfolane,Triglyme,,,,2/0.524673379379213/0.27632833978567,,,,,,,,10.1016/0378-7753(91)80004-H,F[As-](F)(F)(F)(F)F,Li Salt,195.851,O=S1(CCCC1)=O,Solvent,120.173,COCCOCCOCCOC,Electrolyte,178.22799999999998,,,,,,,,,
4551.0,lit_tr5513,,1.0,60.0,0.00486,LiAsF6,Sulfolane,Triglyme,,,,2/0.524673379379213/0.27632833978567,,,,,,,,10.1016/0378-7753(91)80004-H,F[As-](F)(F)(F)(F)F,Li Salt,195.851,O=S1(CCCC1)=O,Solvent,120.173,COCCOCCOCCOC,Electrolyte,178.22799999999998,,,,,,,,,
4552.0,lit_tr5514,,1.0,80.0,0.00811,LiAsF6,Sulfolane,Triglyme,,,,2/0.524673379379213/0.27632833978567,,,,,,,,10.1016/0378-7753(91)80004-H,F[As-](F)(F)(F)(F)F,Li Salt,195.851,O=S1(CCCC1)=O,Solvent,120.173,COCCOCCOCCOC,Electrolyte,178.22799999999998,,,,,,,,,
4553.0,lit_tr5515,,1.0,-20.0,0.00011,LiAsF6,TEOS,,,,,0.75/0.451207219315509,,,,,,,,10.1016/0378-7753(91)80004-H,F[As-](F)(F)(F)(F)F,Li Salt,195.851,CCO[Si](OCC)(OCC)OCC,Solvent,208.33,,,,,,,,,,,,
4554.0,lit_tr5516,,1.0,-10.0,0.00014,LiAsF6,TEOS,,,,,0.75/0.451207219315509,,,,,,,,10.1016/0378-7753(91)80004-H,F[As-](F)(F)(F)(F)F,Li Salt,195.851,CCO[Si](OCC)(OCC)OCC,Solvent,208.33,,,,,,,,,,,,
4555.0,lit_tr5517,,1.0,0.0,0.00017,LiAsF6,TEOS,,,,,0.75/0.451207219315509,,,,,,,,10.1016/0378-7753(91)80004-H,F[As-](F)(F)(F)(F)F,Li Salt,195.851,CCO[Si](OCC)(OCC)OCC,Solvent,208.33,,,,,,,,,,,,
4556.0,lit_tr5518,,1.0,20.0,0.00024,LiAsF6,TEOS,,,,,0.75/0.451207219315509,,,,,,,,10.1016/0378-7753(91)80004-H,F[As-](F)(F)(F)(F)F,Li Salt,195.851,CCO[Si](OCC)(OCC)OCC,Solvent,208.33,,,,,,,,,,,,
4557.0,lit_tr5519,,1.0,40.0,0.0003,LiAsF6,TEOS,,,,,0.75/0.451207219315509,,,,,,,,10.1016/0378-7753(91)80004-H,F[As-](F)(F)(F)(F)F,Li Salt,195.851,CCO[Si](OCC)(OCC)OCC,Solvent,208.33,,,,,,,,,,,,
4558.0,lit_tr5520,,1.0,60.0,0.00036,LiAsF6,TEOS,,,,,0.75/0.451207219315509,,,,,,,,10.1016/0378-7753(91)80004-H,F[As-](F)(F)(F)(F)F,Li Salt,195.851,CCO[Si](OCC)(OCC)OCC,Solvent,208.33,,,,,,,,,,,,
4559.0,lit_tr5521,,1.0,80.0,0.0004,LiAsF6,TEOS,,,,,0.75/0.451207219315509,,,,,,,,10.1016/0378-7753(91)80004-H,F[As-](F)(F)(F)(F)F,Li Salt,195.851,CCO[Si](OCC)(OCC)OCC,Solvent,208.33,,,,,,,,,,,,
4560.0,lit_tr5522,,1.0,-60.0,0.00141,LiAsF6,THF,,,,,1/1.23311607266676,,,,,,,,10.1016/0378-7753(91)80004-H,F[As-](F)(F)(F)(F)F,Li Salt,195.851,C1CCOC1,Solvent,72.107,,,,,,,,,,,,
4561.0,lit_tr5523,,1.0,-50.0,0.00229,LiAsF6,THF,,,,,1/1.23311607266676,,,,,,,,10.1016/0378-7753(91)80004-H,F[As-](F)(F)(F)(F)F,Li Salt,195.851,C1CCOC1,Solvent,72.107,,,,,,,,,,,,
4562.0,lit_tr5524,,1.0,-40.0,0.00391,LiAsF6,THF,,,,,1/1.23311607266676,,,,,,,,10.1016/0378-7753(91)80004-H,F[As-](F)(F)(F)(F)F,Li Salt,195.851,C1CCOC1,Solvent,72.107,,,,,,,,,,,,
4563.0,lit_tr5525,,1.0,-30.0,0.00748,LiAsF6,THF,,,,,1/1.23311607266676,,,,,,,,10.1016/0378-7753(91)80004-H,F[As-](F)(F)(F)(F)F,Li Salt,195.851,C1CCOC1,Solvent,72.107,,,,,,,,,,,,
4564.0,lit_tr5526,,1.0,-20.0,0.00818,LiAsF6,THF,,,,,1/1.23311607266676,,,,,,,,10.1016/0378-7753(91)80004-H,F[As-](F)(F)(F)(F)F,Li Salt,195.851,C1CCOC1,Solvent,72.107,,,,,,,,,,,,
4565.0,lit_tr5527,,1.0,-10.0,0.00991,LiAsF6,THF,,,,,1/1.23311607266676,,,,,,,,10.1016/0378-7753(91)80004-H,F[As-](F)(F)(F)(F)F,Li Salt,195.851,C1CCOC1,Solvent,72.107,,,,,,,,,,,,
4566.0,lit_tr5528,,1.0,0.0,0.011,LiAsF6,THF,,,,,1/1.23311607266676,,,,,,,,10.1016/0378-7753(91)80004-H,F[As-](F)(F)(F)(F)F,Li Salt,195.851,C1CCOC1,Solvent,72.107,,,,,,,,,,,,
4567.0,lit_tr5529,,1.0,20.0,0.01287,LiAsF6,THF,,,,,1/1.23311607266676,,,,,,,,10.1016/0378-7753(91)80004-H,F[As-](F)(F)(F)(F)F,Li Salt,195.851,C1CCOC1,Solvent,72.107,,,,,,,,,,,,
4568.0,lit_tr5530,,1.0,-30.0,0.00042,LiAsF6,Triglyme,,,,,1/0.55265667957134,,,,,,,,10.1016/0378-7753(91)80004-H,F[As-](F)(F)(F)(F)F,Li Salt,195.851,COCCOCCOCCOC,Electrolyte,178.22799999999998,,,,,,,,,,,,
4569.0,lit_tr5531,,1.0,-20.0,0.00072,LiAsF6,Triglyme,,,,,1/0.55265667957134,,,,,,,,10.1016/0378-7753(91)80004-H,F[As-](F)(F)(F)(F)F,Li Salt,195.851,COCCOCCOCCOC,Electrolyte,178.22799999999998,,,,,,,,,,,,
4570.0,lit_tr5532,,1.0,-10.0,0.00119,LiAsF6,Triglyme,,,,,1/0.55265667957134,,,,,,,,10.1016/0378-7753(91)80004-H,F[As-](F)(F)(F)(F)F,Li Salt,195.851,COCCOCCOCCOC,Electrolyte,178.22799999999998,,,,,,,,,,,,
4571.0,lit_tr5533,,1.0,0.0,0.00176,LiAsF6,Triglyme,,,,,1/0.55265667957134,,,,,,,,10.1016/0378-7753(91)80004-H,F[As-](F)(F)(F)(F)F,Li Salt,195.851,COCCOCCOCCOC,Electrolyte,178.22799999999998,,,,,,,,,,,,
4572.0,lit_tr5534,,1.0,20.0,0.00337,LiAsF6,Triglyme,,,,,1/0.55265667957134,,,,,,,,10.1016/0378-7753(91)80004-H,F[As-](F)(F)(F)(F)F,Li Salt,195.851,COCCOCCOCCOC,Electrolyte,178.22799999999998,,,,,,,,,,,,
4573.0,lit_tr5535,,1.0,40.0,0.0053,LiAsF6,Triglyme,,,,,1/0.55265667957134,,,,,,,,10.1016/0378-7753(91)80004-H,F[As-](F)(F)(F)(F)F,Li Salt,195.851,COCCOCCOCCOC,Electrolyte,178.22799999999998,,,,,,,,,,,,
4574.0,lit_tr5536,,1.0,60.0,0.00741,LiAsF6,Triglyme,,,,,1/0.55265667957134,,,,,,,,10.1016/0378-7753(91)80004-H,F[As-](F)(F)(F)(F)F,Li Salt,195.851,COCCOCCOCCOC,Electrolyte,178.22799999999998,,,,,,,,,,,,
4575.0,lit_tr5537,,1.0,80.0,0.0096,LiAsF6,Triglyme,,,,,1/0.55265667957134,,,,,,,,10.1016/0378-7753(91)80004-H,F[As-](F)(F)(F)(F)F,Li Salt,195.851,COCCOCCOCCOC,Electrolyte,178.22799999999998,,,,,,,,,,,,
4576.0,lit_tr5538,,1.0,-30.0,0.00037,LiAsF6,m-Xylene,Sulfolane,Triglyme,,,0.75/0.202524491333836/0.524673379379213/0.138164169892835,,,,,,,,10.1016/0378-7753(91)80004-H,F[As-](F)(F)(F)(F)F,Li Salt,195.851,CC1=CC(C)=CC=C1,Solvent,106.16799999999998,O=S1(CCCC1)=O,Solvent,120.173,COCCOCCOCCOC,Electrolyte,178.22799999999998,,,,,,
4577.0,lit_tr5539,,1.0,-20.0,0.00048,LiAsF6,m-Xylene,Sulfolane,Triglyme,,,0.75/0.202524491333836/0.524673379379213/0.138164169892835,,,,,,,,10.1016/0378-7753(91)80004-H,F[As-](F)(F)(F)(F)F,Li Salt,195.851,CC1=CC(C)=CC=C1,Solvent,106.16799999999998,O=S1(CCCC1)=O,Solvent,120.173,COCCOCCOCCOC,Electrolyte,178.22799999999998,,,,,,
4578.0,lit_tr5540,,1.0,-10.0,0.00114,LiAsF6,m-Xylene,Sulfolane,Triglyme,,,0.75/0.202524491333836/0.524673379379213/0.138164169892835,,,,,,,,10.1016/0378-7753(91)80004-H,F[As-](F)(F)(F)(F)F,Li Salt,195.851,CC1=CC(C)=CC=C1,Solvent,106.16799999999998,O=S1(CCCC1)=O,Solvent,120.173,COCCOCCOCCOC,Electrolyte,178.22799999999998,,,,,,
4579.0,lit_tr5541,,1.0,0.0,0.00171,LiAsF6,m-Xylene,Sulfolane,Triglyme,,,0.75/0.202524491333836/0.524673379379213/0.138164169892835,,,,,,,,10.1016/0378-7753(91)80004-H,F[As-](F)(F)(F)(F)F,Li Salt,195.851,CC1=CC(C)=CC=C1,Solvent,106.16799999999998,O=S1(CCCC1)=O,Solvent,120.173,COCCOCCOCCOC,Electrolyte,178.22799999999998,,,,,,
4580.0,lit_tr5542,,1.0,20.0,0.00335,LiAsF6,m-Xylene,Sulfolane,Triglyme,,,0.75/0.202524491333836/0.524673379379213/0.138164169892835,,,,,,,,10.1016/0378-7753(91)80004-H,F[As-](F)(F)(F)(F)F,Li Salt,195.851,CC1=CC(C)=CC=C1,Solvent,106.16799999999998,O=S1(CCCC1)=O,Solvent,120.173,COCCOCCOCCOC,Electrolyte,178.22799999999998,,,,,,
4581.0,lit_tr5543,,1.0,40.0,0.0053,LiAsF6,m-Xylene,Sulfolane,Triglyme,,,0.75/0.202524491333836/0.524673379379213/0.138164169892835,,,,,,,,10.1016/0378-7753(91)80004-H,F[As-](F)(F)(F)(F)F,Li Salt,195.851,CC1=CC(C)=CC=C1,Solvent,106.16799999999998,O=S1(CCCC1)=O,Solvent,120.173,COCCOCCOCCOC,Electrolyte,178.22799999999998,,,,,,
4582.0,lit_tr5544,,1.0,60.0,0.00766,LiAsF6,m-Xylene,Sulfolane,Triglyme,,,0.75/0.202524491333836/0.524673379379213/0.138164169892835,,,,,,,,10.1016/0378-7753(91)80004-H,F[As-](F)(F)(F)(F)F,Li Salt,195.851,CC1=CC(C)=CC=C1,Solvent,106.16799999999998,O=S1(CCCC1)=O,Solvent,120.173,COCCOCCOCCOC,Electrolyte,178.22799999999998,,,,,,
4583.0,lit_tr5545,,1.0,80.0,0.01016,LiAsF6,m-Xylene,Sulfolane,Triglyme,,,0.75/0.202524491333836/0.524673379379213/0.138164169892835,,,,,,,,10.1016/0378-7753(91)80004-H,F[As-](F)(F)(F)(F)F,Li Salt,195.851,CC1=CC(C)=CC=C1,Solvent,106.16799999999998,O=S1(CCCC1)=O,Solvent,120.173,COCCOCCOCCOC,Electrolyte,178.22799999999998,,,,,,
4584.0,lit_tr5546,,1.0,-30.0,0.00027,LiAsF6,o-Xylene,Sulfolane,Triglyme,,,0.75/0.20723436322532/0.524673379379213/0.138164169892835,,,,,,,,10.1016/0378-7753(91)80004-H,F[As-](F)(F)(F)(F)F,Li Salt,195.851,CC1=CC=CC=C1C,Solvent,106.168,O=S1(CCCC1)=O,Solvent,120.173,COCCOCCOCCOC,Electrolyte,178.22799999999998,,,,,,
4585.0,lit_tr5547,,1.0,-20.0,0.00052,LiAsF6,o-Xylene,Sulfolane,Triglyme,,,0.75/0.20723436322532/0.524673379379213/0.138164169892835,,,,,,,,10.1016/0378-7753(91)80004-H,F[As-](F)(F)(F)(F)F,Li Salt,195.851,CC1=CC=CC=C1C,Solvent,106.168,O=S1(CCCC1)=O,Solvent,120.173,COCCOCCOCCOC,Electrolyte,178.22799999999998,,,,,,
4586.0,lit_tr5548,,1.0,-10.0,0.00091,LiAsF6,o-Xylene,Sulfolane,Triglyme,,,0.75/0.20723436322532/0.524673379379213/0.138164169892835,,,,,,,,10.1016/0378-7753(91)80004-H,F[As-](F)(F)(F)(F)F,Li Salt,195.851,CC1=CC=CC=C1C,Solvent,106.168,O=S1(CCCC1)=O,Solvent,120.173,COCCOCCOCCOC,Electrolyte,178.22799999999998,,,,,,
4587.0,lit_tr5549,,1.0,0.0,0.00139,LiAsF6,o-Xylene,Sulfolane,Triglyme,,,0.75/0.20723436322532/0.524673379379213/0.138164169892835,,,,,,,,10.1016/0378-7753(91)80004-H,F[As-](F)(F)(F)(F)F,Li Salt,195.851,CC1=CC=CC=C1C,Solvent,106.168,O=S1(CCCC1)=O,Solvent,120.173,COCCOCCOCCOC,Electrolyte,178.22799999999998,,,,,,
4588.0,lit_tr5550,,1.0,20.0,0.00285,LiAsF6,o-Xylene,Sulfolane,Triglyme,,,0.75/0.20723436322532/0.524673379379213/0.138164169892835,,,,,,,,10.1016/0378-7753(91)80004-H,F[As-](F)(F)(F)(F)F,Li Salt,195.851,CC1=CC=CC=C1C,Solvent,106.168,O=S1(CCCC1)=O,Solvent,120.173,COCCOCCOCCOC,Electrolyte,178.22799999999998,,,,,,
4589.0,lit_tr5551,,1.0,40.0,0.0047,LiAsF6,o-Xylene,Sulfolane,Triglyme,,,0.75/0.20723436322532/0.524673379379213/0.138164169892835,,,,,,,,10.1016/0378-7753(91)80004-H,F[As-](F)(F)(F)(F)F,Li Salt,195.851,CC1=CC=CC=C1C,Solvent,106.168,O=S1(CCCC1)=O,Solvent,120.173,COCCOCCOCCOC,Electrolyte,178.22799999999998,,,,,,
4590.0,lit_tr5552,,1.0,60.0,0.00693,LiAsF6,o-Xylene,Sulfolane,Triglyme,,,0.75/0.20723436322532/0.524673379379213/0.138164169892835,,,,,,,,10.1016/0378-7753(91)80004-H,F[As-](F)(F)(F)(F)F,Li Salt,195.851,CC1=CC=CC=C1C,Solvent,106.168,O=S1(CCCC1)=O,Solvent,120.173,COCCOCCOCCOC,Electrolyte,178.22799999999998,,,,,,
4591.0,lit_tr5553,,1.0,80.0,0.00934,LiAsF6,o-Xylene,Sulfolane,Triglyme,,,0.75/0.20723436322532/0.524673379379213/0.138164169892835,,,,,,,,10.1016/0378-7753(91)80004-H,F[As-](F)(F)(F)(F)F,Li Salt,195.851,CC1=CC=CC=C1C,Solvent,106.168,O=S1(CCCC1)=O,Solvent,120.173,COCCOCCOCCOC,Electrolyte,178.22799999999998,,,,,,
4592.0,lit_tr5554,,1.0,-60.0,0.00095,LiPF6,2-MeTHF,EC,PC,,,1/0.743643329850227/0.187372246195776/0.147541385052405,,,,,,,,10.1016/0378-7753(91)80004-H,F[P-](F)(F)(F)(F)F,Li Salt,151.90300000000002,CC1CCCO1,Solvent,86.134,O=C1OCCO1,Solvent,88.062,CC1COC(=O)O1,Solvent,102.08899999999998,,,,,,
4593.0,lit_tr5555,,1.0,-50.0,0.00161,LiPF6,2-MeTHF,EC,PC,,,1/0.743643329850227/0.187372246195776/0.147541385052405,,,,,,,,10.1016/0378-7753(91)80004-H,F[P-](F)(F)(F)(F)F,Li Salt,151.90300000000002,CC1CCCO1,Solvent,86.134,O=C1OCCO1,Solvent,88.062,CC1COC(=O)O1,Solvent,102.08899999999998,,,,,,
4594.0,lit_tr5556,,1.0,-40.0,0.00243,LiPF6,2-MeTHF,EC,PC,,,1/0.743643329850227/0.187372246195776/0.147541385052405,,,,,,,,10.1016/0378-7753(91)80004-H,F[P-](F)(F)(F)(F)F,Li Salt,151.90300000000002,CC1CCCO1,Solvent,86.134,O=C1OCCO1,Solvent,88.062,CC1COC(=O)O1,Solvent,102.08899999999998,,,,,,
4595.0,lit_tr5557,,1.0,-30.0,0.00341,LiPF6,2-MeTHF,EC,PC,,,1/0.743643329850227/0.187372246195776/0.147541385052405,,,,,,,,10.1016/0378-7753(91)80004-H,F[P-](F)(F)(F)(F)F,Li Salt,151.90300000000002,CC1CCCO1,Solvent,86.134,O=C1OCCO1,Solvent,88.062,CC1COC(=O)O1,Solvent,102.08899999999998,,,,,,
4596.0,lit_tr5558,,1.0,-20.0,0.00446,LiPF6,2-MeTHF,EC,PC,,,1/0.743643329850227/0.187372246195776/0.147541385052405,,,,,,,,10.1016/0378-7753(91)80004-H,F[P-](F)(F)(F)(F)F,Li Salt,151.90300000000002,CC1CCCO1,Solvent,86.134,O=C1OCCO1,Solvent,88.062,CC1COC(=O)O1,Solvent,102.08899999999998,,,,,,
4597.0,lit_tr5559,,1.0,-10.0,0.00556,LiPF6,2-MeTHF,EC,PC,,,1/0.743643329850227/0.187372246195776/0.147541385052405,,,,,,,,10.1016/0378-7753(91)80004-H,F[P-](F)(F)(F)(F)F,Li Salt,151.90300000000002,CC1CCCO1,Solvent,86.134,O=C1OCCO1,Solvent,88.062,CC1COC(=O)O1,Solvent,102.08899999999998,,,,,,
4598.0,lit_tr5560,,1.0,0.0,0.00675,LiPF6,2-MeTHF,EC,PC,,,1/0.743643329850227/0.187372246195776/0.147541385052405,,,,,,,,10.1016/0378-7753(91)80004-H,F[P-](F)(F)(F)(F)F,Li Salt,151.90300000000002,CC1CCCO1,Solvent,86.134,O=C1OCCO1,Solvent,88.062,CC1COC(=O)O1,Solvent,102.08899999999998,,,,,,
4599.0,lit_tr5561,,1.0,20.0,0.00924,LiPF6,2-MeTHF,EC,PC,,,1/0.743643329850227/0.187372246195776/0.147541385052405,,,,,,,,10.1016/0378-7753(91)80004-H,F[P-](F)(F)(F)(F)F,Li Salt,151.90300000000002,CC1CCCO1,Solvent,86.134,O=C1OCCO1,Solvent,88.062,CC1COC(=O)O1,Solvent,102.08899999999998,,,,,,
4600.0,lit_tr5562,,1.0,40.0,0.01164,LiPF6,2-MeTHF,EC,PC,,,1/0.743643329850227/0.187372246195776/0.147541385052405,,,,,,,,10.1016/0378-7753(91)80004-H,F[P-](F)(F)(F)(F)F,Li Salt,151.90300000000002,CC1CCCO1,Solvent,86.134,O=C1OCCO1,Solvent,88.062,CC1COC(=O)O1,Solvent,102.08899999999998,,,,,,
4601.0,lit_tr5563,,1.0,60.0,0.014,LiPF6,2-MeTHF,EC,PC,,,1/0.743643329850227/0.187372246195776/0.147541385052405,,,,,,,,10.1016/0378-7753(91)80004-H,F[P-](F)(F)(F)(F)F,Li Salt,151.90300000000002,CC1CCCO1,Solvent,86.134,O=C1OCCO1,Solvent,88.062,CC1COC(=O)O1,Solvent,102.08899999999998,,,,,,
4602.0,lit_tr5564,,1.0,80.0,0.01622,LiPF6,2-MeTHF,EC,PC,,,1/0.743643329850227/0.187372246195776/0.147541385052405,,,,,,,,10.1016/0378-7753(91)80004-H,F[P-](F)(F)(F)(F)F,Li Salt,151.90300000000002,CC1CCCO1,Solvent,86.134,O=C1OCCO1,Solvent,88.062,CC1COC(=O)O1,Solvent,102.08899999999998,,,,,,
4603.0,lit_tr5565,,1.0,-60.0,1e-05,LiPF6,EC,PC,,,,1/0.224846695434931/1.00328141835635,,,,,,,,10.1016/0378-7753(91)80004-H,F[P-](F)(F)(F)(F)F,Li Salt,151.90300000000002,O=C1OCCO1,Solvent,88.062,CC1COC(=O)O1,Solvent,102.08899999999998,,,,,,,,,
4604.0,lit_tr5566,,1.0,-50.0,6e-05,LiPF6,EC,PC,,,,1/0.224846695434931/1.00328141835635,,,,,,,,10.1016/0378-7753(91)80004-H,F[P-](F)(F)(F)(F)F,Li Salt,151.90300000000002,O=C1OCCO1,Solvent,88.062,CC1COC(=O)O1,Solvent,102.08899999999998,,,,,,,,,
4605.0,lit_tr5567,,1.0,-40.0,0.00021,LiPF6,EC,PC,,,,1/0.224846695434931/1.00328141835635,,,,,,,,10.1016/0378-7753(91)80004-H,F[P-](F)(F)(F)(F)F,Li Salt,151.90300000000002,O=C1OCCO1,Solvent,88.062,CC1COC(=O)O1,Solvent,102.08899999999998,,,,,,,,,
4606.0,lit_tr5568,,1.0,-30.0,0.00056,LiPF6,EC,PC,,,,1/0.224846695434931/1.00328141835635,,,,,,,,10.1016/0378-7753(91)80004-H,F[P-](F)(F)(F)(F)F,Li Salt,151.90300000000002,O=C1OCCO1,Solvent,88.062,CC1COC(=O)O1,Solvent,102.08899999999998,,,,,,,,,
4607.0,lit_tr5569,,1.0,-20.0,0.00112,LiPF6,EC,PC,,,,1/0.224846695434931/1.00328141835635,,,,,,,,10.1016/0378-7753(91)80004-H,F[P-](F)(F)(F)(F)F,Li Salt,151.90300000000002,O=C1OCCO1,Solvent,88.062,CC1COC(=O)O1,Solvent,102.08899999999998,,,,,,,,,
4608.0,lit_tr5570,,1.0,-10.0,0.0019,LiPF6,EC,PC,,,,1/0.224846695434931/1.00328141835635,,,,,,,,10.1016/0378-7753(91)80004-H,F[P-](F)(F)(F)(F)F,Li Salt,151.90300000000002,O=C1OCCO1,Solvent,88.062,CC1COC(=O)O1,Solvent,102.08899999999998,,,,,,,,,
4609.0,lit_tr5571,,1.0,0.0,0.00292,LiPF6,EC,PC,,,,1/0.224846695434931/1.00328141835635,,,,,,,,10.1016/0378-7753(91)80004-H,F[P-](F)(F)(F)(F)F,Li Salt,151.90300000000002,O=C1OCCO1,Solvent,88.062,CC1COC(=O)O1,Solvent,102.08899999999998,,,,,,,,,
4610.0,lit_tr5572,,1.0,20.0,0.00564,LiPF6,EC,PC,,,,1/0.224846695434931/1.00328141835635,,,,,,,,10.1016/0378-7753(91)80004-H,F[P-](F)(F)(F)(F)F,Li Salt,151.90300000000002,O=C1OCCO1,Solvent,88.062,CC1COC(=O)O1,Solvent,102.08899999999998,,,,,,,,,
4611.0,lit_tr5573,,1.0,40.0,0.00895,LiPF6,EC,PC,,,,1/0.224846695434931/1.00328141835635,,,,,,,,10.1016/0378-7753(91)80004-H,F[P-](F)(F)(F)(F)F,Li Salt,151.90300000000002,O=C1OCCO1,Solvent,88.062,CC1COC(=O)O1,Solvent,102.08899999999998,,,,,,,,,
4612.0,lit_tr5574,,1.0,60.0,0.0128,LiPF6,EC,PC,,,,1/0.224846695434931/1.00328141835635,,,,,,,,10.1016/0378-7753(91)80004-H,F[P-](F)(F)(F)(F)F,Li Salt,151.90300000000002,O=C1OCCO1,Solvent,88.062,CC1COC(=O)O1,Solvent,102.08899999999998,,,,,,,,,
4613.0,lit_tr5575,,1.0,80.0,0.01688,LiPF6,EC,PC,,,,1/0.224846695434931/1.00328141835635,,,,,,,,10.1016/0378-7753(91)80004-H,F[P-](F)(F)(F)(F)F,Li Salt,151.90300000000002,O=C1OCCO1,Solvent,88.062,CC1COC(=O)O1,Solvent,102.08899999999998,,,,,,,,,
4614.0,lit_tr5576,,1.0,-60.0,1e-05,LiPF6,EC,PC,,,,1/0.749488984783102/0.590165540209619,,,,,,,,10.1016/0378-7753(91)80004-H,F[P-](F)(F)(F)(F)F,Li Salt,151.90300000000002,O=C1OCCO1,Solvent,88.062,CC1COC(=O)O1,Solvent,102.08899999999998,,,,,,,,,
4615.0,lit_tr5577,,1.0,-50.0,5e-05,LiPF6,EC,PC,,,,1/0.749488984783102/0.590165540209619,,,,,,,,10.1016/0378-7753(91)80004-H,F[P-](F)(F)(F)(F)F,Li Salt,151.90300000000002,O=C1OCCO1,Solvent,88.062,CC1COC(=O)O1,Solvent,102.08899999999998,,,,,,,,,
4616.0,lit_tr5578,,1.0,-40.0,0.00023,LiPF6,EC,PC,,,,1/0.749488984783102/0.590165540209619,,,,,,,,10.1016/0378-7753(91)80004-H,F[P-](F)(F)(F)(F)F,Li Salt,151.90300000000002,O=C1OCCO1,Solvent,88.062,CC1COC(=O)O1,Solvent,102.08899999999998,,,,,,,,,
4617.0,lit_tr5579,,1.0,-30.0,0.00071,LiPF6,EC,PC,,,,1/0.749488984783102/0.590165540209619,,,,,,,,10.1016/0378-7753(91)80004-H,F[P-](F)(F)(F)(F)F,Li Salt,151.90300000000002,O=C1OCCO1,Solvent,88.062,CC1COC(=O)O1,Solvent,102.08899999999998,,,,,,,,,
4618.0,lit_tr5580,,1.0,-20.0,0.00136,LiPF6,EC,PC,,,,1/0.749488984783102/0.590165540209619,,,,,,,,10.1016/0378-7753(91)80004-H,F[P-](F)(F)(F)(F)F,Li Salt,151.90300000000002,O=C1OCCO1,Solvent,88.062,CC1COC(=O)O1,Solvent,102.08899999999998,,,,,,,,,
