Repository: spark8ku/HPG

# HPG-GAT: Hierarchical Polymer Graph-based Model for Ionic Conductivity Prediction

This repository provides:

- Preprocessed dataset used for training and evaluation
- Preprocessed Hierarchical Polymer Graph (HPG) representations of polymer electrolytes
- Scripts for loading and using the data

The original raw dataset can be found at:  
👉 https://github.com/KanHatakeyama/ion_predictor

File: data/processed_electrolytes.csv (part 11 of 39)
ID,title,subtitle,tags,Temperature,Conductivity,component1,component2,component3,component4,component5,component6,mol_ratio,wt_ratio,melting_temp,inorg_name,inorg_contain_ratio(wt),crystallinity,Tg,mp,reference,smiles1,type1,Mw1,smiles2,type2,Mw2,smiles3,type3,Mw3,smiles4,type4,Mw4,smiles5,type5,Mw5,smiles6,type6,Mw6
4619.0,lit_tr5581,,1.0,-10.0,0.00226,LiPF6,EC,PC,,,,1/0.749488984783102/0.590165540209619,,,,,,,,10.1016/0378-7753(91)80004-H,F[P-](F)(F)(F)(F)F,Li Salt,151.90300000000002,O=C1OCCO1,Solvent,88.062,CC1COC(=O)O1,Solvent,102.08899999999998,,,,,,,,,
4620.0,lit_tr5582,,1.0,0.0,0.00346,LiPF6,EC,PC,,,,1/0.749488984783102/0.590165540209619,,,,,,,,10.1016/0378-7753(91)80004-H,F[P-](F)(F)(F)(F)F,Li Salt,151.90300000000002,O=C1OCCO1,Solvent,88.062,CC1COC(=O)O1,Solvent,102.08899999999998,,,,,,,,,
4621.0,lit_tr5583,,1.0,20.0,0.00656,LiPF6,EC,PC,,,,1/0.749488984783102/0.590165540209619,,,,,,,,10.1016/0378-7753(91)80004-H,F[P-](F)(F)(F)(F)F,Li Salt,151.90300000000002,O=C1OCCO1,Solvent,88.062,CC1COC(=O)O1,Solvent,102.08899999999998,,,,,,,,,
4622.0,lit_tr5584,,1.0,40.0,0.01034,LiPF6,EC,PC,,,,1/0.749488984783102/0.590165540209619,,,,,,,,10.1016/0378-7753(91)80004-H,F[P-](F)(F)(F)(F)F,Li Salt,151.90300000000002,O=C1OCCO1,Solvent,88.062,CC1COC(=O)O1,Solvent,102.08899999999998,,,,,,,,,
4623.0,lit_tr5585,,1.0,60.0,0.01463,LiPF6,EC,PC,,,,1/0.749488984783102/0.590165540209619,,,,,,,,10.1016/0378-7753(91)80004-H,F[P-](F)(F)(F)(F)F,Li Salt,151.90300000000002,O=C1OCCO1,Solvent,88.062,CC1COC(=O)O1,Solvent,102.08899999999998,,,,,,,,,
4624.0,lit_tr5586,,1.0,80.0,0.01935,LiPF6,EC,PC,,,,1/0.749488984783102/0.590165540209619,,,,,,,,10.1016/0378-7753(91)80004-H,F[P-](F)(F)(F)(F)F,Li Salt,151.90300000000002,O=C1OCCO1,Solvent,88.062,CC1COC(=O)O1,Solvent,102.08899999999998,,,,,,,,,
4625.0,lit_tr5587,,1.0,-60.0,0.00025,LiCF3SO3,2-MeTHF,EC,PC,,,1/0.743643329850227/0.187372246195776/0.147541385052405,,,,,,,,10.1016/0378-7753(91)80004-H,O=S(C(F)(F)F)([O-])=O,Li Salt,156.01000000000002,CC1CCCO1,Solvent,86.134,O=C1OCCO1,Solvent,88.062,CC1COC(=O)O1,Solvent,102.08899999999998,,,,,,
4626.0,lit_tr5588,,1.0,-50.0,0.00039,LiCF3SO3,2-MeTHF,EC,PC,,,1/0.743643329850227/0.187372246195776/0.147541385052405,,,,,,,,10.1016/0378-7753(91)80004-H,O=S(C(F)(F)F)([O-])=O,Li Salt,156.01000000000002,CC1CCCO1,Solvent,86.134,O=C1OCCO1,Solvent,88.062,CC1COC(=O)O1,Solvent,102.08899999999998,,,,,,
4627.0,lit_tr5589,,1.0,-40.0,0.0005,LiCF3SO3,2-MeTHF,EC,PC,,,1/0.743643329850227/0.187372246195776/0.147541385052405,,,,,,,,10.1016/0378-7753(91)80004-H,O=S(C(F)(F)F)([O-])=O,Li Salt,156.01000000000002,CC1CCCO1,Solvent,86.134,O=C1OCCO1,Solvent,88.062,CC1COC(=O)O1,Solvent,102.08899999999998,,,,,,
4628.0,lit_tr5590,,1.0,-30.0,0.00074,LiCF3SO3,2-MeTHF,EC,PC,,,1/0.743643329850227/0.187372246195776/0.147541385052405,,,,,,,,10.1016/0378-7753(91)80004-H,O=S(C(F)(F)F)([O-])=O,Li Salt,156.01000000000002,CC1CCCO1,Solvent,86.134,O=C1OCCO1,Solvent,88.062,CC1COC(=O)O1,Solvent,102.08899999999998,,,,,,
4629.0,lit_tr5591,,1.0,-20.0,0.00093,LiCF3SO3,2-MeTHF,EC,PC,,,1/0.743643329850227/0.187372246195776/0.147541385052405,,,,,,,,10.1016/0378-7753(91)80004-H,O=S(C(F)(F)F)([O-])=O,Li Salt,156.01000000000002,CC1CCCO1,Solvent,86.134,O=C1OCCO1,Solvent,88.062,CC1COC(=O)O1,Solvent,102.08899999999998,,,,,,
4630.0,lit_tr5592,,1.0,-10.0,0.00123,LiCF3SO3,2-MeTHF,EC,PC,,,1/0.743643329850227/0.187372246195776/0.147541385052405,,,,,,,,10.1016/0378-7753(91)80004-H,O=S(C(F)(F)F)([O-])=O,Li Salt,156.01000000000002,CC1CCCO1,Solvent,86.134,O=C1OCCO1,Solvent,88.062,CC1COC(=O)O1,Solvent,102.08899999999998,,,,,,
4631.0,lit_tr5593,,1.0,0.0,0.00134,LiCF3SO3,2-MeTHF,EC,PC,,,1/0.743643329850227/0.187372246195776/0.147541385052405,,,,,,,,10.1016/0378-7753(91)80004-H,O=S(C(F)(F)F)([O-])=O,Li Salt,156.01000000000002,CC1CCCO1,Solvent,86.134,O=C1OCCO1,Solvent,88.062,CC1COC(=O)O1,Solvent,102.08899999999998,,,,,,
4632.0,lit_tr5594,,1.0,20.0,0.00178,LiCF3SO3,2-MeTHF,EC,PC,,,1/0.743643329850227/0.187372246195776/0.147541385052405,,,,,,,,10.1016/0378-7753(91)80004-H,O=S(C(F)(F)F)([O-])=O,Li Salt,156.01000000000002,CC1CCCO1,Solvent,86.134,O=C1OCCO1,Solvent,88.062,CC1COC(=O)O1,Solvent,102.08899999999998,,,,,,
4633.0,lit_tr5595,,1.0,40.0,0.00231,LiCF3SO3,2-MeTHF,EC,PC,,,1/0.743643329850227/0.187372246195776/0.147541385052405,,,,,,,,10.1016/0378-7753(91)80004-H,O=S(C(F)(F)F)([O-])=O,Li Salt,156.01000000000002,CC1CCCO1,Solvent,86.134,O=C1OCCO1,Solvent,88.062,CC1COC(=O)O1,Solvent,102.08899999999998,,,,,,
4634.0,lit_tr5596,,1.0,60.0,0.00281,LiCF3SO3,2-MeTHF,EC,PC,,,1/0.743643329850227/0.187372246195776/0.147541385052405,,,,,,,,10.1016/0378-7753(91)80004-H,O=S(C(F)(F)F)([O-])=O,Li Salt,156.01000000000002,CC1CCCO1,Solvent,86.134,O=C1OCCO1,Solvent,88.062,CC1COC(=O)O1,Solvent,102.08899999999998,,,,,,
4635.0,lit_tr5597,,1.0,80.0,0.0033,LiCF3SO3,2-MeTHF,EC,PC,,,1/0.743643329850227/0.187372246195776/0.147541385052405,,,,,,,,10.1016/0378-7753(91)80004-H,O=S(C(F)(F)F)([O-])=O,Li Salt,156.01000000000002,CC1CCCO1,Solvent,86.134,O=C1OCCO1,Solvent,88.062,CC1COC(=O)O1,Solvent,102.08899999999998,,,,,,
4636.0,lit_tr5598,,1.0,-10.0,0.00435,LiCF3SO3,DME,EC,,,,1/0.727154330366833/0.749488984783102,,,,,,,,10.1016/0378-7753(91)80004-H,O=S(C(F)(F)F)([O-])=O,Li Salt,156.01000000000002,COC,Solvent,46.069,O=C1OCCO1,Solvent,88.062,,,,,,,,,
4637.0,lit_tr5599,,1.0,0.0,0.00532,LiCF3SO3,DME,EC,,,,1/0.727154330366833/0.749488984783102,,,,,,,,10.1016/0378-7753(91)80004-H,O=S(C(F)(F)F)([O-])=O,Li Salt,156.01000000000002,COC,Solvent,46.069,O=C1OCCO1,Solvent,88.062,,,,,,,,,
4638.0,lit_tr5600,,1.0,20.0,0.00741,LiCF3SO3,DME,EC,,,,1/0.727154330366833/0.749488984783102,,,,,,,,10.1016/0378-7753(91)80004-H,O=S(C(F)(F)F)([O-])=O,Li Salt,156.01000000000002,COC,Solvent,46.069,O=C1OCCO1,Solvent,88.062,,,,,,,,,
4639.0,lit_tr5601,,1.0,40.0,0.00943,LiCF3SO3,DME,EC,,,,1/0.727154330366833/0.749488984783102,,,,,,,,10.1016/0378-7753(91)80004-H,O=S(C(F)(F)F)([O-])=O,Li Salt,156.01000000000002,COC,Solvent,46.069,O=C1OCCO1,Solvent,88.062,,,,,,,,,
4640.0,lit_tr5602,,1.0,60.0,0.01144,LiCF3SO3,DME,EC,,,,1/0.727154330366833/0.749488984783102,,,,,,,,10.1016/0378-7753(91)80004-H,O=S(C(F)(F)F)([O-])=O,Li Salt,156.01000000000002,COC,Solvent,46.069,O=C1OCCO1,Solvent,88.062,,,,,,,,,
4641.0,lit_tr5603,,1.0,80.0,0.01329,LiCF3SO3,DME,EC,,,,1/0.727154330366833/0.749488984783102,,,,,,,,10.1016/0378-7753(91)80004-H,O=S(C(F)(F)F)([O-])=O,Li Salt,156.01000000000002,COC,Solvent,46.069,O=C1OCCO1,Solvent,88.062,,,,,,,,,
4642.0,lit_tr5604,,1.0,-20.0,0.00261,LiCF3SO3,DME,PC,,,,1/0.727154330366833/0.590165540209619,,,,,,,,10.1016/0378-7753(91)80004-H,O=S(C(F)(F)F)([O-])=O,Li Salt,156.01000000000002,COC,Solvent,46.069,CC1COC(=O)O1,Solvent,102.08899999999998,,,,,,,,,
4643.0,lit_tr5605,,1.0,-10.0,0.00337,LiCF3SO3,DME,PC,,,,1/0.727154330366833/0.590165540209619,,,,,,,,10.1016/0378-7753(91)80004-H,O=S(C(F)(F)F)([O-])=O,Li Salt,156.01000000000002,COC,Solvent,46.069,CC1COC(=O)O1,Solvent,102.08899999999998,,,,,,,,,
4644.0,lit_tr5606,,1.0,0.0,0.00417,LiCF3SO3,DME,PC,,,,1/0.727154330366833/0.590165540209619,,,,,,,,10.1016/0378-7753(91)80004-H,O=S(C(F)(F)F)([O-])=O,Li Salt,156.01000000000002,COC,Solvent,46.069,CC1COC(=O)O1,Solvent,102.08899999999998,,,,,,,,,
4645.0,lit_tr5607,,1.0,20.0,0.00588,LiCF3SO3,DME,PC,,,,1/0.727154330366833/0.590165540209619,,,,,,,,10.1016/0378-7753(91)80004-H,O=S(C(F)(F)F)([O-])=O,Li Salt,156.01000000000002,COC,Solvent,46.069,CC1COC(=O)O1,Solvent,102.08899999999998,,,,,,,,,
4646.0,lit_tr5608,,1.0,40.0,0.00746,LiCF3SO3,DME,PC,,,,1/0.727154330366833/0.590165540209619,,,,,,,,10.1016/0378-7753(91)80004-H,O=S(C(F)(F)F)([O-])=O,Li Salt,156.01000000000002,COC,Solvent,46.069,CC1COC(=O)O1,Solvent,102.08899999999998,,,,,,,,,
4647.0,lit_tr5609,,1.0,60.0,0.00907,LiCF3SO3,DME,PC,,,,1/0.727154330366833/0.590165540209619,,,,,,,,10.1016/0378-7753(91)80004-H,O=S(C(F)(F)F)([O-])=O,Li Salt,156.01000000000002,COC,Solvent,46.069,CC1COC(=O)O1,Solvent,102.08899999999998,,,,,,,,,
4648.0,lit_tr5610,,1.0,80.0,0.01061,LiCF3SO3,DME,PC,,,,1/0.727154330366833/0.590165540209619,,,,,,,,10.1016/0378-7753(91)80004-H,O=S(C(F)(F)F)([O-])=O,Li Salt,156.01000000000002,COC,Solvent,46.069,CC1COC(=O)O1,Solvent,102.08899999999998,,,,,,,,,
4649.0,lit_tr5611,,1.0,20.0,0.00359,LiCF3SO3,EC,Ethylmonoglyme,,,,1/0.749488984783102/0.355329949238579,,,,,,,,10.1016/0378-7753(91)80004-H,O=S(C(F)(F)F)([O-])=O,Li Salt,156.01000000000002,O=C1OCCO1,Solvent,88.062,CCOCCOCC,Solvent,118.176,,,,,,,,,
4650.0,lit_tr5612,,1.0,40.0,0.00495,LiCF3SO3,EC,Ethylmonoglyme,,,,1/0.749488984783102/0.355329949238579,,,,,,,,10.1016/0378-7753(91)80004-H,O=S(C(F)(F)F)([O-])=O,Li Salt,156.01000000000002,O=C1OCCO1,Solvent,88.062,CCOCCOCC,Solvent,118.176,,,,,,,,,
4651.0,lit_tr5613,,1.0,60.0,0.00645,LiCF3SO3,EC,Ethylmonoglyme,,,,1/0.749488984783102/0.355329949238579,,,,,,,,10.1016/0378-7753(91)80004-H,O=S(C(F)(F)F)([O-])=O,Li Salt,156.01000000000002,O=C1OCCO1,Solvent,88.062,CCOCCOCC,Solvent,118.176,,,,,,,,,
4652.0,lit_tr5614,,1.0,80.0,0.00794,LiCF3SO3,EC,Ethylmonoglyme,,,,1/0.749488984783102/0.355329949238579,,,,,,,,10.1016/0378-7753(91)80004-H,O=S(C(F)(F)F)([O-])=O,Li Salt,156.01000000000002,O=C1OCCO1,Solvent,88.062,CCOCCOCC,Solvent,118.176,,,,,,,,,
4653.0,lit_tr5615,,1.0,-50.0,1e-05,LiCF3SO3,EC,PC,,,,1/0.749488984783102/0.590165540209619,,,,,,,,10.1016/0378-7753(91)80004-H,O=S(C(F)(F)F)([O-])=O,Li Salt,156.01000000000002,O=C1OCCO1,Solvent,88.062,CC1COC(=O)O1,Solvent,102.08899999999998,,,,,,,,,
4654.0,lit_tr5616,,1.0,-40.0,2e-05,LiCF3SO3,EC,PC,,,,1/0.749488984783102/0.590165540209619,,,,,,,,10.1016/0378-7753(91)80004-H,O=S(C(F)(F)F)([O-])=O,Li Salt,156.01000000000002,O=C1OCCO1,Solvent,88.062,CC1COC(=O)O1,Solvent,102.08899999999998,,,,,,,,,
4655.0,lit_tr5617,,1.0,-30.0,0.00031,LiCF3SO3,EC,PC,,,,1/0.749488984783102/0.590165540209619,,,,,,,,10.1016/0378-7753(91)80004-H,O=S(C(F)(F)F)([O-])=O,Li Salt,156.01000000000002,O=C1OCCO1,Solvent,88.062,CC1COC(=O)O1,Solvent,102.08899999999998,,,,,,,,,
4656.0,lit_tr5618,,1.0,-20.0,0.00055,LiCF3SO3,EC,PC,,,,1/0.749488984783102/0.590165540209619,,,,,,,,10.1016/0378-7753(91)80004-H,O=S(C(F)(F)F)([O-])=O,Li Salt,156.01000000000002,O=C1OCCO1,Solvent,88.062,CC1COC(=O)O1,Solvent,102.08899999999998,,,,,,,,,
4657.0,lit_tr5619,,1.0,-10.0,0.00085,LiCF3SO3,EC,PC,,,,1/0.749488984783102/0.590165540209619,,,,,,,,10.1016/0378-7753(91)80004-H,O=S(C(F)(F)F)([O-])=O,Li Salt,156.01000000000002,O=C1OCCO1,Solvent,88.062,CC1COC(=O)O1,Solvent,102.08899999999998,,,,,,,,,
4658.0,lit_tr5620,,1.0,0.0,0.00124,LiCF3SO3,EC,PC,,,,1/0.749488984783102/0.590165540209619,,,,,,,,10.1016/0378-7753(91)80004-H,O=S(C(F)(F)F)([O-])=O,Li Salt,156.01000000000002,O=C1OCCO1,Solvent,88.062,CC1COC(=O)O1,Solvent,102.08899999999998,,,,,,,,,
4659.0,lit_tr5621,,1.0,20.0,0.00222,LiCF3SO3,EC,PC,,,,1/0.749488984783102/0.590165540209619,,,,,,,,10.1016/0378-7753(91)80004-H,O=S(C(F)(F)F)([O-])=O,Li Salt,156.01000000000002,O=C1OCCO1,Solvent,88.062,CC1COC(=O)O1,Solvent,102.08899999999998,,,,,,,,,
4660.0,lit_tr5622,,1.0,40.0,0.00345,LiCF3SO3,EC,PC,,,,1/0.749488984783102/0.590165540209619,,,,,,,,10.1016/0378-7753(91)80004-H,O=S(C(F)(F)F)([O-])=O,Li Salt,156.01000000000002,O=C1OCCO1,Solvent,88.062,CC1COC(=O)O1,Solvent,102.08899999999998,,,,,,,,,
4661.0,lit_tr5623,,1.0,60.0,0.00488,LiCF3SO3,EC,PC,,,,1/0.749488984783102/0.590165540209619,,,,,,,,10.1016/0378-7753(91)80004-H,O=S(C(F)(F)F)([O-])=O,Li Salt,156.01000000000002,O=C1OCCO1,Solvent,88.062,CC1COC(=O)O1,Solvent,102.08899999999998,,,,,,,,,
4662.0,lit_tr5624,,1.0,80.0,0.00643,LiCF3SO3,EC,PC,,,,1/0.749488984783102/0.590165540209619,,,,,,,,10.1016/0378-7753(91)80004-H,O=S(C(F)(F)F)([O-])=O,Li Salt,156.01000000000002,O=C1OCCO1,Solvent,88.062,CC1COC(=O)O1,Solvent,102.08899999999998,,,,,,,,,
4663.0,lit_tr5625,,1.0,-20.0,0.0034,LiTFSI,2-MeTHF,EC,PC,,,1/0.743643329850227/0.187372246195776/0.147541385052405,,,,,,,,10.1016/0378-7753(91)80004-H,O=S([N-]S(=O)(C(F)(F)F)=O)(C(F)(F)F)=O,Li Salt,287.088,CC1CCCO1,Solvent,86.134,O=C1OCCO1,Solvent,88.062,CC1COC(=O)O1,Solvent,102.08899999999998,,,,,,
4664.0,lit_tr5626,,1.0,-10.0,0.00428,LiTFSI,2-MeTHF,EC,PC,,,1/0.743643329850227/0.187372246195776/0.147541385052405,,,,,,,,10.1016/0378-7753(91)80004-H,O=S([N-]S(=O)(C(F)(F)F)=O)(C(F)(F)F)=O,Li Salt,287.088,CC1CCCO1,Solvent,86.134,O=C1OCCO1,Solvent,88.062,CC1COC(=O)O1,Solvent,102.08899999999998,,,,,,
4665.0,lit_tr5627,,1.0,0.0,0.00512,LiTFSI,2-MeTHF,EC,PC,,,1/0.743643329850227/0.187372246195776/0.147541385052405,,,,,,,,10.1016/0378-7753(91)80004-H,O=S([N-]S(=O)(C(F)(F)F)=O)(C(F)(F)F)=O,Li Salt,287.088,CC1CCCO1,Solvent,86.134,O=C1OCCO1,Solvent,88.062,CC1COC(=O)O1,Solvent,102.08899999999998,,,,,,
4666.0,lit_tr5628,,1.0,20.0,0.00706,LiTFSI,2-MeTHF,EC,PC,,,1/0.743643329850227/0.187372246195776/0.147541385052405,,,,,,,,10.1016/0378-7753(91)80004-H,O=S([N-]S(=O)(C(F)(F)F)=O)(C(F)(F)F)=O,Li Salt,287.088,CC1CCCO1,Solvent,86.134,O=C1OCCO1,Solvent,88.062,CC1COC(=O)O1,Solvent,102.08899999999998,,,,,,
4667.0,lit_tr5629,,1.0,40.0,0.00871,LiTFSI,2-MeTHF,EC,PC,,,1/0.743643329850227/0.187372246195776/0.147541385052405,,,,,,,,10.1016/0378-7753(91)80004-H,O=S([N-]S(=O)(C(F)(F)F)=O)(C(F)(F)F)=O,Li Salt,287.088,CC1CCCO1,Solvent,86.134,O=C1OCCO1,Solvent,88.062,CC1COC(=O)O1,Solvent,102.08899999999998,,,,,,
4668.0,lit_tr5630,,1.0,60.0,0.01041,LiTFSI,2-MeTHF,EC,PC,,,1/0.743643329850227/0.187372246195776/0.147541385052405,,,,,,,,10.1016/0378-7753(91)80004-H,O=S([N-]S(=O)(C(F)(F)F)=O)(C(F)(F)F)=O,Li Salt,287.088,CC1CCCO1,Solvent,86.134,O=C1OCCO1,Solvent,88.062,CC1COC(=O)O1,Solvent,102.08899999999998,,,,,,
4669.0,lit_tr5631,,1.0,80.0,0.01202,LiTFSI,2-MeTHF,EC,PC,,,1/0.743643329850227/0.187372246195776/0.147541385052405,,,,,,,,10.1016/0378-7753(91)80004-H,O=S([N-]S(=O)(C(F)(F)F)=O)(C(F)(F)F)=O,Li Salt,287.088,CC1CCCO1,Solvent,86.134,O=C1OCCO1,Solvent,88.062,CC1COC(=O)O1,Solvent,102.08899999999998,,,,,,
4670.0,lit_tr5632,,1.0,-30.0,0.0043,LiTFSI,g-Butyrolactone,DME,,,,1/0.655709141596004/0.727154330366833,,,,,,,,10.1016/0378-7753(91)80004-H,O=S([N-]S(=O)(C(F)(F)F)=O)(C(F)(F)F)=O,Li Salt,287.088,O=C1CCCO1,Solvent,86.09,COC,Solvent,46.069,,,,,,,,,
4671.0,lit_tr5633,,1.0,-20.0,0.00572,LiTFSI,g-Butyrolactone,DME,,,,1/0.655709141596004/0.727154330366833,,,,,,,,10.1016/0378-7753(91)80004-H,O=S([N-]S(=O)(C(F)(F)F)=O)(C(F)(F)F)=O,Li Salt,287.088,O=C1CCCO1,Solvent,86.09,COC,Solvent,46.069,,,,,,,,,
4672.0,lit_tr5634,,1.0,-10.0,0.00735,LiTFSI,g-Butyrolactone,DME,,,,1/0.655709141596004/0.727154330366833,,,,,,,,10.1016/0378-7753(91)80004-H,O=S([N-]S(=O)(C(F)(F)F)=O)(C(F)(F)F)=O,Li Salt,287.088,O=C1CCCO1,Solvent,86.09,COC,Solvent,46.069,,,,,,,,,
4673.0,lit_tr5635,,1.0,0.0,0.00919,LiTFSI,g-Butyrolactone,DME,,,,1/0.655709141596004/0.727154330366833,,,,,,,,10.1016/0378-7753(91)80004-H,O=S([N-]S(=O)(C(F)(F)F)=O)(C(F)(F)F)=O,Li Salt,287.088,O=C1CCCO1,Solvent,86.09,COC,Solvent,46.069,,,,,,,,,
4674.0,lit_tr5636,,1.0,20.0,0.01313,LiTFSI,g-Butyrolactone,DME,,,,1/0.655709141596004/0.727154330366833,,,,,,,,10.1016/0378-7753(91)80004-H,O=S([N-]S(=O)(C(F)(F)F)=O)(C(F)(F)F)=O,Li Salt,287.088,O=C1CCCO1,Solvent,86.09,COC,Solvent,46.069,,,,,,,,,
4675.0,lit_tr5637,,1.0,40.0,0.01733,LiTFSI,g-Butyrolactone,DME,,,,1/0.655709141596004/0.727154330366833,,,,,,,,10.1016/0378-7753(91)80004-H,O=S([N-]S(=O)(C(F)(F)F)=O)(C(F)(F)F)=O,Li Salt,287.088,O=C1CCCO1,Solvent,86.09,COC,Solvent,46.069,,,,,,,,,
4676.0,lit_tr5638,,1.0,60.0,0.0216,LiTFSI,g-Butyrolactone,DME,,,,1/0.655709141596004/0.727154330366833,,,,,,,,10.1016/0378-7753(91)80004-H,O=S([N-]S(=O)(C(F)(F)F)=O)(C(F)(F)F)=O,Li Salt,287.088,O=C1CCCO1,Solvent,86.09,COC,Solvent,46.069,,,,,,,,,
4677.0,lit_tr5639,,1.0,80.0,0.02543,LiTFSI,g-Butyrolactone,DME,,,,1/0.655709141596004/0.727154330366833,,,,,,,,10.1016/0378-7753(91)80004-H,O=S([N-]S(=O)(C(F)(F)F)=O)(C(F)(F)F)=O,Li Salt,287.088,O=C1CCCO1,Solvent,86.09,COC,Solvent,46.069,,,,,,,,,
4678.0,lit_tr5640,,1.0,-30.0,0.0025,LiTFSI,g-Butyrolactone,Ethylmonoglyme,,,,1/0.655709141596004/0.355329949238579,,,,,,,,10.1016/0378-7753(91)80004-H,O=S([N-]S(=O)(C(F)(F)F)=O)(C(F)(F)F)=O,Li Salt,287.088,O=C1CCCO1,Solvent,86.09,CCOCCOCC,Solvent,118.176,,,,,,,,,
4679.0,lit_tr5641,,1.0,-20.0,0.00358,LiTFSI,g-Butyrolactone,Ethylmonoglyme,,,,1/0.655709141596004/0.355329949238579,,,,,,,,10.1016/0378-7753(91)80004-H,O=S([N-]S(=O)(C(F)(F)F)=O)(C(F)(F)F)=O,Li Salt,287.088,O=C1CCCO1,Solvent,86.09,CCOCCOCC,Solvent,118.176,,,,,,,,,
4680.0,lit_tr5642,,1.0,-10.0,0.00481,LiTFSI,g-Butyrolactone,Ethylmonoglyme,,,,1/0.655709141596004/0.355329949238579,,,,,,,,10.1016/0378-7753(91)80004-H,O=S([N-]S(=O)(C(F)(F)F)=O)(C(F)(F)F)=O,Li Salt,287.088,O=C1CCCO1,Solvent,86.09,CCOCCOCC,Solvent,118.176,,,,,,,,,
4681.0,lit_tr5643,,1.0,0.0,0.00618,LiTFSI,g-Butyrolactone,Ethylmonoglyme,,,,1/0.655709141596004/0.355329949238579,,,,,,,,10.1016/0378-7753(91)80004-H,O=S([N-]S(=O)(C(F)(F)F)=O)(C(F)(F)F)=O,Li Salt,287.088,O=C1CCCO1,Solvent,86.09,CCOCCOCC,Solvent,118.176,,,,,,,,,
4682.0,lit_tr5644,,1.0,20.0,0.00924,LiTFSI,g-Butyrolactone,Ethylmonoglyme,,,,1/0.655709141596004/0.355329949238579,,,,,,,,10.1016/0378-7753(91)80004-H,O=S([N-]S(=O)(C(F)(F)F)=O)(C(F)(F)F)=O,Li Salt,287.088,O=C1CCCO1,Solvent,86.09,CCOCCOCC,Solvent,118.176,,,,,,,,,
4683.0,lit_tr5645,,1.0,40.0,0.01247,LiTFSI,g-Butyrolactone,Ethylmonoglyme,,,,1/0.655709141596004/0.355329949238579,,,,,,,,10.1016/0378-7753(91)80004-H,O=S([N-]S(=O)(C(F)(F)F)=O)(C(F)(F)F)=O,Li Salt,287.088,O=C1CCCO1,Solvent,86.09,CCOCCOCC,Solvent,118.176,,,,,,,,,
4684.0,lit_tr5646,,1.0,60.0,0.01576,LiTFSI,g-Butyrolactone,Ethylmonoglyme,,,,1/0.655709141596004/0.355329949238579,,,,,,,,10.1016/0378-7753(91)80004-H,O=S([N-]S(=O)(C(F)(F)F)=O)(C(F)(F)F)=O,Li Salt,287.088,O=C1CCCO1,Solvent,86.09,CCOCCOCC,Solvent,118.176,,,,,,,,,
4685.0,lit_tr5647,,1.0,80.0,0.01896,LiTFSI,g-Butyrolactone,Ethylmonoglyme,,,,1/0.655709141596004/0.355329949238579,,,,,,,,10.1016/0378-7753(91)80004-H,O=S([N-]S(=O)(C(F)(F)F)=O)(C(F)(F)F)=O,Li Salt,287.088,O=C1CCCO1,Solvent,86.09,CCOCCOCC,Solvent,118.176,,,,,,,,,
4686.0,lit_tr5648,,1.0,-10.0,0.00546,LiTFSI,DME,EC,,,,1/0.727154330366833/0.749488984783102,,,,,,,,10.1016/0378-7753(91)80004-H,O=S([N-]S(=O)(C(F)(F)F)=O)(C(F)(F)F)=O,Li Salt,287.088,COC,Solvent,46.069,O=C1OCCO1,Solvent,88.062,,,,,,,,,
4687.0,lit_tr5649,,1.0,0.0,0.00787,LiTFSI,DME,EC,,,,1/0.727154330366833/0.749488984783102,,,,,,,,10.1016/0378-7753(91)80004-H,O=S([N-]S(=O)(C(F)(F)F)=O)(C(F)(F)F)=O,Li Salt,287.088,COC,Solvent,46.069,O=C1OCCO1,Solvent,88.062,,,,,,,,,
4688.0,lit_tr5650,,1.0,20.0,0.01208,LiTFSI,DME,EC,,,,1/0.727154330366833/0.749488984783102,,,,,,,,10.1016/0378-7753(91)80004-H,O=S([N-]S(=O)(C(F)(F)F)=O)(C(F)(F)F)=O,Li Salt,287.088,COC,Solvent,46.069,O=C1OCCO1,Solvent,88.062,,,,,,,,,
4689.0,lit_tr5651,,1.0,40.0,0.01658,LiTFSI,DME,EC,,,,1/0.727154330366833/0.749488984783102,,,,,,,,10.1016/0378-7753(91)80004-H,O=S([N-]S(=O)(C(F)(F)F)=O)(C(F)(F)F)=O,Li Salt,287.088,COC,Solvent,46.069,O=C1OCCO1,Solvent,88.062,,,,,,,,,
4690.0,lit_tr5652,,1.0,60.0,0.02125,LiTFSI,DME,EC,,,,1/0.727154330366833/0.749488984783102,,,,,,,,10.1016/0378-7753(91)80004-H,O=S([N-]S(=O)(C(F)(F)F)=O)(C(F)(F)F)=O,Li Salt,287.088,COC,Solvent,46.069,O=C1OCCO1,Solvent,88.062,,,,,,,,,
4691.0,lit_tr5653,,1.0,80.0,0.02597,LiTFSI,DME,EC,,,,1/0.727154330366833/0.749488984783102,,,,,,,,10.1016/0378-7753(91)80004-H,O=S([N-]S(=O)(C(F)(F)F)=O)(C(F)(F)F)=O,Li Salt,287.088,COC,Solvent,46.069,O=C1OCCO1,Solvent,88.062,,,,,,,,,
4692.0,lit_tr5654,,1.0,-20.0,0.00392,LiTFSI,DME,PC,,,,1/0.727154330366833/0.590165540209619,,,,,,,,10.1016/0378-7753(91)80004-H,O=S([N-]S(=O)(C(F)(F)F)=O)(C(F)(F)F)=O,Li Salt,287.088,COC,Solvent,46.069,CC1COC(=O)O1,Solvent,102.08899999999998,,,,,,,,,
4693.0,lit_tr5655,,1.0,-10.0,0.00544,LiTFSI,DME,PC,,,,1/0.727154330366833/0.590165540209619,,,,,,,,10.1016/0378-7753(91)80004-H,O=S([N-]S(=O)(C(F)(F)F)=O)(C(F)(F)F)=O,Li Salt,287.088,COC,Solvent,46.069,CC1COC(=O)O1,Solvent,102.08899999999998,,,,,,,,,
4694.0,lit_tr5656,,1.0,0.0,0.00719,LiTFSI,DME,PC,,,,1/0.727154330366833/0.590165540209619,,,,,,,,10.1016/0378-7753(91)80004-H,O=S([N-]S(=O)(C(F)(F)F)=O)(C(F)(F)F)=O,Li Salt,287.088,COC,Solvent,46.069,CC1COC(=O)O1,Solvent,102.08899999999998,,,,,,,,,
4695.0,lit_tr5657,,1.0,20.0,0.01123,LiTFSI,DME,PC,,,,1/0.727154330366833/0.590165540209619,,,,,,,,10.1016/0378-7753(91)80004-H,O=S([N-]S(=O)(C(F)(F)F)=O)(C(F)(F)F)=O,Li Salt,287.088,COC,Solvent,46.069,CC1COC(=O)O1,Solvent,102.08899999999998,,,,,,,,,
4696.0,lit_tr5658,,1.0,40.0,0.01551,LiTFSI,DME,PC,,,,1/0.727154330366833/0.590165540209619,,,,,,,,10.1016/0378-7753(91)80004-H,O=S([N-]S(=O)(C(F)(F)F)=O)(C(F)(F)F)=O,Li Salt,287.088,COC,Solvent,46.069,CC1COC(=O)O1,Solvent,102.08899999999998,,,,,,,,,
4697.0,lit_tr5659,,1.0,60.0,0.01988,LiTFSI,DME,PC,,,,1/0.727154330366833/0.590165540209619,,,,,,,,10.1016/0378-7753(91)80004-H,O=S([N-]S(=O)(C(F)(F)F)=O)(C(F)(F)F)=O,Li Salt,287.088,COC,Solvent,46.069,CC1COC(=O)O1,Solvent,102.08899999999998,,,,,,,,,
4698.0,lit_tr5660,,1.0,80.0,0.0243,LiTFSI,DME,PC,,,,1/0.727154330366833/0.590165540209619,,,,,,,,10.1016/0378-7753(91)80004-H,O=S([N-]S(=O)(C(F)(F)F)=O)(C(F)(F)F)=O,Li Salt,287.088,COC,Solvent,46.069,CC1COC(=O)O1,Solvent,102.08899999999998,,,,,,,,,
4699.0,lit_tr5661,,1.0,-10.0,0.00403,LiTFSI,EC,Ethylmonoglyme,,,,1/0.749488984783102/0.355329949238579,,,,,,,,10.1016/0378-7753(91)80004-H,O=S([N-]S(=O)(C(F)(F)F)=O)(C(F)(F)F)=O,Li Salt,287.088,O=C1OCCO1,Solvent,88.062,CCOCCOCC,Solvent,118.176,,,,,,,,,
4700.0,lit_tr5662,,1.0,0.0,0.00549,LiTFSI,EC,Ethylmonoglyme,,,,1/0.749488984783102/0.355329949238579,,,,,,,,10.1016/0378-7753(91)80004-H,O=S([N-]S(=O)(C(F)(F)F)=O)(C(F)(F)F)=O,Li Salt,287.088,O=C1OCCO1,Solvent,88.062,CCOCCOCC,Solvent,118.176,,,,,,,,,
4701.0,lit_tr5663,,1.0,20.0,0.0087,LiTFSI,EC,Ethylmonoglyme,,,,1/0.749488984783102/0.355329949238579,,,,,,,,10.1016/0378-7753(91)80004-H,O=S([N-]S(=O)(C(F)(F)F)=O)(C(F)(F)F)=O,Li Salt,287.088,O=C1OCCO1,Solvent,88.062,CCOCCOCC,Solvent,118.176,,,,,,,,,
4702.0,lit_tr5664,,1.0,40.0,0.01207,LiTFSI,EC,Ethylmonoglyme,,,,1/0.749488984783102/0.355329949238579,,,,,,,,10.1016/0378-7753(91)80004-H,O=S([N-]S(=O)(C(F)(F)F)=O)(C(F)(F)F)=O,Li Salt,287.088,O=C1OCCO1,Solvent,88.062,CCOCCOCC,Solvent,118.176,,,,,,,,,
4703.0,lit_tr5665,,1.0,60.0,0.01574,LiTFSI,EC,Ethylmonoglyme,,,,1/0.749488984783102/0.355329949238579,,,,,,,,10.1016/0378-7753(91)80004-H,O=S([N-]S(=O)(C(F)(F)F)=O)(C(F)(F)F)=O,Li Salt,287.088,O=C1OCCO1,Solvent,88.062,CCOCCOCC,Solvent,118.176,,,,,,,,,
4704.0,lit_tr5666,,1.0,80.0,0.01947,LiTFSI,EC,Ethylmonoglyme,,,,1/0.749488984783102/0.355329949238579,,,,,,,,10.1016/0378-7753(91)80004-H,O=S([N-]S(=O)(C(F)(F)F)=O)(C(F)(F)F)=O,Li Salt,287.088,O=C1OCCO1,Solvent,88.062,CCOCCOCC,Solvent,118.176,,,,,,,,,
4705.0,lit_tr5667,,1.0,-40.0,0.00028,LiTFSI,EC,PC,,,,1/0.749488984783102/0.590165540209619,,,,,,,,10.1016/0378-7753(91)80004-H,O=S([N-]S(=O)(C(F)(F)F)=O)(C(F)(F)F)=O,Li Salt,287.088,O=C1OCCO1,Solvent,88.062,CC1COC(=O)O1,Solvent,102.08899999999998,,,,,,,,,
4706.0,lit_tr5668,,1.0,-30.0,0.00067,LiTFSI,EC,PC,,,,1/0.749488984783102/0.590165540209619,,,,,,,,10.1016/0378-7753(91)80004-H,O=S([N-]S(=O)(C(F)(F)F)=O)(C(F)(F)F)=O,Li Salt,287.088,O=C1OCCO1,Solvent,88.062,CC1COC(=O)O1,Solvent,102.08899999999998,,,,,,,,,
4707.0,lit_tr5669,,1.0,-20.0,0.00121,LiTFSI,EC,PC,,,,1/0.749488984783102/0.590165540209619,,,,,,,,10.1016/0378-7753(91)80004-H,O=S([N-]S(=O)(C(F)(F)F)=O)(C(F)(F)F)=O,Li Salt,287.088,O=C1OCCO1,Solvent,88.062,CC1COC(=O)O1,Solvent,102.08899999999998,,,,,,,,,
4708.0,lit_tr5670,,1.0,-10.0,0.00194,LiTFSI,EC,PC,,,,1/0.749488984783102/0.590165540209619,,,,,,,,10.1016/0378-7753(91)80004-H,O=S([N-]S(=O)(C(F)(F)F)=O)(C(F)(F)F)=O,Li Salt,287.088,O=C1OCCO1,Solvent,88.062,CC1COC(=O)O1,Solvent,102.08899999999998,,,,,,,,,
4709.0,lit_tr5671,,1.0,0.0,0.0028,LiTFSI,EC,PC,,,,1/0.749488984783102/0.590165540209619,,,,,,,,10.1016/0378-7753(91)80004-H,O=S([N-]S(=O)(C(F)(F)F)=O)(C(F)(F)F)=O,Li Salt,287.088,O=C1OCCO1,Solvent,88.062,CC1COC(=O)O1,Solvent,102.08899999999998,,,,,,,,,
4710.0,lit_tr5672,,1.0,20.0,0.00512,LiTFSI,EC,PC,,,,1/0.749488984783102/0.590165540209619,,,,,,,,10.1016/0378-7753(91)80004-H,O=S([N-]S(=O)(C(F)(F)F)=O)(C(F)(F)F)=O,Li Salt,287.088,O=C1OCCO1,Solvent,88.062,CC1COC(=O)O1,Solvent,102.08899999999998,,,,,,,,,
4711.0,lit_tr5673,,1.0,40.0,0.00769,LiTFSI,EC,PC,,,,1/0.749488984783102/0.590165540209619,,,,,,,,10.1016/0378-7753(91)80004-H,O=S([N-]S(=O)(C(F)(F)F)=O)(C(F)(F)F)=O,Li Salt,287.088,O=C1OCCO1,Solvent,88.062,CC1COC(=O)O1,Solvent,102.08899999999998,,,,,,,,,
4712.0,lit_tr5674,,1.0,60.0,0.0107,LiTFSI,EC,PC,,,,1/0.749488984783102/0.590165540209619,,,,,,,,10.1016/0378-7753(91)80004-H,O=S([N-]S(=O)(C(F)(F)F)=O)(C(F)(F)F)=O,Li Salt,287.088,O=C1OCCO1,Solvent,88.062,CC1COC(=O)O1,Solvent,102.08899999999998,,,,,,,,,
4713.0,lit_tr5675,,1.0,80.0,0.01386,LiTFSI,EC,PC,,,,1/0.749488984783102/0.590165540209619,,,,,,,,10.1016/0378-7753(91)80004-H,O=S([N-]S(=O)(C(F)(F)F)=O)(C(F)(F)F)=O,Li Salt,287.088,O=C1OCCO1,Solvent,88.062,CC1COC(=O)O1,Solvent,102.08899999999998,,,,,,,,,
4714.0,lit_tr5676,,1.0,-50.0,0.00022,LiTFSI,Ethylmonoglyme,Sulfolane,,,,1/0.355329949238579/0.524673379379213,,,,,,,,10.1016/0378-7753(91)80004-H,O=S([N-]S(=O)(C(F)(F)F)=O)(C(F)(F)F)=O,Li Salt,287.088,CCOCCOCC,Solvent,118.176,O=S1(CCCC1)=O,Solvent,120.173,,,,,,,,,
4715.0,lit_tr5677,,1.0,-40.0,0.00039,LiTFSI,Ethylmonoglyme,Sulfolane,,,,1/0.355329949238579/0.524673379379213,,,,,,,,10.1016/0378-7753(91)80004-H,O=S([N-]S(=O)(C(F)(F)F)=O)(C(F)(F)F)=O,Li Salt,287.088,CCOCCOCC,Solvent,118.176,O=S1(CCCC1)=O,Solvent,120.173,,,,,,,,,
4716.0,lit_tr5678,,1.0,-30.0,0.00078,LiTFSI,Ethylmonoglyme,Sulfolane,,,,1/0.355329949238579/0.524673379379213,,,,,,,,10.1016/0378-7753(91)80004-H,O=S([N-]S(=O)(C(F)(F)F)=O)(C(F)(F)F)=O,Li Salt,287.088,CCOCCOCC,Solvent,118.176,O=S1(CCCC1)=O,Solvent,120.173,,,,,,,,,
4717.0,lit_tr5679,,1.0,-20.0,0.00127,LiTFSI,Ethylmonoglyme,Sulfolane,,,,1/0.355329949238579/0.524673379379213,,,,,,,,10.1016/0378-7753(91)80004-H,O=S([N-]S(=O)(C(F)(F)F)=O)(C(F)(F)F)=O,Li Salt,287.088,CCOCCOCC,Solvent,118.176,O=S1(CCCC1)=O,Solvent,120.173,,,,,,,,,
4718.0,lit_tr5680,,1.0,-10.0,0.00192,LiTFSI,Ethylmonoglyme,Sulfolane,,,,1/0.355329949238579/0.524673379379213,,,,,,,,10.1016/0378-7753(91)80004-H,O=S([N-]S(=O)(C(F)(F)F)=O)(C(F)(F)F)=O,Li Salt,287.088,CCOCCOCC,Solvent,118.176,O=S1(CCCC1)=O,Solvent,120.173,,,,,,,,,
4719.0,lit_tr5681,,1.0,0.0,0.00267,LiTFSI,Ethylmonoglyme,Sulfolane,,,,1/0.355329949238579/0.524673379379213,,,,,,,,10.1016/0378-7753(91)80004-H,O=S([N-]S(=O)(C(F)(F)F)=O)(C(F)(F)F)=O,Li Salt,287.088,CCOCCOCC,Solvent,118.176,O=S1(CCCC1)=O,Solvent,120.173,,,,,,,,,
4720.0,lit_tr5682,,1.0,20.0,0.00458,LiTFSI,Ethylmonoglyme,Sulfolane,,,,1/0.355329949238579/0.524673379379213,,,,,,,,10.1016/0378-7753(91)80004-H,O=S([N-]S(=O)(C(F)(F)F)=O)(C(F)(F)F)=O,Li Salt,287.088,CCOCCOCC,Solvent,118.176,O=S1(CCCC1)=O,Solvent,120.173,,,,,,,,,
4721.0,lit_tr5683,,1.0,40.0,0.00675,LiTFSI,Ethylmonoglyme,Sulfolane,,,,1/0.355329949238579/0.524673379379213,,,,,,,,10.1016/0378-7753(91)80004-H,O=S([N-]S(=O)(C(F)(F)F)=O)(C(F)(F)F)=O,Li Salt,287.088,CCOCCOCC,Solvent,118.176,O=S1(CCCC1)=O,Solvent,120.173,,,,,,,,,
4722.0,lit_tr5684,,1.0,60.0,0.00899,LiTFSI,Ethylmonoglyme,Sulfolane,,,,1/0.355329949238579/0.524673379379213,,,,,,,,10.1016/0378-7753(91)80004-H,O=S([N-]S(=O)(C(F)(F)F)=O)(C(F)(F)F)=O,Li Salt,287.088,CCOCCOCC,Solvent,118.176,O=S1(CCCC1)=O,Solvent,120.173,,,,,,,,,
4723.0,lit_tr5685,,1.0,80.0,0.01129,LiTFSI,Ethylmonoglyme,Sulfolane,,,,1/0.355329949238579/0.524673379379213,,,,,,,,10.1016/0378-7753(91)80004-H,O=S([N-]S(=O)(C(F)(F)F)=O)(C(F)(F)F)=O,Li Salt,287.088,CCOCCOCC,Solvent,118.176,O=S1(CCCC1)=O,Solvent,120.173,,,,,,,,,
4724.0,lit_tr5686,,1.0,-30.0,0.00023,LiTFSI,Sulfolane,Triglyme,,,,1/0.524673379379213/0.27632833978567,,,,,,,,10.1016/0378-7753(91)80004-H,O=S([N-]S(=O)(C(F)(F)F)=O)(C(F)(F)F)=O,Li Salt,287.088,O=S1(CCCC1)=O,Solvent,120.173,COCCOCCOCCOC,Electrolyte,178.22799999999998,,,,,,,,,
4725.0,lit_tr5687,,1.0,-20.0,0.00045,LiTFSI,Sulfolane,Triglyme,,,,1/0.524673379379213/0.27632833978567,,,,,,,,10.1016/0378-7753(91)80004-H,O=S([N-]S(=O)(C(F)(F)F)=O)(C(F)(F)F)=O,Li Salt,287.088,O=S1(CCCC1)=O,Solvent,120.173,COCCOCCOCCOC,Electrolyte,178.22799999999998,,,,,,,,,
4726.0,lit_tr5688,,1.0,-10.0,0.0008,LiTFSI,Sulfolane,Triglyme,,,,1/0.524673379379213/0.27632833978567,,,,,,,,10.1016/0378-7753(91)80004-H,O=S([N-]S(=O)(C(F)(F)F)=O)(C(F)(F)F)=O,Li Salt,287.088,O=S1(CCCC1)=O,Solvent,120.173,COCCOCCOCCOC,Electrolyte,178.22799999999998,,,,,,,,,
4727.0,lit_tr5689,,1.0,0.0,0.00124,LiTFSI,Sulfolane,Triglyme,,,,1/0.524673379379213/0.27632833978567,,,,,,,,10.1016/0378-7753(91)80004-H,O=S([N-]S(=O)(C(F)(F)F)=O)(C(F)(F)F)=O,Li Salt,287.088,O=S1(CCCC1)=O,Solvent,120.173,COCCOCCOCCOC,Electrolyte,178.22799999999998,,,,,,,,,
4728.0,lit_tr5690,,1.0,20.0,0.00258,LiTFSI,Sulfolane,Triglyme,,,,1/0.524673379379213/0.27632833978567,,,,,,,,10.1016/0378-7753(91)80004-H,O=S([N-]S(=O)(C(F)(F)F)=O)(C(F)(F)F)=O,Li Salt,287.088,O=S1(CCCC1)=O,Solvent,120.173,COCCOCCOCCOC,Electrolyte,178.22799999999998,,,,,,,,,
4729.0,lit_tr5691,,1.0,40.0,0.00422,LiTFSI,Sulfolane,Triglyme,,,,1/0.524673379379213/0.27632833978567,,,,,,,,10.1016/0378-7753(91)80004-H,O=S([N-]S(=O)(C(F)(F)F)=O)(C(F)(F)F)=O,Li Salt,287.088,O=S1(CCCC1)=O,Solvent,120.173,COCCOCCOCCOC,Electrolyte,178.22799999999998,,,,,,,,,
4730.0,lit_tr5692,,1.0,60.0,0.0063,LiTFSI,Sulfolane,Triglyme,,,,1/0.524673379379213/0.27632833978567,,,,,,,,10.1016/0378-7753(91)80004-H,O=S([N-]S(=O)(C(F)(F)F)=O)(C(F)(F)F)=O,Li Salt,287.088,O=S1(CCCC1)=O,Solvent,120.173,COCCOCCOCCOC,Electrolyte,178.22799999999998,,,,,,,,,
4731.0,lit_tr5693,,1.0,80.0,0.0086,LiTFSI,Sulfolane,Triglyme,,,,1/0.524673379379213/0.27632833978567,,,,,,,,10.1016/0378-7753(91)80004-H,O=S([N-]S(=O)(C(F)(F)F)=O)(C(F)(F)F)=O,Li Salt,287.088,O=S1(CCCC1)=O,Solvent,120.173,COCCOCCOCCOC,Electrolyte,178.22799999999998,,,,,,,,,
4732.0,lit_tr5694,,1.0,-20.0,0.00038,LiBF4,2-MeTHF,EC,PC,,,1/0.743643329850227/0.187372246195776/0.147541385052405,,,,,,,,10.1016/0378-7753(91)80004-H,F[B-](F)(F)F,Li Salt,93.74500000000002,CC1CCCO1,Solvent,86.134,O=C1OCCO1,Solvent,88.062,CC1COC(=O)O1,Solvent,102.08899999999998,,,,,,
4733.0,lit_tr5695,,1.0,-10.0,0.00062,LiBF4,2-MeTHF,EC,PC,,,1/0.743643329850227/0.187372246195776/0.147541385052405,,,,,,,,10.1016/0378-7753(91)80004-H,F[B-](F)(F)F,Li Salt,93.74500000000002,CC1CCCO1,Solvent,86.134,O=C1OCCO1,Solvent,88.062,CC1COC(=O)O1,Solvent,102.08899999999998,,,,,,
4734.0,lit_tr5696,,1.0,0.0,0.00092,LiBF4,2-MeTHF,EC,PC,,,1/0.743643329850227/0.187372246195776/0.147541385052405,,,,,,,,10.1016/0378-7753(91)80004-H,F[B-](F)(F)F,Li Salt,93.74500000000002,CC1CCCO1,Solvent,86.134,O=C1OCCO1,Solvent,88.062,CC1COC(=O)O1,Solvent,102.08899999999998,,,,,,
4735.0,lit_tr5697,,1.0,20.0,0.00164,LiBF4,2-MeTHF,EC,PC,,,1/0.743643329850227/0.187372246195776/0.147541385052405,,,,,,,,10.1016/0378-7753(91)80004-H,F[B-](F)(F)F,Li Salt,93.74500000000002,CC1CCCO1,Solvent,86.134,O=C1OCCO1,Solvent,88.062,CC1COC(=O)O1,Solvent,102.08899999999998,,,,,,
4736.0,lit_tr5698,,1.0,40.0,0.00253,LiBF4,2-MeTHF,EC,PC,,,1/0.743643329850227/0.187372246195776/0.147541385052405,,,,,,,,10.1016/0378-7753(91)80004-H,F[B-](F)(F)F,Li Salt,93.74500000000002,CC1CCCO1,Solvent,86.134,O=C1OCCO1,Solvent,88.062,CC1COC(=O)O1,Solvent,102.08899999999998,,,,,,
4737.0,lit_tr5699,,1.0,60.0,0.00343,LiBF4,2-MeTHF,EC,PC,,,1/0.743643329850227/0.187372246195776/0.147541385052405,,,,,,,,10.1016/0378-7753(91)80004-H,F[B-](F)(F)F,Li Salt,93.74500000000002,CC1CCCO1,Solvent,86.134,O=C1OCCO1,Solvent,88.062,CC1COC(=O)O1,Solvent,102.08899999999998,,,,,,
4738.0,lit_tr5700,,1.0,80.0,0.00429,LiBF4,2-MeTHF,EC,PC,,,1/0.743643329850227/0.187372246195776/0.147541385052405,,,,,,,,10.1016/0378-7753(91)80004-H,F[B-](F)(F)F,Li Salt,93.74500000000002,CC1CCCO1,Solvent,86.134,O=C1OCCO1,Solvent,88.062,CC1COC(=O)O1,Solvent,102.08899999999998,,,,,,
4739.0,lit_tr5701,,1.0,-60.0,2e-05,LiBF4,EC,PC,,,,1/0.749488984783102/0.590165540209619,,,,,,,,10.1016/0378-7753(91)80004-H,F[B-](F)(F)F,Li Salt,93.74500000000002,O=C1OCCO1,Solvent,88.062,CC1COC(=O)O1,Solvent,102.08899999999998,,,,,,,,,
4740.0,lit_tr5702,,1.0,-50.0,5e-05,LiBF4,EC,PC,,,,1/0.749488984783102/0.590165540209619,,,,,,,,10.1016/0378-7753(91)80004-H,F[B-](F)(F)F,Li Salt,93.74500000000002,O=C1OCCO1,Solvent,88.062,CC1COC(=O)O1,Solvent,102.08899999999998,,,,,,,,,
4741.0,lit_tr5703,,1.0,-40.0,0.00019,LiBF4,EC,PC,,,,1/0.749488984783102/0.590165540209619,,,,,,,,10.1016/0378-7753(91)80004-H,F[B-](F)(F)F,Li Salt,93.74500000000002,O=C1OCCO1,Solvent,88.062,CC1COC(=O)O1,Solvent,102.08899999999998,,,,,,,,,
4742.0,lit_tr5704,,1.0,-30.0,0.00064,LiBF4,EC,PC,,,,1/0.749488984783102/0.590165540209619,,,,,,,,10.1016/0378-7753(91)80004-H,F[B-](F)(F)F,Li Salt,93.74500000000002,O=C1OCCO1,Solvent,88.062,CC1COC(=O)O1,Solvent,102.08899999999998,,,,,,,,,
4743.0,lit_tr5705,,1.0,-20.0,0.00111,LiBF4,EC,PC,,,,1/0.749488984783102/0.590165540209619,,,,,,,,10.1016/0378-7753(91)80004-H,F[B-](F)(F)F,Li Salt,93.74500000000002,O=C1OCCO1,Solvent,88.062,CC1COC(=O)O1,Solvent,102.08899999999998,,,,,,,,,
4744.0,lit_tr5706,,1.0,-10.0,0.00171,LiBF4,EC,PC,,,,1/0.749488984783102/0.590165540209619,,,,,,,,10.1016/0378-7753(91)80004-H,F[B-](F)(F)F,Li Salt,93.74500000000002,O=C1OCCO1,Solvent,88.062,CC1COC(=O)O1,Solvent,102.08899999999998,,,,,,,,,
4745.0,lit_tr5707,,1.0,0.0,0.00241,LiBF4,EC,PC,,,,1/0.749488984783102/0.590165540209619,,,,,,,,10.1016/0378-7753(91)80004-H,F[B-](F)(F)F,Li Salt,93.74500000000002,O=C1OCCO1,Solvent,88.062,CC1COC(=O)O1,Solvent,102.08899999999998,,,,,,,,,
4746.0,lit_tr5708,,1.0,20.0,0.00425,LiBF4,EC,PC,,,,1/0.749488984783102/0.590165540209619,,,,,,,,10.1016/0378-7753(91)80004-H,F[B-](F)(F)F,Li Salt,93.74500000000002,O=C1OCCO1,Solvent,88.062,CC1COC(=O)O1,Solvent,102.08899999999998,,,,,,,,,
4747.0,lit_tr5709,,1.0,40.0,0.00627,LiBF4,EC,PC,,,,1/0.749488984783102/0.590165540209619,,,,,,,,10.1016/0378-7753(91)80004-H,F[B-](F)(F)F,Li Salt,93.74500000000002,O=C1OCCO1,Solvent,88.062,CC1COC(=O)O1,Solvent,102.08899999999998,,,,,,,,,
4748.0,lit_tr5710,,1.0,60.0,0.00851,LiBF4,EC,PC,,,,1/0.749488984783102/0.590165540209619,,,,,,,,10.1016/0378-7753(91)80004-H,F[B-](F)(F)F,Li Salt,93.74500000000002,O=C1OCCO1,Solvent,88.062,CC1COC(=O)O1,Solvent,102.08899999999998,,,,,,,,,
4749.0,lit_tr5711,,1.0,80.0,0.01079,LiBF4,EC,PC,,,,1/0.749488984783102/0.590165540209619,,,,,,,,10.1016/0378-7753(91)80004-H,F[B-](F)(F)F,Li Salt,93.74500000000002,O=C1OCCO1,Solvent,88.062,CC1COC(=O)O1,Solvent,102.08899999999998,,,,,,,,,
4750.0,lit_tr5712,,1.0,-20.0,0.00038,LiBF4,Sulfolane,Triglyme,,,,0.5/0.524673379379213/0.27632833978567,,,,,,,,10.1016/0378-7753(91)80004-H,F[B-](F)(F)F,Li Salt,93.74500000000002,O=S1(CCCC1)=O,Solvent,120.173,COCCOCCOCCOC,Electrolyte,178.22799999999998,,,,,,,,,
4751.0,lit_tr5713,,1.0,-10.0,0.00062,LiBF4,Sulfolane,Triglyme,,,,0.5/0.524673379379213/0.27632833978567,,,,,,,,10.1016/0378-7753(91)80004-H,F[B-](F)(F)F,Li Salt,93.74500000000002,O=S1(CCCC1)=O,Solvent,120.173,COCCOCCOCCOC,Electrolyte,178.22799999999998,,,,,,,,,
4752.0,lit_tr5714,,1.0,0.0,0.00092,LiBF4,Sulfolane,Triglyme,,,,0.5/0.524673379379213/0.27632833978567,,,,,,,,10.1016/0378-7753(91)80004-H,F[B-](F)(F)F,Li Salt,93.74500000000002,O=S1(CCCC1)=O,Solvent,120.173,COCCOCCOCCOC,Electrolyte,178.22799999999998,,,,,,,,,
4753.0,lit_tr5715,,1.0,20.0,0.00429,LiBF4,Sulfolane,Triglyme,,,,0.5/0.524673379379213/0.27632833978567,,,,,,,,10.1016/0378-7753(91)80004-H,F[B-](F)(F)F,Li Salt,93.74500000000002,O=S1(CCCC1)=O,Solvent,120.173,COCCOCCOCCOC,Electrolyte,178.22799999999998,,,,,,,,,
4754.0,lit_tr5716,,1.0,40.0,0.00343,LiBF4,Sulfolane,Triglyme,,,,0.5/0.524673379379213/0.27632833978567,,,,,,,,10.1016/0378-7753(91)80004-H,F[B-](F)(F)F,Li Salt,93.74500000000002,O=S1(CCCC1)=O,Solvent,120.173,COCCOCCOCCOC,Electrolyte,178.22799999999998,,,,,,,,,
4755.0,lit_tr5717,,1.0,60.0,0.00253,LiBF4,Sulfolane,Triglyme,,,,0.5/0.524673379379213/0.27632833978567,,,,,,,,10.1016/0378-7753(91)80004-H,F[B-](F)(F)F,Li Salt,93.74500000000002,O=S1(CCCC1)=O,Solvent,120.173,COCCOCCOCCOC,Electrolyte,178.22799999999998,,,,,,,,,
4756.0,lit_tr5718,,1.0,80.0,0.00164,LiBF4,Sulfolane,Triglyme,,,,0.5/0.524673379379213/0.27632833978567,,,,,,,,10.1016/0378-7753(91)80004-H,F[B-](F)(F)F,Li Salt,93.74500000000002,O=S1(CCCC1)=O,Solvent,120.173,COCCOCCOCCOC,Electrolyte,178.22799999999998,,,,,,,,,
4757.0,lit_tr5719,,1.0,-30.0,0.00064,LiAsF6,EC,PC,,,,1/0.749488984783102/0.590165540209619,,,,,,,,10.1016/0378-7753(91)80004-H,F[As-](F)(F)(F)(F)F,Li Salt,195.851,O=C1OCCO1,Solvent,88.062,CC1COC(=O)O1,Solvent,102.08899999999998,,,,,,,,,
4758.0,lit_tr5720,,1.0,-20.0,0.00115,LiAsF6,EC,PC,,,,1/0.749488984783102/0.590165540209619,,,,,,,,10.1016/0378-7753(91)80004-H,F[As-](F)(F)(F)(F)F,Li Salt,195.851,O=C1OCCO1,Solvent,88.062,CC1COC(=O)O1,Solvent,102.08899999999998,,,,,,,,,
4759.0,lit_tr5721,,1.0,-10.0,0.00196,LiAsF6,EC,PC,,,,1/0.749488984783102/0.590165540209619,,,,,,,,10.1016/0378-7753(91)80004-H,F[As-](F)(F)(F)(F)F,Li Salt,195.851,O=C1OCCO1,Solvent,88.062,CC1COC(=O)O1,Solvent,102.08899999999998,,,,,,,,,
4760.0,lit_tr5722,,1.0,0.0,0.00304,LiAsF6,EC,PC,,,,1/0.749488984783102/0.590165540209619,,,,,,,,10.1016/0378-7753(91)80004-H,F[As-](F)(F)(F)(F)F,Li Salt,195.851,O=C1OCCO1,Solvent,88.062,CC1COC(=O)O1,Solvent,102.08899999999998,,,,,,,,,
4761.0,lit_tr5723,,1.0,20.0,0.00594,LiAsF6,EC,PC,,,,1/0.749488984783102/0.590165540209619,,,,,,,,10.1016/0378-7753(91)80004-H,F[As-](F)(F)(F)(F)F,Li Salt,195.851,O=C1OCCO1,Solvent,88.062,CC1COC(=O)O1,Solvent,102.08899999999998,,,,,,,,,
4762.0,lit_tr5724,,1.0,40.0,0.00955,LiAsF6,EC,PC,,,,1/0.749488984783102/0.590165540209619,,,,,,,,10.1016/0378-7753(91)80004-H,F[As-](F)(F)(F)(F)F,Li Salt,195.851,O=C1OCCO1,Solvent,88.062,CC1COC(=O)O1,Solvent,102.08899999999998,,,,,,,,,
4763.0,lit_tr5725,,1.0,60.0,0.01386,LiAsF6,EC,PC,,,,1/0.749488984783102/0.590165540209619,,,,,,,,10.1016/0378-7753(91)80004-H,F[As-](F)(F)(F)(F)F,Li Salt,195.851,O=C1OCCO1,Solvent,88.062,CC1COC(=O)O1,Solvent,102.08899999999998,,,,,,,,,
4764.0,lit_tr5726,,1.0,80.0,0.01849,LiAsF6,EC,PC,,,,1/0.749488984783102/0.590165540209619,,,,,,,,10.1016/0378-7753(91)80004-H,F[As-](F)(F)(F)(F)F,Li Salt,195.851,O=C1OCCO1,Solvent,88.062,CC1COC(=O)O1,Solvent,102.08899999999998,,,,,,,,,
4765.0,lit_tr5727,,1.0,0.0,0.00379,LiAsF6,EC,PC,Benzene,,,1/0.449693390869861/0.354099324125771/0.44885418000256,,,,,,,,10.1016/0378-7753(91)80004-H,F[As-](F)(F)(F)(F)F,Li Salt,195.851,O=C1OCCO1,Solvent,88.062,CC1COC(=O)O1,Solvent,102.08899999999998,C1=CC=CC=C1,Solvent,78.11399999999999,,,,,,
4766.0,lit_tr5728,,1.0,20.0,0.00674,LiAsF6,EC,PC,Benzene,,,1/0.449693390869861/0.354099324125771/0.44885418000256,,,,,,,,10.1016/0378-7753(91)80004-H,F[As-](F)(F)(F)(F)F,Li Salt,195.851,O=C1OCCO1,Solvent,88.062,CC1COC(=O)O1,Solvent,102.08899999999998,C1=CC=CC=C1,Solvent,78.11399999999999,,,,,,
4767.0,lit_tr5729,,1.0,40.0,0.01012,LiAsF6,EC,PC,Benzene,,,1/0.449693390869861/0.354099324125771/0.44885418000256,,,,,,,,10.1016/0378-7753(91)80004-H,F[As-](F)(F)(F)(F)F,Li Salt,195.851,O=C1OCCO1,Solvent,88.062,CC1COC(=O)O1,Solvent,102.08899999999998,C1=CC=CC=C1,Solvent,78.11399999999999,,,,,,
4768.0,lit_tr5730,,1.0,60.0,0.01389,LiAsF6,EC,PC,Benzene,,,1/0.449693390869861/0.354099324125771/0.44885418000256,,,,,,,,10.1016/0378-7753(91)80004-H,F[As-](F)(F)(F)(F)F,Li Salt,195.851,O=C1OCCO1,Solvent,88.062,CC1COC(=O)O1,Solvent,102.08899999999998,C1=CC=CC=C1,Solvent,78.11399999999999,,,,,,
4769.0,lit_tr5731,,1.0,80.0,0.01766,LiAsF6,EC,PC,Benzene,,,1/0.449693390869861/0.354099324125771/0.44885418000256,,,,,,,,10.1016/0378-7753(91)80004-H,F[As-](F)(F)(F)(F)F,Li Salt,195.851,O=C1OCCO1,Solvent,88.062,CC1COC(=O)O1,Solvent,102.08899999999998,C1=CC=CC=C1,Solvent,78.11399999999999,,,,,,
4770.0,lit_tr5732,,1.0,-30.0,0.00148,LiAsF6,EC,PC,2-MeTHF,,,1/0.562116738587327/0.442624155157214/0.247881109950075,,,,,,,,10.1016/0378-7753(91)80004-H,F[As-](F)(F)(F)(F)F,Li Salt,195.851,O=C1OCCO1,Solvent,88.062,CC1COC(=O)O1,Solvent,102.08899999999998,CC1CCCO1,Solvent,86.134,,,,,,
4771.0,lit_tr5733,,1.0,-20.0,0.00224,LiAsF6,EC,PC,2-MeTHF,,,1/0.562116738587327/0.442624155157214/0.247881109950075,,,,,,,,10.1016/0378-7753(91)80004-H,F[As-](F)(F)(F)(F)F,Li Salt,195.851,O=C1OCCO1,Solvent,88.062,CC1COC(=O)O1,Solvent,102.08899999999998,CC1CCCO1,Solvent,86.134,,,,,,
