Repository: spark8ku/HPG

# HPG-GAT: Hierarchical Polymer Graph-based Model for Ionic Conductivity Prediction

This repository provides:

- Preprocessed dataset used for training and evaluation
- Preprocessed Hierarchical Polymer Graph (HPG) representations of polymer electrolytes
- Scripts for loading and using the data

The original raw dataset can be found at:  
👉 https://github.com/KanHatakeyama/ion_predictor

File: data/processed_electrolytes.csv (part 12 of 39)
ID,title,subtitle,tags,Temperature,Conductivity,component1,component2,component3,component4,component5,component6,mol_ratio,wt_ratio,melting_temp,inorg_name,inorg_contain_ratio(wt),crystallinity,Tg,mp,reference,smiles1,type1,Mw1,smiles2,type2,Mw2,smiles3,type3,Mw3,smiles4,type4,Mw4,smiles5,type5,Mw5,smiles6,type6,Mw6
4772.0,lit_tr5734,,1.0,-10.0,0.00334,LiAsF6,EC,PC,2-MeTHF,,,1/0.562116738587327/0.442624155157214/0.247881109950075,,,,,,,,10.1016/0378-7753(91)80004-H,F[As-](F)(F)(F)(F)F,Li Salt,195.851,O=C1OCCO1,Solvent,88.062,CC1COC(=O)O1,Solvent,102.08899999999998,CC1CCCO1,Solvent,86.134,,,,,,
4773.0,lit_tr5735,,1.0,0.0,0.00462,LiAsF6,EC,PC,2-MeTHF,,,1/0.562116738587327/0.442624155157214/0.247881109950075,,,,,,,,10.1016/0378-7753(91)80004-H,F[As-](F)(F)(F)(F)F,Li Salt,195.851,O=C1OCCO1,Solvent,88.062,CC1COC(=O)O1,Solvent,102.08899999999998,CC1CCCO1,Solvent,86.134,,,,,,
4774.0,lit_tr5736,,1.0,20.0,0.00784,LiAsF6,EC,PC,2-MeTHF,,,1/0.562116738587327/0.442624155157214/0.247881109950075,,,,,,,,10.1016/0378-7753(91)80004-H,F[As-](F)(F)(F)(F)F,Li Salt,195.851,O=C1OCCO1,Solvent,88.062,CC1COC(=O)O1,Solvent,102.08899999999998,CC1CCCO1,Solvent,86.134,,,,,,
4775.0,lit_tr5737,,1.0,40.0,0.0116,LiAsF6,EC,PC,2-MeTHF,,,1/0.562116738587327/0.442624155157214/0.247881109950075,,,,,,,,10.1016/0378-7753(91)80004-H,F[As-](F)(F)(F)(F)F,Li Salt,195.851,O=C1OCCO1,Solvent,88.062,CC1COC(=O)O1,Solvent,102.08899999999998,CC1CCCO1,Solvent,86.134,,,,,,
4776.0,lit_tr5738,,1.0,60.0,0.01578,LiAsF6,EC,PC,2-MeTHF,,,1/0.562116738587327/0.442624155157214/0.247881109950075,,,,,,,,10.1016/0378-7753(91)80004-H,F[As-](F)(F)(F)(F)F,Li Salt,195.851,O=C1OCCO1,Solvent,88.062,CC1COC(=O)O1,Solvent,102.08899999999998,CC1CCCO1,Solvent,86.134,,,,,,
4777.0,lit_tr5739,,1.0,80.0,0.0201,LiAsF6,EC,PC,2-MeTHF,,,1/0.562116738587327/0.442624155157214/0.247881109950075,,,,,,,,10.1016/0378-7753(91)80004-H,F[As-](F)(F)(F)(F)F,Li Salt,195.851,O=C1OCCO1,Solvent,88.062,CC1COC(=O)O1,Solvent,102.08899999999998,CC1CCCO1,Solvent,86.134,,,,,,
4778.0,lit_tr5740,,1.0,-60.0,0.00034,LiAsF6,EC,PC,2-MeTHF,,,1/0.374744492391551/0.295082770104809/0.495762219900151,,,,,,,,10.1016/0378-7753(91)80004-H,F[As-](F)(F)(F)(F)F,Li Salt,195.851,O=C1OCCO1,Solvent,88.062,CC1COC(=O)O1,Solvent,102.08899999999998,CC1CCCO1,Solvent,86.134,,,,,,
4779.0,lit_tr5741,,1.0,-50.0,0.00077,LiAsF6,EC,PC,2-MeTHF,,,1/0.374744492391551/0.295082770104809/0.495762219900151,,,,,,,,10.1016/0378-7753(91)80004-H,F[As-](F)(F)(F)(F)F,Li Salt,195.851,O=C1OCCO1,Solvent,88.062,CC1COC(=O)O1,Solvent,102.08899999999998,CC1CCCO1,Solvent,86.134,,,,,,
4780.0,lit_tr5742,,1.0,-40.0,0.00144,LiAsF6,EC,PC,2-MeTHF,,,1/0.374744492391551/0.295082770104809/0.495762219900151,,,,,,,,10.1016/0378-7753(91)80004-H,F[As-](F)(F)(F)(F)F,Li Salt,195.851,O=C1OCCO1,Solvent,88.062,CC1COC(=O)O1,Solvent,102.08899999999998,CC1CCCO1,Solvent,86.134,,,,,,
4781.0,lit_tr5743,,1.0,-30.0,0.00239,LiAsF6,EC,PC,2-MeTHF,,,1/0.374744492391551/0.295082770104809/0.495762219900151,,,,,,,,10.1016/0378-7753(91)80004-H,F[As-](F)(F)(F)(F)F,Li Salt,195.851,O=C1OCCO1,Solvent,88.062,CC1COC(=O)O1,Solvent,102.08899999999998,CC1CCCO1,Solvent,86.134,,,,,,
4782.0,lit_tr5744,,1.0,-10.0,0.00481,LiAsF6,EC,PC,2-MeTHF,,,1/0.374744492391551/0.295082770104809/0.495762219900151,,,,,,,,10.1016/0378-7753(91)80004-H,F[As-](F)(F)(F)(F)F,Li Salt,195.851,O=C1OCCO1,Solvent,88.062,CC1COC(=O)O1,Solvent,102.08899999999998,CC1CCCO1,Solvent,86.134,,,,,,
4783.0,lit_tr5745,,1.0,0.0,0.00621,LiAsF6,EC,PC,2-MeTHF,,,1/0.374744492391551/0.295082770104809/0.495762219900151,,,,,,,,10.1016/0378-7753(91)80004-H,F[As-](F)(F)(F)(F)F,Li Salt,195.851,O=C1OCCO1,Solvent,88.062,CC1COC(=O)O1,Solvent,102.08899999999998,CC1CCCO1,Solvent,86.134,,,,,,
4784.0,lit_tr5746,,1.0,20.0,0.00956,LiAsF6,EC,PC,2-MeTHF,,,1/0.374744492391551/0.295082770104809/0.495762219900151,,,,,,,,10.1016/0378-7753(91)80004-H,F[As-](F)(F)(F)(F)F,Li Salt,195.851,O=C1OCCO1,Solvent,88.062,CC1COC(=O)O1,Solvent,102.08899999999998,CC1CCCO1,Solvent,86.134,,,,,,
4785.0,lit_tr5747,,1.0,40.0,0.01324,LiAsF6,EC,PC,2-MeTHF,,,1/0.374744492391551/0.295082770104809/0.495762219900151,,,,,,,,10.1016/0378-7753(91)80004-H,F[As-](F)(F)(F)(F)F,Li Salt,195.851,O=C1OCCO1,Solvent,88.062,CC1COC(=O)O1,Solvent,102.08899999999998,CC1CCCO1,Solvent,86.134,,,,,,
4786.0,lit_tr5748,,1.0,60.0,0.01712,LiAsF6,EC,PC,2-MeTHF,,,1/0.374744492391551/0.295082770104809/0.495762219900151,,,,,,,,10.1016/0378-7753(91)80004-H,F[As-](F)(F)(F)(F)F,Li Salt,195.851,O=C1OCCO1,Solvent,88.062,CC1COC(=O)O1,Solvent,102.08899999999998,CC1CCCO1,Solvent,86.134,,,,,,
4787.0,lit_tr5749,,1.0,-60.0,0.00115,LiAsF6,EC,PC,2-MeTHF,,,1/0.187372246195776/0.147541385052405/0.743643329850227,,,,,,,,10.1016/0378-7753(91)80004-H,F[As-](F)(F)(F)(F)F,Li Salt,195.851,O=C1OCCO1,Solvent,88.062,CC1COC(=O)O1,Solvent,102.08899999999998,CC1CCCO1,Solvent,86.134,,,,,,
4788.0,lit_tr5750,,1.0,-50.0,0.0018,LiAsF6,EC,PC,2-MeTHF,,,1/0.187372246195776/0.147541385052405/0.743643329850227,,,,,,,,10.1016/0378-7753(91)80004-H,F[As-](F)(F)(F)(F)F,Li Salt,195.851,O=C1OCCO1,Solvent,88.062,CC1COC(=O)O1,Solvent,102.08899999999998,CC1CCCO1,Solvent,86.134,,,,,,
4789.0,lit_tr5751,,1.0,-40.0,0.00254,LiAsF6,EC,PC,2-MeTHF,,,1/0.187372246195776/0.147541385052405/0.743643329850227,,,,,,,,10.1016/0378-7753(91)80004-H,F[As-](F)(F)(F)(F)F,Li Salt,195.851,O=C1OCCO1,Solvent,88.062,CC1COC(=O)O1,Solvent,102.08899999999998,CC1CCCO1,Solvent,86.134,,,,,,
4790.0,lit_tr5752,,1.0,-30.0,0.00355,LiAsF6,EC,PC,2-MeTHF,,,1/0.187372246195776/0.147541385052405/0.743643329850227,,,,,,,,10.1016/0378-7753(91)80004-H,F[As-](F)(F)(F)(F)F,Li Salt,195.851,O=C1OCCO1,Solvent,88.062,CC1COC(=O)O1,Solvent,102.08899999999998,CC1CCCO1,Solvent,86.134,,,,,,
4791.0,lit_tr5753,,1.0,-20.0,0.00467,LiAsF6,EC,PC,2-MeTHF,,,1/0.187372246195776/0.147541385052405/0.743643329850227,,,,,,,,10.1016/0378-7753(91)80004-H,F[As-](F)(F)(F)(F)F,Li Salt,195.851,O=C1OCCO1,Solvent,88.062,CC1COC(=O)O1,Solvent,102.08899999999998,CC1CCCO1,Solvent,86.134,,,,,,
4792.0,lit_tr5754,,1.0,-10.0,0.00588,LiAsF6,EC,PC,2-MeTHF,,,1/0.187372246195776/0.147541385052405/0.743643329850227,,,,,,,,10.1016/0378-7753(91)80004-H,F[As-](F)(F)(F)(F)F,Li Salt,195.851,O=C1OCCO1,Solvent,88.062,CC1COC(=O)O1,Solvent,102.08899999999998,CC1CCCO1,Solvent,86.134,,,,,,
4793.0,lit_tr5755,,1.0,0.0,0.00694,LiAsF6,EC,PC,2-MeTHF,,,1/0.187372246195776/0.147541385052405/0.743643329850227,,,,,,,,10.1016/0378-7753(91)80004-H,F[As-](F)(F)(F)(F)F,Li Salt,195.851,O=C1OCCO1,Solvent,88.062,CC1COC(=O)O1,Solvent,102.08899999999998,CC1CCCO1,Solvent,86.134,,,,,,
4794.0,lit_tr5756,,1.0,20.0,0.0099,LiAsF6,EC,PC,2-MeTHF,,,1/0.187372246195776/0.147541385052405/0.743643329850227,,,,,,,,10.1016/0378-7753(91)80004-H,F[As-](F)(F)(F)(F)F,Li Salt,195.851,O=C1OCCO1,Solvent,88.062,CC1COC(=O)O1,Solvent,102.08899999999998,CC1CCCO1,Solvent,86.134,,,,,,
4795.0,lit_tr5757,,1.0,40.0,0.01276,LiAsF6,EC,PC,2-MeTHF,,,1/0.187372246195776/0.147541385052405/0.743643329850227,,,,,,,,10.1016/0378-7753(91)80004-H,F[As-](F)(F)(F)(F)F,Li Salt,195.851,O=C1OCCO1,Solvent,88.062,CC1COC(=O)O1,Solvent,102.08899999999998,CC1CCCO1,Solvent,86.134,,,,,,
4796.0,lit_tr5758,,1.0,60.0,0.01552,LiAsF6,EC,PC,2-MeTHF,,,1/0.187372246195776/0.147541385052405/0.743643329850227,,,,,,,,10.1016/0378-7753(91)80004-H,F[As-](F)(F)(F)(F)F,Li Salt,195.851,O=C1OCCO1,Solvent,88.062,CC1COC(=O)O1,Solvent,102.08899999999998,CC1CCCO1,Solvent,86.134,,,,,,
4797.0,lit_tr5759,,1.0,80.0,0.01818,LiAsF6,EC,PC,2-MeTHF,,,1/0.187372246195776/0.147541385052405/0.743643329850227,,,,,,,,10.1016/0378-7753(91)80004-H,F[As-](F)(F)(F)(F)F,Li Salt,195.851,O=C1OCCO1,Solvent,88.062,CC1COC(=O)O1,Solvent,102.08899999999998,CC1CCCO1,Solvent,86.134,,,,,,
4798.0,lit_tr5760,,1.0,-60.0,0.0011,LiAsF6,EC,PC,2-MeTHF,DME,,1/0.187372246195776/0.147541385052405/0.495762219900151/0.363577165183417,,,,,,,,10.1016/0378-7753(91)80004-H,F[As-](F)(F)(F)(F)F,Li Salt,195.851,O=C1OCCO1,Solvent,88.062,CC1COC(=O)O1,Solvent,102.08899999999998,CC1CCCO1,Solvent,86.134,COC,Solvent,46.069,,,
4799.0,lit_tr5761,,1.0,-50.0,0.0019,LiAsF6,EC,PC,2-MeTHF,DME,,1/0.187372246195776/0.147541385052405/0.495762219900151/0.363577165183417,,,,,,,,10.1016/0378-7753(91)80004-H,F[As-](F)(F)(F)(F)F,Li Salt,195.851,O=C1OCCO1,Solvent,88.062,CC1COC(=O)O1,Solvent,102.08899999999998,CC1CCCO1,Solvent,86.134,COC,Solvent,46.069,,,
4800.0,lit_tr5762,,1.0,-40.0,0.00276,LiAsF6,EC,PC,2-MeTHF,DME,,1/0.187372246195776/0.147541385052405/0.495762219900151/0.363577165183417,,,,,,,,10.1016/0378-7753(91)80004-H,F[As-](F)(F)(F)(F)F,Li Salt,195.851,O=C1OCCO1,Solvent,88.062,CC1COC(=O)O1,Solvent,102.08899999999998,CC1CCCO1,Solvent,86.134,COC,Solvent,46.069,,,
4801.0,lit_tr5763,,1.0,-30.0,0.00457,LiAsF6,EC,PC,2-MeTHF,DME,,1/0.187372246195776/0.147541385052405/0.495762219900151/0.363577165183417,,,,,,,,10.1016/0378-7753(91)80004-H,F[As-](F)(F)(F)(F)F,Li Salt,195.851,O=C1OCCO1,Solvent,88.062,CC1COC(=O)O1,Solvent,102.08899999999998,CC1CCCO1,Solvent,86.134,COC,Solvent,46.069,,,
4802.0,lit_tr5764,,1.0,-20.0,0.00616,LiAsF6,EC,PC,2-MeTHF,DME,,1/0.187372246195776/0.147541385052405/0.495762219900151/0.363577165183417,,,,,,,,10.1016/0378-7753(91)80004-H,F[As-](F)(F)(F)(F)F,Li Salt,195.851,O=C1OCCO1,Solvent,88.062,CC1COC(=O)O1,Solvent,102.08899999999998,CC1CCCO1,Solvent,86.134,COC,Solvent,46.069,,,
4803.0,lit_tr5765,,1.0,-10.0,0.00788,LiAsF6,EC,PC,2-MeTHF,DME,,1/0.187372246195776/0.147541385052405/0.495762219900151/0.363577165183417,,,,,,,,10.1016/0378-7753(91)80004-H,F[As-](F)(F)(F)(F)F,Li Salt,195.851,O=C1OCCO1,Solvent,88.062,CC1COC(=O)O1,Solvent,102.08899999999998,CC1CCCO1,Solvent,86.134,COC,Solvent,46.069,,,
4804.0,lit_tr5766,,1.0,0.0,0.00977,LiAsF6,EC,PC,2-MeTHF,DME,,1/0.187372246195776/0.147541385052405/0.495762219900151/0.363577165183417,,,,,,,,10.1016/0378-7753(91)80004-H,F[As-](F)(F)(F)(F)F,Li Salt,195.851,O=C1OCCO1,Solvent,88.062,CC1COC(=O)O1,Solvent,102.08899999999998,CC1CCCO1,Solvent,86.134,COC,Solvent,46.069,,,
4805.0,lit_tr5767,,1.0,20.0,0.01387,LiAsF6,EC,PC,2-MeTHF,DME,,1/0.187372246195776/0.147541385052405/0.495762219900151/0.363577165183417,,,,,,,,10.1016/0378-7753(91)80004-H,F[As-](F)(F)(F)(F)F,Li Salt,195.851,O=C1OCCO1,Solvent,88.062,CC1COC(=O)O1,Solvent,102.08899999999998,CC1CCCO1,Solvent,86.134,COC,Solvent,46.069,,,
4806.0,lit_tr5768,,1.0,40.0,0.01856,LiAsF6,EC,PC,2-MeTHF,DME,,1/0.187372246195776/0.147541385052405/0.495762219900151/0.363577165183417,,,,,,,,10.1016/0378-7753(91)80004-H,F[As-](F)(F)(F)(F)F,Li Salt,195.851,O=C1OCCO1,Solvent,88.062,CC1COC(=O)O1,Solvent,102.08899999999998,CC1CCCO1,Solvent,86.134,COC,Solvent,46.069,,,
4807.0,lit_tr5769,,1.0,60.0,0.02313,LiAsF6,EC,PC,2-MeTHF,DME,,1/0.187372246195776/0.147541385052405/0.495762219900151/0.363577165183417,,,,,,,,10.1016/0378-7753(91)80004-H,F[As-](F)(F)(F)(F)F,Li Salt,195.851,O=C1OCCO1,Solvent,88.062,CC1COC(=O)O1,Solvent,102.08899999999998,CC1CCCO1,Solvent,86.134,COC,Solvent,46.069,,,
4808.0,lit_tr5770,,1.0,80.0,0.02741,LiAsF6,EC,PC,2-MeTHF,DME,,1/0.187372246195776/0.147541385052405/0.495762219900151/0.363577165183417,,,,,,,,10.1016/0378-7753(91)80004-H,F[As-](F)(F)(F)(F)F,Li Salt,195.851,O=C1OCCO1,Solvent,88.062,CC1COC(=O)O1,Solvent,102.08899999999998,CC1CCCO1,Solvent,86.134,COC,Solvent,46.069,,,
4809.0,lit_tr5771,,1.0,-60.0,0.00089,LiAsF6,EC,PC,2-MeTHF,DME,,1/0.224846695434931/0.177049662062886/0.347033553930106/0.509008031256783,,,,,,,,10.1016/0378-7753(91)80004-H,F[As-](F)(F)(F)(F)F,Li Salt,195.851,O=C1OCCO1,Solvent,88.062,CC1COC(=O)O1,Solvent,102.08899999999998,CC1CCCO1,Solvent,86.134,COC,Solvent,46.069,,,
4810.0,lit_tr5772,,1.0,-50.0,0.00124,LiAsF6,EC,PC,2-MeTHF,DME,,1/0.224846695434931/0.177049662062886/0.347033553930106/0.509008031256783,,,,,,,,10.1016/0378-7753(91)80004-H,F[As-](F)(F)(F)(F)F,Li Salt,195.851,O=C1OCCO1,Solvent,88.062,CC1COC(=O)O1,Solvent,102.08899999999998,CC1CCCO1,Solvent,86.134,COC,Solvent,46.069,,,
4811.0,lit_tr5773,,1.0,-40.0,0.00214,LiAsF6,EC,PC,2-MeTHF,DME,,1/0.224846695434931/0.177049662062886/0.347033553930106/0.509008031256783,,,,,,,,10.1016/0378-7753(91)80004-H,F[As-](F)(F)(F)(F)F,Li Salt,195.851,O=C1OCCO1,Solvent,88.062,CC1COC(=O)O1,Solvent,102.08899999999998,CC1CCCO1,Solvent,86.134,COC,Solvent,46.069,,,
4812.0,lit_tr5774,,1.0,-30.0,0.00459,LiAsF6,EC,PC,2-MeTHF,DME,,1/0.224846695434931/0.177049662062886/0.347033553930106/0.509008031256783,,,,,,,,10.1016/0378-7753(91)80004-H,F[As-](F)(F)(F)(F)F,Li Salt,195.851,O=C1OCCO1,Solvent,88.062,CC1COC(=O)O1,Solvent,102.08899999999998,CC1CCCO1,Solvent,86.134,COC,Solvent,46.069,,,
4813.0,lit_tr5775,,1.0,-20.0,0.00631,LiAsF6,EC,PC,2-MeTHF,DME,,1/0.224846695434931/0.177049662062886/0.347033553930106/0.509008031256783,,,,,,,,10.1016/0378-7753(91)80004-H,F[As-](F)(F)(F)(F)F,Li Salt,195.851,O=C1OCCO1,Solvent,88.062,CC1COC(=O)O1,Solvent,102.08899999999998,CC1CCCO1,Solvent,86.134,COC,Solvent,46.069,,,
4814.0,lit_tr5776,,1.0,-10.0,0.00824,LiAsF6,EC,PC,2-MeTHF,DME,,1/0.224846695434931/0.177049662062886/0.347033553930106/0.509008031256783,,,,,,,,10.1016/0378-7753(91)80004-H,F[As-](F)(F)(F)(F)F,Li Salt,195.851,O=C1OCCO1,Solvent,88.062,CC1COC(=O)O1,Solvent,102.08899999999998,CC1CCCO1,Solvent,86.134,COC,Solvent,46.069,,,
4815.0,lit_tr5777,,1.0,0.0,0.01037,LiAsF6,EC,PC,2-MeTHF,DME,,1/0.224846695434931/0.177049662062886/0.347033553930106/0.509008031256783,,,,,,,,10.1016/0378-7753(91)80004-H,F[As-](F)(F)(F)(F)F,Li Salt,195.851,O=C1OCCO1,Solvent,88.062,CC1COC(=O)O1,Solvent,102.08899999999998,CC1CCCO1,Solvent,86.134,COC,Solvent,46.069,,,
4816.0,lit_tr5778,,1.0,20.0,0.01523,LiAsF6,EC,PC,2-MeTHF,DME,,1/0.224846695434931/0.177049662062886/0.347033553930106/0.509008031256783,,,,,,,,10.1016/0378-7753(91)80004-H,F[As-](F)(F)(F)(F)F,Li Salt,195.851,O=C1OCCO1,Solvent,88.062,CC1COC(=O)O1,Solvent,102.08899999999998,CC1CCCO1,Solvent,86.134,COC,Solvent,46.069,,,
4817.0,lit_tr5779,,1.0,40.0,0.02064,LiAsF6,EC,PC,2-MeTHF,DME,,1/0.224846695434931/0.177049662062886/0.347033553930106/0.509008031256783,,,,,,,,10.1016/0378-7753(91)80004-H,F[As-](F)(F)(F)(F)F,Li Salt,195.851,O=C1OCCO1,Solvent,88.062,CC1COC(=O)O1,Solvent,102.08899999999998,CC1CCCO1,Solvent,86.134,COC,Solvent,46.069,,,
4818.0,lit_tr5780,,1.0,60.0,0.02601,LiAsF6,EC,PC,2-MeTHF,DME,,1/0.224846695434931/0.177049662062886/0.347033553930106/0.509008031256783,,,,,,,,10.1016/0378-7753(91)80004-H,F[As-](F)(F)(F)(F)F,Li Salt,195.851,O=C1OCCO1,Solvent,88.062,CC1COC(=O)O1,Solvent,102.08899999999998,CC1CCCO1,Solvent,86.134,COC,Solvent,46.069,,,
4819.0,lit_tr5781,,1.0,80.0,0.03119,LiAsF6,EC,PC,2-MeTHF,DME,,1/0.224846695434931/0.177049662062886/0.347033553930106/0.509008031256783,,,,,,,,10.1016/0378-7753(91)80004-H,F[As-](F)(F)(F)(F)F,Li Salt,195.851,O=C1OCCO1,Solvent,88.062,CC1COC(=O)O1,Solvent,102.08899999999998,CC1CCCO1,Solvent,86.134,COC,Solvent,46.069,,,
4820.0,lit_tr5782,,1.0,-60.0,0.00039,LiAsF6,EC,PC,2-MeTHF,DME,,1/0.374744492391551/0.295082770104809/0.247881109950075/0.363577165183417,,,,,,,,10.1016/0378-7753(91)80004-H,F[As-](F)(F)(F)(F)F,Li Salt,195.851,O=C1OCCO1,Solvent,88.062,CC1COC(=O)O1,Solvent,102.08899999999998,CC1CCCO1,Solvent,86.134,COC,Solvent,46.069,,,
4821.0,lit_tr5783,,1.0,-50.0,0.00095,LiAsF6,EC,PC,2-MeTHF,DME,,1/0.374744492391551/0.295082770104809/0.247881109950075/0.363577165183417,,,,,,,,10.1016/0378-7753(91)80004-H,F[As-](F)(F)(F)(F)F,Li Salt,195.851,O=C1OCCO1,Solvent,88.062,CC1COC(=O)O1,Solvent,102.08899999999998,CC1CCCO1,Solvent,86.134,COC,Solvent,46.069,,,
4822.0,lit_tr5784,,1.0,-40.0,0.00182,LiAsF6,EC,PC,2-MeTHF,DME,,1/0.374744492391551/0.295082770104809/0.247881109950075/0.363577165183417,,,,,,,,10.1016/0378-7753(91)80004-H,F[As-](F)(F)(F)(F)F,Li Salt,195.851,O=C1OCCO1,Solvent,88.062,CC1COC(=O)O1,Solvent,102.08899999999998,CC1CCCO1,Solvent,86.134,COC,Solvent,46.069,,,
4823.0,lit_tr5785,,1.0,-30.0,0.00329,LiAsF6,EC,PC,2-MeTHF,DME,,1/0.374744492391551/0.295082770104809/0.247881109950075/0.363577165183417,,,,,,,,10.1016/0378-7753(91)80004-H,F[As-](F)(F)(F)(F)F,Li Salt,195.851,O=C1OCCO1,Solvent,88.062,CC1COC(=O)O1,Solvent,102.08899999999998,CC1CCCO1,Solvent,86.134,COC,Solvent,46.069,,,
4824.0,lit_tr5786,,1.0,-20.0,0.0049,LiAsF6,EC,PC,2-MeTHF,DME,,1/0.374744492391551/0.295082770104809/0.247881109950075/0.363577165183417,,,,,,,,10.1016/0378-7753(91)80004-H,F[As-](F)(F)(F)(F)F,Li Salt,195.851,O=C1OCCO1,Solvent,88.062,CC1COC(=O)O1,Solvent,102.08899999999998,CC1CCCO1,Solvent,86.134,COC,Solvent,46.069,,,
4825.0,lit_tr5787,,1.0,-10.0,0.00673,LiAsF6,EC,PC,2-MeTHF,DME,,1/0.374744492391551/0.295082770104809/0.247881109950075/0.363577165183417,,,,,,,,10.1016/0378-7753(91)80004-H,F[As-](F)(F)(F)(F)F,Li Salt,195.851,O=C1OCCO1,Solvent,88.062,CC1COC(=O)O1,Solvent,102.08899999999998,CC1CCCO1,Solvent,86.134,COC,Solvent,46.069,,,
4826.0,lit_tr5788,,1.0,0.0,0.00879,LiAsF6,EC,PC,2-MeTHF,DME,,1/0.374744492391551/0.295082770104809/0.247881109950075/0.363577165183417,,,,,,,,10.1016/0378-7753(91)80004-H,F[As-](F)(F)(F)(F)F,Li Salt,195.851,O=C1OCCO1,Solvent,88.062,CC1COC(=O)O1,Solvent,102.08899999999998,CC1CCCO1,Solvent,86.134,COC,Solvent,46.069,,,
4827.0,lit_tr5789,,1.0,20.0,0.01349,LiAsF6,EC,PC,2-MeTHF,DME,,1/0.374744492391551/0.295082770104809/0.247881109950075/0.363577165183417,,,,,,,,10.1016/0378-7753(91)80004-H,F[As-](F)(F)(F)(F)F,Li Salt,195.851,O=C1OCCO1,Solvent,88.062,CC1COC(=O)O1,Solvent,102.08899999999998,CC1CCCO1,Solvent,86.134,COC,Solvent,46.069,,,
4828.0,lit_tr5790,,1.0,40.0,0.01864,LiAsF6,EC,PC,2-MeTHF,DME,,1/0.374744492391551/0.295082770104809/0.247881109950075/0.363577165183417,,,,,,,,10.1016/0378-7753(91)80004-H,F[As-](F)(F)(F)(F)F,Li Salt,195.851,O=C1OCCO1,Solvent,88.062,CC1COC(=O)O1,Solvent,102.08899999999998,CC1CCCO1,Solvent,86.134,COC,Solvent,46.069,,,
4829.0,lit_tr5791,,1.0,60.0,0.02393,LiAsF6,EC,PC,2-MeTHF,DME,,1/0.374744492391551/0.295082770104809/0.247881109950075/0.363577165183417,,,,,,,,10.1016/0378-7753(91)80004-H,F[As-](F)(F)(F)(F)F,Li Salt,195.851,O=C1OCCO1,Solvent,88.062,CC1COC(=O)O1,Solvent,102.08899999999998,CC1CCCO1,Solvent,86.134,COC,Solvent,46.069,,,
4830.0,lit_tr5792,,1.0,80.0,0.02937,LiAsF6,EC,PC,2-MeTHF,DME,,1/0.374744492391551/0.295082770104809/0.247881109950075/0.363577165183417,,,,,,,,10.1016/0378-7753(91)80004-H,F[As-](F)(F)(F)(F)F,Li Salt,195.851,O=C1OCCO1,Solvent,88.062,CC1COC(=O)O1,Solvent,102.08899999999998,CC1CCCO1,Solvent,86.134,COC,Solvent,46.069,,,
4831.0,lit_tr5793,,1.0,-40.0,0.00092,LiAsF6,EC,PC,2-MeTHF,DMM,,1/0.112423347717465/0.0885248310314428/0.148728665970045/0.543241876343406,,,,,,,,10.1016/0378-7753(91)80004-H,F[As-](F)(F)(F)(F)F,Li Salt,195.851,O=C1OCCO1,Solvent,88.062,CC1COC(=O)O1,Solvent,102.08899999999998,CC1CCCO1,Solvent,86.134,COCOC,Solvent,76.095,,,
4832.0,lit_tr5794,,1.0,-30.0,0.00203,LiAsF6,EC,PC,2-MeTHF,DMM,,1/0.112423347717465/0.0885248310314428/0.148728665970045/0.543241876343406,,,,,,,,10.1016/0378-7753(91)80004-H,F[As-](F)(F)(F)(F)F,Li Salt,195.851,O=C1OCCO1,Solvent,88.062,CC1COC(=O)O1,Solvent,102.08899999999998,CC1CCCO1,Solvent,86.134,COCOC,Solvent,76.095,,,
4833.0,lit_tr5795,,1.0,-20.0,0.00322,LiAsF6,EC,PC,2-MeTHF,DMM,,1/0.112423347717465/0.0885248310314428/0.148728665970045/0.543241876343406,,,,,,,,10.1016/0378-7753(91)80004-H,F[As-](F)(F)(F)(F)F,Li Salt,195.851,O=C1OCCO1,Solvent,88.062,CC1COC(=O)O1,Solvent,102.08899999999998,CC1CCCO1,Solvent,86.134,COCOC,Solvent,76.095,,,
4834.0,lit_tr5796,,1.0,-10.0,0.0041,LiAsF6,EC,PC,2-MeTHF,DMM,,1/0.112423347717465/0.0885248310314428/0.148728665970045/0.543241876343406,,,,,,,,10.1016/0378-7753(91)80004-H,F[As-](F)(F)(F)(F)F,Li Salt,195.851,O=C1OCCO1,Solvent,88.062,CC1COC(=O)O1,Solvent,102.08899999999998,CC1CCCO1,Solvent,86.134,COCOC,Solvent,76.095,,,
4835.0,lit_tr5797,,1.0,0.0,0.00503,LiAsF6,EC,PC,2-MeTHF,DMM,,1/0.112423347717465/0.0885248310314428/0.148728665970045/0.543241876343406,,,,,,,,10.1016/0378-7753(91)80004-H,F[As-](F)(F)(F)(F)F,Li Salt,195.851,O=C1OCCO1,Solvent,88.062,CC1COC(=O)O1,Solvent,102.08899999999998,CC1CCCO1,Solvent,86.134,COCOC,Solvent,76.095,,,
4836.0,lit_tr5798,,1.0,20.0,0.0068,LiAsF6,EC,PC,2-MeTHF,DMM,,1/0.112423347717465/0.0885248310314428/0.148728665970045/0.543241876343406,,,,,,,,10.1016/0378-7753(91)80004-H,F[As-](F)(F)(F)(F)F,Li Salt,195.851,O=C1OCCO1,Solvent,88.062,CC1COC(=O)O1,Solvent,102.08899999999998,CC1CCCO1,Solvent,86.134,COCOC,Solvent,76.095,,,
4837.0,lit_tr5799,,1.0,40.0,0.00858,LiAsF6,EC,PC,2-MeTHF,DMM,,1/0.112423347717465/0.0885248310314428/0.148728665970045/0.543241876343406,,,,,,,,10.1016/0378-7753(91)80004-H,F[As-](F)(F)(F)(F)F,Li Salt,195.851,O=C1OCCO1,Solvent,88.062,CC1COC(=O)O1,Solvent,102.08899999999998,CC1CCCO1,Solvent,86.134,COCOC,Solvent,76.095,,,
4838.0,lit_tr5800,,1.0,-60.0,0.0006,LiAsF6,EC,PC,2-MeTHF,DMM,,1/0.187372246195776/0.147541385052405/0.247881109950075/0.543241876343406,,,,,,,,10.1016/0378-7753(91)80004-H,F[As-](F)(F)(F)(F)F,Li Salt,195.851,O=C1OCCO1,Solvent,88.062,CC1COC(=O)O1,Solvent,102.08899999999998,CC1CCCO1,Solvent,86.134,COCOC,Solvent,76.095,,,
4839.0,lit_tr5801,,1.0,-50.0,0.00107,LiAsF6,EC,PC,2-MeTHF,DMM,,1/0.187372246195776/0.147541385052405/0.247881109950075/0.543241876343406,,,,,,,,10.1016/0378-7753(91)80004-H,F[As-](F)(F)(F)(F)F,Li Salt,195.851,O=C1OCCO1,Solvent,88.062,CC1COC(=O)O1,Solvent,102.08899999999998,CC1CCCO1,Solvent,86.134,COCOC,Solvent,76.095,,,
4840.0,lit_tr5802,,1.0,-40.0,0.00195,LiAsF6,EC,PC,2-MeTHF,DMM,,1/0.187372246195776/0.147541385052405/0.247881109950075/0.543241876343406,,,,,,,,10.1016/0378-7753(91)80004-H,F[As-](F)(F)(F)(F)F,Li Salt,195.851,O=C1OCCO1,Solvent,88.062,CC1COC(=O)O1,Solvent,102.08899999999998,CC1CCCO1,Solvent,86.134,COCOC,Solvent,76.095,,,
4841.0,lit_tr5803,,1.0,-30.0,0.00319,LiAsF6,EC,PC,2-MeTHF,DMM,,1/0.187372246195776/0.147541385052405/0.247881109950075/0.543241876343406,,,,,,,,10.1016/0378-7753(91)80004-H,F[As-](F)(F)(F)(F)F,Li Salt,195.851,O=C1OCCO1,Solvent,88.062,CC1COC(=O)O1,Solvent,102.08899999999998,CC1CCCO1,Solvent,86.134,COCOC,Solvent,76.095,,,
4842.0,lit_tr5804,,1.0,-20.0,0.00438,LiAsF6,EC,PC,2-MeTHF,DMM,,1/0.187372246195776/0.147541385052405/0.247881109950075/0.543241876343406,,,,,,,,10.1016/0378-7753(91)80004-H,F[As-](F)(F)(F)(F)F,Li Salt,195.851,O=C1OCCO1,Solvent,88.062,CC1COC(=O)O1,Solvent,102.08899999999998,CC1CCCO1,Solvent,86.134,COCOC,Solvent,76.095,,,
4843.0,lit_tr5805,,1.0,-10.0,0.00571,LiAsF6,EC,PC,2-MeTHF,DMM,,1/0.187372246195776/0.147541385052405/0.247881109950075/0.543241876343406,,,,,,,,10.1016/0378-7753(91)80004-H,F[As-](F)(F)(F)(F)F,Li Salt,195.851,O=C1OCCO1,Solvent,88.062,CC1COC(=O)O1,Solvent,102.08899999999998,CC1CCCO1,Solvent,86.134,COCOC,Solvent,76.095,,,
4844.0,lit_tr5806,,1.0,0.0,0.00705,LiAsF6,EC,PC,2-MeTHF,DMM,,1/0.187372246195776/0.147541385052405/0.247881109950075/0.543241876343406,,,,,,,,10.1016/0378-7753(91)80004-H,F[As-](F)(F)(F)(F)F,Li Salt,195.851,O=C1OCCO1,Solvent,88.062,CC1COC(=O)O1,Solvent,102.08899999999998,CC1CCCO1,Solvent,86.134,COCOC,Solvent,76.095,,,
4845.0,lit_tr5807,,1.0,20.0,0.00985,LiAsF6,EC,PC,2-MeTHF,DMM,,1/0.187372246195776/0.147541385052405/0.247881109950075/0.543241876343406,,,,,,,,10.1016/0378-7753(91)80004-H,F[As-](F)(F)(F)(F)F,Li Salt,195.851,O=C1OCCO1,Solvent,88.062,CC1COC(=O)O1,Solvent,102.08899999999998,CC1CCCO1,Solvent,86.134,COCOC,Solvent,76.095,,,
4846.0,lit_tr5808,,1.0,40.0,0.01264,LiAsF6,EC,PC,2-MeTHF,DMM,,1/0.187372246195776/0.147541385052405/0.247881109950075/0.543241876343406,,,,,,,,10.1016/0378-7753(91)80004-H,F[As-](F)(F)(F)(F)F,Li Salt,195.851,O=C1OCCO1,Solvent,88.062,CC1COC(=O)O1,Solvent,102.08899999999998,CC1CCCO1,Solvent,86.134,COCOC,Solvent,76.095,,,
4847.0,lit_tr5809,,1.0,-60.0,0.00063,LiAsF6,EC,PC,2-MeTHF,DMM,,1/0.262321144674086/0.206557939073367/0.347033553930106/0.325945125806044,,,,,,,,10.1016/0378-7753(91)80004-H,F[As-](F)(F)(F)(F)F,Li Salt,195.851,O=C1OCCO1,Solvent,88.062,CC1COC(=O)O1,Solvent,102.08899999999998,CC1CCCO1,Solvent,86.134,COCOC,Solvent,76.095,,,
4848.0,lit_tr5810,,1.0,-50.0,0.00118,LiAsF6,EC,PC,2-MeTHF,DMM,,1/0.262321144674086/0.206557939073367/0.347033553930106/0.325945125806044,,,,,,,,10.1016/0378-7753(91)80004-H,F[As-](F)(F)(F)(F)F,Li Salt,195.851,O=C1OCCO1,Solvent,88.062,CC1COC(=O)O1,Solvent,102.08899999999998,CC1CCCO1,Solvent,86.134,COCOC,Solvent,76.095,,,
4849.0,lit_tr5811,,1.0,-40.0,0.00212,LiAsF6,EC,PC,2-MeTHF,DMM,,1/0.262321144674086/0.206557939073367/0.347033553930106/0.325945125806044,,,,,,,,10.1016/0378-7753(91)80004-H,F[As-](F)(F)(F)(F)F,Li Salt,195.851,O=C1OCCO1,Solvent,88.062,CC1COC(=O)O1,Solvent,102.08899999999998,CC1CCCO1,Solvent,86.134,COCOC,Solvent,76.095,,,
4850.0,lit_tr5812,,1.0,-30.0,0.00346,LiAsF6,EC,PC,2-MeTHF,DMM,,1/0.262321144674086/0.206557939073367/0.347033553930106/0.325945125806044,,,,,,,,10.1016/0378-7753(91)80004-H,F[As-](F)(F)(F)(F)F,Li Salt,195.851,O=C1OCCO1,Solvent,88.062,CC1COC(=O)O1,Solvent,102.08899999999998,CC1CCCO1,Solvent,86.134,COCOC,Solvent,76.095,,,
4851.0,lit_tr5813,,1.0,-20.0,0.00478,LiAsF6,EC,PC,2-MeTHF,DMM,,1/0.262321144674086/0.206557939073367/0.347033553930106/0.325945125806044,,,,,,,,10.1016/0378-7753(91)80004-H,F[As-](F)(F)(F)(F)F,Li Salt,195.851,O=C1OCCO1,Solvent,88.062,CC1COC(=O)O1,Solvent,102.08899999999998,CC1CCCO1,Solvent,86.134,COCOC,Solvent,76.095,,,
4852.0,lit_tr5814,,1.0,-10.0,0.00629,LiAsF6,EC,PC,2-MeTHF,DMM,,1/0.262321144674086/0.206557939073367/0.347033553930106/0.325945125806044,,,,,,,,10.1016/0378-7753(91)80004-H,F[As-](F)(F)(F)(F)F,Li Salt,195.851,O=C1OCCO1,Solvent,88.062,CC1COC(=O)O1,Solvent,102.08899999999998,CC1CCCO1,Solvent,86.134,COCOC,Solvent,76.095,,,
4853.0,lit_tr5815,,1.0,0.0,0.00792,LiAsF6,EC,PC,2-MeTHF,DMM,,1/0.262321144674086/0.206557939073367/0.347033553930106/0.325945125806044,,,,,,,,10.1016/0378-7753(91)80004-H,F[As-](F)(F)(F)(F)F,Li Salt,195.851,O=C1OCCO1,Solvent,88.062,CC1COC(=O)O1,Solvent,102.08899999999998,CC1CCCO1,Solvent,86.134,COCOC,Solvent,76.095,,,
4854.0,lit_tr5816,,1.0,20.0,0.01142,LiAsF6,EC,PC,2-MeTHF,DMM,,1/0.262321144674086/0.206557939073367/0.347033553930106/0.325945125806044,,,,,,,,10.1016/0378-7753(91)80004-H,F[As-](F)(F)(F)(F)F,Li Salt,195.851,O=C1OCCO1,Solvent,88.062,CC1COC(=O)O1,Solvent,102.08899999999998,CC1CCCO1,Solvent,86.134,COCOC,Solvent,76.095,,,
4855.0,lit_tr5817,,1.0,40.0,0.01487,LiAsF6,EC,PC,2-MeTHF,DMM,,1/0.262321144674086/0.206557939073367/0.347033553930106/0.325945125806044,,,,,,,,10.1016/0378-7753(91)80004-H,F[As-](F)(F)(F)(F)F,Li Salt,195.851,O=C1OCCO1,Solvent,88.062,CC1COC(=O)O1,Solvent,102.08899999999998,CC1CCCO1,Solvent,86.134,COCOC,Solvent,76.095,,,
4856.0,lit_tr5818,,1.0,-60.0,0.00152,LiAsF6,EC,PC,2-MeTHF,MethyleneChloride,,1/0.112423347717465/0.0885248310314428/0.148728665970045/1.09619686800895,,,,,,,,10.1016/0378-7753(91)80004-H,F[As-](F)(F)(F)(F)F,Li Salt,195.851,O=C1OCCO1,Solvent,88.062,CC1COC(=O)O1,Solvent,102.08899999999998,CC1CCCO1,Solvent,86.134,ClCCl,Solvent,84.93299999999999,,,
4857.0,lit_tr5819,,1.0,-50.0,0.00214,LiAsF6,EC,PC,2-MeTHF,MethyleneChloride,,1/0.112423347717465/0.0885248310314428/0.148728665970045/1.09619686800895,,,,,,,,10.1016/0378-7753(91)80004-H,F[As-](F)(F)(F)(F)F,Li Salt,195.851,O=C1OCCO1,Solvent,88.062,CC1COC(=O)O1,Solvent,102.08899999999998,CC1CCCO1,Solvent,86.134,ClCCl,Solvent,84.93299999999999,,,
4858.0,lit_tr5820,,1.0,-40.0,0.00285,LiAsF6,EC,PC,2-MeTHF,MethyleneChloride,,1/0.112423347717465/0.0885248310314428/0.148728665970045/1.09619686800895,,,,,,,,10.1016/0378-7753(91)80004-H,F[As-](F)(F)(F)(F)F,Li Salt,195.851,O=C1OCCO1,Solvent,88.062,CC1COC(=O)O1,Solvent,102.08899999999998,CC1CCCO1,Solvent,86.134,ClCCl,Solvent,84.93299999999999,,,
4859.0,lit_tr5821,,1.0,-30.0,0.00366,LiAsF6,EC,PC,2-MeTHF,MethyleneChloride,,1/0.112423347717465/0.0885248310314428/0.148728665970045/1.09619686800895,,,,,,,,10.1016/0378-7753(91)80004-H,F[As-](F)(F)(F)(F)F,Li Salt,195.851,O=C1OCCO1,Solvent,88.062,CC1COC(=O)O1,Solvent,102.08899999999998,CC1CCCO1,Solvent,86.134,ClCCl,Solvent,84.93299999999999,,,
4860.0,lit_tr5822,,1.0,-20.0,0.00446,LiAsF6,EC,PC,2-MeTHF,MethyleneChloride,,1/0.112423347717465/0.0885248310314428/0.148728665970045/1.09619686800895,,,,,,,,10.1016/0378-7753(91)80004-H,F[As-](F)(F)(F)(F)F,Li Salt,195.851,O=C1OCCO1,Solvent,88.062,CC1COC(=O)O1,Solvent,102.08899999999998,CC1CCCO1,Solvent,86.134,ClCCl,Solvent,84.93299999999999,,,
4861.0,lit_tr5823,,1.0,-10.0,0.0052,LiAsF6,EC,PC,2-MeTHF,MethyleneChloride,,1/0.112423347717465/0.0885248310314428/0.148728665970045/1.09619686800895,,,,,,,,10.1016/0378-7753(91)80004-H,F[As-](F)(F)(F)(F)F,Li Salt,195.851,O=C1OCCO1,Solvent,88.062,CC1COC(=O)O1,Solvent,102.08899999999998,CC1CCCO1,Solvent,86.134,ClCCl,Solvent,84.93299999999999,,,
4862.0,lit_tr5824,,1.0,0.0,0.00756,LiAsF6,EC,PC,2-MeTHF,MethyleneChloride,,1/0.112423347717465/0.0885248310314428/0.148728665970045/1.09619686800895,,,,,,,,10.1016/0378-7753(91)80004-H,F[As-](F)(F)(F)(F)F,Li Salt,195.851,O=C1OCCO1,Solvent,88.062,CC1COC(=O)O1,Solvent,102.08899999999998,CC1CCCO1,Solvent,86.134,ClCCl,Solvent,84.93299999999999,,,
4863.0,lit_tr5825,,1.0,-60.0,0.00284,LiAsF6,EC,PC,2-MeTHF,THF,,1/0.112423347717465/0.0885248310314428/0.148728665970045/0.863181250866731,,,,,,,,10.1016/0378-7753(91)80004-H,F[As-](F)(F)(F)(F)F,Li Salt,195.851,O=C1OCCO1,Solvent,88.062,CC1COC(=O)O1,Solvent,102.08899999999998,CC1CCCO1,Solvent,86.134,C1CCOC1,Solvent,72.107,,,
4864.0,lit_tr5826,,1.0,-50.0,0.00369,LiAsF6,EC,PC,2-MeTHF,THF,,1/0.112423347717465/0.0885248310314428/0.148728665970045/0.863181250866731,,,,,,,,10.1016/0378-7753(91)80004-H,F[As-](F)(F)(F)(F)F,Li Salt,195.851,O=C1OCCO1,Solvent,88.062,CC1COC(=O)O1,Solvent,102.08899999999998,CC1CCCO1,Solvent,86.134,C1CCOC1,Solvent,72.107,,,
4865.0,lit_tr5827,,1.0,-40.0,0.00527,LiAsF6,EC,PC,2-MeTHF,THF,,1/0.112423347717465/0.0885248310314428/0.148728665970045/0.863181250866731,,,,,,,,10.1016/0378-7753(91)80004-H,F[As-](F)(F)(F)(F)F,Li Salt,195.851,O=C1OCCO1,Solvent,88.062,CC1COC(=O)O1,Solvent,102.08899999999998,CC1CCCO1,Solvent,86.134,C1CCOC1,Solvent,72.107,,,
4866.0,lit_tr5828,,1.0,-30.0,0.00722,LiAsF6,EC,PC,2-MeTHF,THF,,1/0.112423347717465/0.0885248310314428/0.148728665970045/0.863181250866731,,,,,,,,10.1016/0378-7753(91)80004-H,F[As-](F)(F)(F)(F)F,Li Salt,195.851,O=C1OCCO1,Solvent,88.062,CC1COC(=O)O1,Solvent,102.08899999999998,CC1CCCO1,Solvent,86.134,C1CCOC1,Solvent,72.107,,,
4867.0,lit_tr5829,,1.0,-20.0,0.00879,LiAsF6,EC,PC,2-MeTHF,THF,,1/0.112423347717465/0.0885248310314428/0.148728665970045/0.863181250866731,,,,,,,,10.1016/0378-7753(91)80004-H,F[As-](F)(F)(F)(F)F,Li Salt,195.851,O=C1OCCO1,Solvent,88.062,CC1COC(=O)O1,Solvent,102.08899999999998,CC1CCCO1,Solvent,86.134,C1CCOC1,Solvent,72.107,,,
4868.0,lit_tr5830,,1.0,-10.0,0.01043,LiAsF6,EC,PC,2-MeTHF,THF,,1/0.112423347717465/0.0885248310314428/0.148728665970045/0.863181250866731,,,,,,,,10.1016/0378-7753(91)80004-H,F[As-](F)(F)(F)(F)F,Li Salt,195.851,O=C1OCCO1,Solvent,88.062,CC1COC(=O)O1,Solvent,102.08899999999998,CC1CCCO1,Solvent,86.134,C1CCOC1,Solvent,72.107,,,
4869.0,lit_tr5831,,1.0,0.0,0.01217,LiAsF6,EC,PC,2-MeTHF,THF,,1/0.112423347717465/0.0885248310314428/0.148728665970045/0.863181250866731,,,,,,,,10.1016/0378-7753(91)80004-H,F[As-](F)(F)(F)(F)F,Li Salt,195.851,O=C1OCCO1,Solvent,88.062,CC1COC(=O)O1,Solvent,102.08899999999998,CC1CCCO1,Solvent,86.134,C1CCOC1,Solvent,72.107,,,
4870.0,lit_tr5832,,1.0,20.0,0.01535,LiAsF6,EC,PC,2-MeTHF,THF,,1/0.112423347717465/0.0885248310314428/0.148728665970045/0.863181250866731,,,,,,,,10.1016/0378-7753(91)80004-H,F[As-](F)(F)(F)(F)F,Li Salt,195.851,O=C1OCCO1,Solvent,88.062,CC1COC(=O)O1,Solvent,102.08899999999998,CC1CCCO1,Solvent,86.134,C1CCOC1,Solvent,72.107,,,
4871.0,lit_tr5833,,1.0,40.0,0.01858,LiAsF6,EC,PC,2-MeTHF,THF,,1/0.112423347717465/0.0885248310314428/0.148728665970045/0.863181250866731,,,,,,,,10.1016/0378-7753(91)80004-H,F[As-](F)(F)(F)(F)F,Li Salt,195.851,O=C1OCCO1,Solvent,88.062,CC1COC(=O)O1,Solvent,102.08899999999998,CC1CCCO1,Solvent,86.134,C1CCOC1,Solvent,72.107,,,
4872.0,lit_tr5834,,1.0,60.0,0.02138,LiAsF6,EC,PC,2-MeTHF,THF,,1/0.112423347717465/0.0885248310314428/0.148728665970045/0.863181250866731,,,,,,,,10.1016/0378-7753(91)80004-H,F[As-](F)(F)(F)(F)F,Li Salt,195.851,O=C1OCCO1,Solvent,88.062,CC1COC(=O)O1,Solvent,102.08899999999998,CC1CCCO1,Solvent,86.134,C1CCOC1,Solvent,72.107,,,
4873.0,lit_tr5835,,1.0,80.0,0.0238,LiAsF6,EC,PC,2-MeTHF,THF,,1/0.112423347717465/0.0885248310314428/0.148728665970045/0.863181250866731,,,,,,,,10.1016/0378-7753(91)80004-H,F[As-](F)(F)(F)(F)F,Li Salt,195.851,O=C1OCCO1,Solvent,88.062,CC1COC(=O)O1,Solvent,102.08899999999998,CC1CCCO1,Solvent,86.134,C1CCOC1,Solvent,72.107,,,
4874.0,lit_tr5836,,1.0,-60.0,0.00205,LiAsF6,EC,PC,2-MeTHF,THF,,1/0.187372246195776/0.147541385052405/0.247881109950075/0.369934821800028,,,,,,,,10.1016/0378-7753(91)80004-H,F[As-](F)(F)(F)(F)F,Li Salt,195.851,O=C1OCCO1,Solvent,88.062,CC1COC(=O)O1,Solvent,102.08899999999998,CC1CCCO1,Solvent,86.134,C1CCOC1,Solvent,72.107,,,
4875.0,lit_tr5837,,1.0,-50.0,0.00295,LiAsF6,EC,PC,2-MeTHF,THF,,1/0.187372246195776/0.147541385052405/0.247881109950075/0.369934821800028,,,,,,,,10.1016/0378-7753(91)80004-H,F[As-](F)(F)(F)(F)F,Li Salt,195.851,O=C1OCCO1,Solvent,88.062,CC1COC(=O)O1,Solvent,102.08899999999998,CC1CCCO1,Solvent,86.134,C1CCOC1,Solvent,72.107,,,
4876.0,lit_tr5838,,1.0,-40.0,0.00438,LiAsF6,EC,PC,2-MeTHF,THF,,1/0.187372246195776/0.147541385052405/0.247881109950075/0.369934821800028,,,,,,,,10.1016/0378-7753(91)80004-H,F[As-](F)(F)(F)(F)F,Li Salt,195.851,O=C1OCCO1,Solvent,88.062,CC1COC(=O)O1,Solvent,102.08899999999998,CC1CCCO1,Solvent,86.134,C1CCOC1,Solvent,72.107,,,
4877.0,lit_tr5839,,1.0,-30.0,0.00605,LiAsF6,EC,PC,2-MeTHF,THF,,1/0.187372246195776/0.147541385052405/0.247881109950075/0.369934821800028,,,,,,,,10.1016/0378-7753(91)80004-H,F[As-](F)(F)(F)(F)F,Li Salt,195.851,O=C1OCCO1,Solvent,88.062,CC1COC(=O)O1,Solvent,102.08899999999998,CC1CCCO1,Solvent,86.134,C1CCOC1,Solvent,72.107,,,
4878.0,lit_tr5840,,1.0,-20.0,0.00758,LiAsF6,EC,PC,2-MeTHF,THF,,1/0.187372246195776/0.147541385052405/0.247881109950075/0.369934821800028,,,,,,,,10.1016/0378-7753(91)80004-H,F[As-](F)(F)(F)(F)F,Li Salt,195.851,O=C1OCCO1,Solvent,88.062,CC1COC(=O)O1,Solvent,102.08899999999998,CC1CCCO1,Solvent,86.134,C1CCOC1,Solvent,72.107,,,
4879.0,lit_tr5841,,1.0,-10.0,0.00928,LiAsF6,EC,PC,2-MeTHF,THF,,1/0.187372246195776/0.147541385052405/0.247881109950075/0.369934821800028,,,,,,,,10.1016/0378-7753(91)80004-H,F[As-](F)(F)(F)(F)F,Li Salt,195.851,O=C1OCCO1,Solvent,88.062,CC1COC(=O)O1,Solvent,102.08899999999998,CC1CCCO1,Solvent,86.134,C1CCOC1,Solvent,72.107,,,
4880.0,lit_tr5842,,1.0,0.0,0.01108,LiAsF6,EC,PC,2-MeTHF,THF,,1/0.187372246195776/0.147541385052405/0.247881109950075/0.369934821800028,,,,,,,,10.1016/0378-7753(91)80004-H,F[As-](F)(F)(F)(F)F,Li Salt,195.851,O=C1OCCO1,Solvent,88.062,CC1COC(=O)O1,Solvent,102.08899999999998,CC1CCCO1,Solvent,86.134,C1CCOC1,Solvent,72.107,,,
4881.0,lit_tr5843,,1.0,20.0,0.0144,LiAsF6,EC,PC,2-MeTHF,THF,,1/0.187372246195776/0.147541385052405/0.247881109950075/0.369934821800028,,,,,,,,10.1016/0378-7753(91)80004-H,F[As-](F)(F)(F)(F)F,Li Salt,195.851,O=C1OCCO1,Solvent,88.062,CC1COC(=O)O1,Solvent,102.08899999999998,CC1CCCO1,Solvent,86.134,C1CCOC1,Solvent,72.107,,,
4882.0,lit_tr5844,,1.0,40.0,0.0183,LiAsF6,EC,PC,2-MeTHF,THF,,1/0.187372246195776/0.147541385052405/0.247881109950075/0.369934821800028,,,,,,,,10.1016/0378-7753(91)80004-H,F[As-](F)(F)(F)(F)F,Li Salt,195.851,O=C1OCCO1,Solvent,88.062,CC1COC(=O)O1,Solvent,102.08899999999998,CC1CCCO1,Solvent,86.134,C1CCOC1,Solvent,72.107,,,
4883.0,lit_tr5845,,1.0,60.0,0.02189,LiAsF6,EC,PC,2-MeTHF,THF,,1/0.187372246195776/0.147541385052405/0.247881109950075/0.369934821800028,,,,,,,,10.1016/0378-7753(91)80004-H,F[As-](F)(F)(F)(F)F,Li Salt,195.851,O=C1OCCO1,Solvent,88.062,CC1COC(=O)O1,Solvent,102.08899999999998,CC1CCCO1,Solvent,86.134,C1CCOC1,Solvent,72.107,,,
4884.0,lit_tr5846,,1.0,80.0,0.02485,LiAsF6,EC,PC,2-MeTHF,THF,,1/0.187372246195776/0.147541385052405/0.247881109950075/0.369934821800028,,,,,,,,10.1016/0378-7753(91)80004-H,F[As-](F)(F)(F)(F)F,Li Salt,195.851,O=C1OCCO1,Solvent,88.062,CC1COC(=O)O1,Solvent,102.08899999999998,CC1CCCO1,Solvent,86.134,C1CCOC1,Solvent,72.107,,,
4885.0,lit_tr5847,,1.0,-60.0,0.00127,LiAsF6,EC,PC,2-MeTHF,THF,,1/0.262321144674086/0.206557939073367/0.347033553930106/0.369934821800028,,,,,,,,10.1016/0378-7753(91)80004-H,F[As-](F)(F)(F)(F)F,Li Salt,195.851,O=C1OCCO1,Solvent,88.062,CC1COC(=O)O1,Solvent,102.08899999999998,CC1CCCO1,Solvent,86.134,C1CCOC1,Solvent,72.107,,,
4886.0,lit_tr5848,,1.0,-50.0,0.00209,LiAsF6,EC,PC,2-MeTHF,THF,,1/0.262321144674086/0.206557939073367/0.347033553930106/0.369934821800028,,,,,,,,10.1016/0378-7753(91)80004-H,F[As-](F)(F)(F)(F)F,Li Salt,195.851,O=C1OCCO1,Solvent,88.062,CC1COC(=O)O1,Solvent,102.08899999999998,CC1CCCO1,Solvent,86.134,C1CCOC1,Solvent,72.107,,,
4887.0,lit_tr5849,,1.0,-40.0,0.00315,LiAsF6,EC,PC,2-MeTHF,THF,,1/0.262321144674086/0.206557939073367/0.347033553930106/0.369934821800028,,,,,,,,10.1016/0378-7753(91)80004-H,F[As-](F)(F)(F)(F)F,Li Salt,195.851,O=C1OCCO1,Solvent,88.062,CC1COC(=O)O1,Solvent,102.08899999999998,CC1CCCO1,Solvent,86.134,C1CCOC1,Solvent,72.107,,,
4888.0,lit_tr5850,,1.0,-30.0,0.00463,LiAsF6,EC,PC,2-MeTHF,THF,,1/0.262321144674086/0.206557939073367/0.347033553930106/0.369934821800028,,,,,,,,10.1016/0378-7753(91)80004-H,F[As-](F)(F)(F)(F)F,Li Salt,195.851,O=C1OCCO1,Solvent,88.062,CC1COC(=O)O1,Solvent,102.08899999999998,CC1CCCO1,Solvent,86.134,C1CCOC1,Solvent,72.107,,,
4889.0,lit_tr5851,,1.0,-20.0,0.00612,LiAsF6,EC,PC,2-MeTHF,THF,,1/0.262321144674086/0.206557939073367/0.347033553930106/0.369934821800028,,,,,,,,10.1016/0378-7753(91)80004-H,F[As-](F)(F)(F)(F)F,Li Salt,195.851,O=C1OCCO1,Solvent,88.062,CC1COC(=O)O1,Solvent,102.08899999999998,CC1CCCO1,Solvent,86.134,C1CCOC1,Solvent,72.107,,,
4890.0,lit_tr5852,,1.0,-10.0,0.00773,LiAsF6,EC,PC,2-MeTHF,THF,,1/0.262321144674086/0.206557939073367/0.347033553930106/0.369934821800028,,,,,,,,10.1016/0378-7753(91)80004-H,F[As-](F)(F)(F)(F)F,Li Salt,195.851,O=C1OCCO1,Solvent,88.062,CC1COC(=O)O1,Solvent,102.08899999999998,CC1CCCO1,Solvent,86.134,C1CCOC1,Solvent,72.107,,,
4891.0,lit_tr5853,,1.0,0.0,0.00949,LiAsF6,EC,PC,2-MeTHF,THF,,1/0.262321144674086/0.206557939073367/0.347033553930106/0.369934821800028,,,,,,,,10.1016/0378-7753(91)80004-H,F[As-](F)(F)(F)(F)F,Li Salt,195.851,O=C1OCCO1,Solvent,88.062,CC1COC(=O)O1,Solvent,102.08899999999998,CC1CCCO1,Solvent,86.134,C1CCOC1,Solvent,72.107,,,
4892.0,lit_tr5854,,1.0,20.0,0.01332,LiAsF6,EC,PC,2-MeTHF,THF,,1/0.262321144674086/0.206557939073367/0.347033553930106/0.369934821800028,,,,,,,,10.1016/0378-7753(91)80004-H,F[As-](F)(F)(F)(F)F,Li Salt,195.851,O=C1OCCO1,Solvent,88.062,CC1COC(=O)O1,Solvent,102.08899999999998,CC1CCCO1,Solvent,86.134,C1CCOC1,Solvent,72.107,,,
4893.0,lit_tr5855,,1.0,40.0,0.01705,LiAsF6,EC,PC,2-MeTHF,THF,,1/0.262321144674086/0.206557939073367/0.347033553930106/0.369934821800028,,,,,,,,10.1016/0378-7753(91)80004-H,F[As-](F)(F)(F)(F)F,Li Salt,195.851,O=C1OCCO1,Solvent,88.062,CC1COC(=O)O1,Solvent,102.08899999999998,CC1CCCO1,Solvent,86.134,C1CCOC1,Solvent,72.107,,,
4894.0,lit_tr5856,,1.0,60.0,0.02077,LiAsF6,EC,PC,2-MeTHF,THF,,1/0.262321144674086/0.206557939073367/0.347033553930106/0.369934821800028,,,,,,,,10.1016/0378-7753(91)80004-H,F[As-](F)(F)(F)(F)F,Li Salt,195.851,O=C1OCCO1,Solvent,88.062,CC1COC(=O)O1,Solvent,102.08899999999998,CC1CCCO1,Solvent,86.134,C1CCOC1,Solvent,72.107,,,
4895.0,lit_tr5857,,1.0,80.0,0.02461,LiAsF6,EC,PC,2-MeTHF,THF,,1/0.262321144674086/0.206557939073367/0.347033553930106/0.369934821800028,,,,,,,,10.1016/0378-7753(91)80004-H,F[As-](F)(F)(F)(F)F,Li Salt,195.851,O=C1OCCO1,Solvent,88.062,CC1COC(=O)O1,Solvent,102.08899999999998,CC1CCCO1,Solvent,86.134,C1CCOC1,Solvent,72.107,,,
4896.0,lit_tr5858,,1.0,-60.0,0.00028,LiAsF6,EC,PC,2-MeTHF,Toluene,,1/0.262321144674086/0.206557939073367/0.347033553930106/0.283264597351856,,,,,,,,10.1016/0378-7753(91)80004-H,F[As-](F)(F)(F)(F)F,Li Salt,195.851,O=C1OCCO1,Solvent,88.062,CC1COC(=O)O1,Solvent,102.08899999999998,CC1CCCO1,Solvent,86.134,CC1=CC=CC=C1,Solvent,92.141,,,
4897.0,lit_tr5859,,1.0,-50.0,0.00063,LiAsF6,EC,PC,2-MeTHF,Toluene,,1/0.262321144674086/0.206557939073367/0.347033553930106/0.283264597351856,,,,,,,,10.1016/0378-7753(91)80004-H,F[As-](F)(F)(F)(F)F,Li Salt,195.851,O=C1OCCO1,Solvent,88.062,CC1COC(=O)O1,Solvent,102.08899999999998,CC1CCCO1,Solvent,86.134,CC1=CC=CC=C1,Solvent,92.141,,,
