Repository: spark8ku/HPG

# HPG-GAT: Hierarchical Polymer Graph-based Model for Ionic Conductivity Prediction

This repository provides:

- Preprocessed dataset used for training and evaluation
- Preprocessed Hierarchical Polymer Graph (HPG) representations of polymer electrolytes
- Scripts for loading and using the data

The original raw dataset can be found at:  
👉 https://github.com/KanHatakeyama/ion_predictor

File: data/processed_electrolytes.csv (part 13 of 39)
ID,title,subtitle,tags,Temperature,Conductivity,component1,component2,component3,component4,component5,component6,mol_ratio,wt_ratio,melting_temp,inorg_name,inorg_contain_ratio(wt),crystallinity,Tg,mp,reference,smiles1,type1,Mw1,smiles2,type2,Mw2,smiles3,type3,Mw3,smiles4,type4,Mw4,smiles5,type5,Mw5,smiles6,type6,Mw6
4898.0,lit_tr5860,,1.0,-40.0,0.00178,LiAsF6,EC,PC,2-MeTHF,Toluene,,1/0.262321144674086/0.206557939073367/0.347033553930106/0.283264597351856,,,,,,,,10.1016/0378-7753(91)80004-H,F[As-](F)(F)(F)(F)F,Li Salt,195.851,O=C1OCCO1,Solvent,88.062,CC1COC(=O)O1,Solvent,102.08899999999998,CC1CCCO1,Solvent,86.134,CC1=CC=CC=C1,Solvent,92.141,,,
4899.0,lit_tr5861,,1.0,-30.0,0.00202,LiAsF6,EC,PC,2-MeTHF,Toluene,,1/0.262321144674086/0.206557939073367/0.347033553930106/0.283264597351856,,,,,,,,10.1016/0378-7753(91)80004-H,F[As-](F)(F)(F)(F)F,Li Salt,195.851,O=C1OCCO1,Solvent,88.062,CC1COC(=O)O1,Solvent,102.08899999999998,CC1CCCO1,Solvent,86.134,CC1=CC=CC=C1,Solvent,92.141,,,
4900.0,lit_tr5862,,1.0,-20.0,0.00296,LiAsF6,EC,PC,2-MeTHF,Toluene,,1/0.262321144674086/0.206557939073367/0.347033553930106/0.283264597351856,,,,,,,,10.1016/0378-7753(91)80004-H,F[As-](F)(F)(F)(F)F,Li Salt,195.851,O=C1OCCO1,Solvent,88.062,CC1COC(=O)O1,Solvent,102.08899999999998,CC1CCCO1,Solvent,86.134,CC1=CC=CC=C1,Solvent,92.141,,,
4901.0,lit_tr5863,,1.0,-10.0,0.00401,LiAsF6,EC,PC,2-MeTHF,Toluene,,1/0.262321144674086/0.206557939073367/0.347033553930106/0.283264597351856,,,,,,,,10.1016/0378-7753(91)80004-H,F[As-](F)(F)(F)(F)F,Li Salt,195.851,O=C1OCCO1,Solvent,88.062,CC1COC(=O)O1,Solvent,102.08899999999998,CC1CCCO1,Solvent,86.134,CC1=CC=CC=C1,Solvent,92.141,,,
4902.0,lit_tr5864,,1.0,0.0,0.00521,LiAsF6,EC,PC,2-MeTHF,Toluene,,1/0.262321144674086/0.206557939073367/0.347033553930106/0.283264597351856,,,,,,,,10.1016/0378-7753(91)80004-H,F[As-](F)(F)(F)(F)F,Li Salt,195.851,O=C1OCCO1,Solvent,88.062,CC1COC(=O)O1,Solvent,102.08899999999998,CC1CCCO1,Solvent,86.134,CC1=CC=CC=C1,Solvent,92.141,,,
4903.0,lit_tr5865,,1.0,20.0,0.0079,LiAsF6,EC,PC,2-MeTHF,Toluene,,1/0.262321144674086/0.206557939073367/0.347033553930106/0.283264597351856,,,,,,,,10.1016/0378-7753(91)80004-H,F[As-](F)(F)(F)(F)F,Li Salt,195.851,O=C1OCCO1,Solvent,88.062,CC1COC(=O)O1,Solvent,102.08899999999998,CC1CCCO1,Solvent,86.134,CC1=CC=CC=C1,Solvent,92.141,,,
4904.0,lit_tr5866,,1.0,-10.0,0.00339,LiAsF6,EC,PC,Diglyme,,,1/0.374744492391551/0.295082770104809/0.349183871208169,,,,,,,,10.1016/0378-7753(91)80004-H,F[As-](F)(F)(F)(F)F,Li Salt,195.851,O=C1OCCO1,Solvent,88.062,CC1COC(=O)O1,Solvent,102.08899999999998,COCCOCCOC,Solvent,134.175,,,,,,
4905.0,lit_tr5867,,1.0,0.0,0.00478,LiAsF6,EC,PC,Diglyme,,,1/0.374744492391551/0.295082770104809/0.349183871208169,,,,,,,,10.1016/0378-7753(91)80004-H,F[As-](F)(F)(F)(F)F,Li Salt,195.851,O=C1OCCO1,Solvent,88.062,CC1COC(=O)O1,Solvent,102.08899999999998,COCCOCCOC,Solvent,134.175,,,,,,
4906.0,lit_tr5868,,1.0,20.0,0.00837,LiAsF6,EC,PC,Diglyme,,,1/0.374744492391551/0.295082770104809/0.349183871208169,,,,,,,,10.1016/0378-7753(91)80004-H,F[As-](F)(F)(F)(F)F,Li Salt,195.851,O=C1OCCO1,Solvent,88.062,CC1COC(=O)O1,Solvent,102.08899999999998,COCCOCCOC,Solvent,134.175,,,,,,
4907.0,lit_tr5869,,1.0,40.0,0.01263,LiAsF6,EC,PC,Diglyme,,,1/0.374744492391551/0.295082770104809/0.349183871208169,,,,,,,,10.1016/0378-7753(91)80004-H,F[As-](F)(F)(F)(F)F,Li Salt,195.851,O=C1OCCO1,Solvent,88.062,CC1COC(=O)O1,Solvent,102.08899999999998,COCCOCCOC,Solvent,134.175,,,,,,
4908.0,lit_tr5870,,1.0,60.0,0.01711,LiAsF6,EC,PC,Diglyme,,,1/0.374744492391551/0.295082770104809/0.349183871208169,,,,,,,,10.1016/0378-7753(91)80004-H,F[As-](F)(F)(F)(F)F,Li Salt,195.851,O=C1OCCO1,Solvent,88.062,CC1COC(=O)O1,Solvent,102.08899999999998,COCCOCCOC,Solvent,134.175,,,,,,
4909.0,lit_tr5871,,1.0,80.0,0.02194,LiAsF6,EC,PC,Diglyme,,,1/0.374744492391551/0.295082770104809/0.349183871208169,,,,,,,,10.1016/0378-7753(91)80004-H,F[As-](F)(F)(F)(F)F,Li Salt,195.851,O=C1OCCO1,Solvent,88.062,CC1COC(=O)O1,Solvent,102.08899999999998,COCCOCCOC,Solvent,134.175,,,,,,
4910.0,lit_tr5872,,1.0,-60.0,0.00028,LiAsF6,EC,PC,DME,,,1/0.374744492391551/0.295082770104809/0.727154330366833,,,,,,,,10.1016/0378-7753(91)80004-H,F[As-](F)(F)(F)(F)F,Li Salt,195.851,O=C1OCCO1,Solvent,88.062,CC1COC(=O)O1,Solvent,102.08899999999998,COC,Solvent,46.069,,,,,,
4911.0,lit_tr5873,,1.0,-50.0,0.00057,LiAsF6,EC,PC,DME,,,1/0.374744492391551/0.295082770104809/0.727154330366833,,,,,,,,10.1016/0378-7753(91)80004-H,F[As-](F)(F)(F)(F)F,Li Salt,195.851,O=C1OCCO1,Solvent,88.062,CC1COC(=O)O1,Solvent,102.08899999999998,COC,Solvent,46.069,,,,,,
4912.0,lit_tr5874,,1.0,-40.0,0.00107,LiAsF6,EC,PC,DME,,,1/0.374744492391551/0.295082770104809/0.727154330366833,,,,,,,,10.1016/0378-7753(91)80004-H,F[As-](F)(F)(F)(F)F,Li Salt,195.851,O=C1OCCO1,Solvent,88.062,CC1COC(=O)O1,Solvent,102.08899999999998,COC,Solvent,46.069,,,,,,
4913.0,lit_tr5875,,1.0,-30.0,0.00335,LiAsF6,EC,PC,DME,,,1/0.374744492391551/0.295082770104809/0.727154330366833,,,,,,,,10.1016/0378-7753(91)80004-H,F[As-](F)(F)(F)(F)F,Li Salt,195.851,O=C1OCCO1,Solvent,88.062,CC1COC(=O)O1,Solvent,102.08899999999998,COC,Solvent,46.069,,,,,,
4914.0,lit_tr5876,,1.0,-20.0,0.00502,LiAsF6,EC,PC,DME,,,1/0.374744492391551/0.295082770104809/0.727154330366833,,,,,,,,10.1016/0378-7753(91)80004-H,F[As-](F)(F)(F)(F)F,Li Salt,195.851,O=C1OCCO1,Solvent,88.062,CC1COC(=O)O1,Solvent,102.08899999999998,COC,Solvent,46.069,,,,,,
4915.0,lit_tr5877,,1.0,-10.0,0.00702,LiAsF6,EC,PC,DME,,,1/0.374744492391551/0.295082770104809/0.727154330366833,,,,,,,,10.1016/0378-7753(91)80004-H,F[As-](F)(F)(F)(F)F,Li Salt,195.851,O=C1OCCO1,Solvent,88.062,CC1COC(=O)O1,Solvent,102.08899999999998,COC,Solvent,46.069,,,,,,
4916.0,lit_tr5878,,1.0,0.0,0.00923,LiAsF6,EC,PC,DME,,,1/0.374744492391551/0.295082770104809/0.727154330366833,,,,,,,,10.1016/0378-7753(91)80004-H,F[As-](F)(F)(F)(F)F,Li Salt,195.851,O=C1OCCO1,Solvent,88.062,CC1COC(=O)O1,Solvent,102.08899999999998,COC,Solvent,46.069,,,,,,
4917.0,lit_tr5879,,1.0,20.0,0.0144,LiAsF6,EC,PC,DME,,,1/0.374744492391551/0.295082770104809/0.727154330366833,,,,,,,,10.1016/0378-7753(91)80004-H,F[As-](F)(F)(F)(F)F,Li Salt,195.851,O=C1OCCO1,Solvent,88.062,CC1COC(=O)O1,Solvent,102.08899999999998,COC,Solvent,46.069,,,,,,
4918.0,lit_tr5880,,1.0,40.0,0.01987,LiAsF6,EC,PC,DME,,,1/0.374744492391551/0.295082770104809/0.727154330366833,,,,,,,,10.1016/0378-7753(91)80004-H,F[As-](F)(F)(F)(F)F,Li Salt,195.851,O=C1OCCO1,Solvent,88.062,CC1COC(=O)O1,Solvent,102.08899999999998,COC,Solvent,46.069,,,,,,
4919.0,lit_tr5881,,1.0,60.0,0.02575,LiAsF6,EC,PC,DME,,,1/0.374744492391551/0.295082770104809/0.727154330366833,,,,,,,,10.1016/0378-7753(91)80004-H,F[As-](F)(F)(F)(F)F,Li Salt,195.851,O=C1OCCO1,Solvent,88.062,CC1COC(=O)O1,Solvent,102.08899999999998,COC,Solvent,46.069,,,,,,
4920.0,lit_tr5882,,1.0,80.0,0.03144,LiAsF6,EC,PC,DME,,,1/0.374744492391551/0.295082770104809/0.727154330366833,,,,,,,,10.1016/0378-7753(91)80004-H,F[As-](F)(F)(F)(F)F,Li Salt,195.851,O=C1OCCO1,Solvent,88.062,CC1COC(=O)O1,Solvent,102.08899999999998,COC,Solvent,46.069,,,,,,
4921.0,lit_tr5883,,1.0,-60.0,0.00051,LiAsF6,EC,PC,MethyleneChloride,,,1/0.224846695434931/0.177049662062886/1.09619686800895,,,,,,,,10.1016/0378-7753(91)80004-H,F[As-](F)(F)(F)(F)F,Li Salt,195.851,O=C1OCCO1,Solvent,88.062,CC1COC(=O)O1,Solvent,102.08899999999998,ClCCl,Solvent,84.93299999999999,,,,,,
4922.0,lit_tr5884,,1.0,-50.0,0.00102,LiAsF6,EC,PC,MethyleneChloride,,,1/0.224846695434931/0.177049662062886/1.09619686800895,,,,,,,,10.1016/0378-7753(91)80004-H,F[As-](F)(F)(F)(F)F,Li Salt,195.851,O=C1OCCO1,Solvent,88.062,CC1COC(=O)O1,Solvent,102.08899999999998,ClCCl,Solvent,84.93299999999999,,,,,,
4923.0,lit_tr5885,,1.0,-40.0,0.00167,LiAsF6,EC,PC,MethyleneChloride,,,1/0.224846695434931/0.177049662062886/1.09619686800895,,,,,,,,10.1016/0378-7753(91)80004-H,F[As-](F)(F)(F)(F)F,Li Salt,195.851,O=C1OCCO1,Solvent,88.062,CC1COC(=O)O1,Solvent,102.08899999999998,ClCCl,Solvent,84.93299999999999,,,,,,
4924.0,lit_tr5886,,1.0,-30.0,0.0026,LiAsF6,EC,PC,MethyleneChloride,,,1/0.224846695434931/0.177049662062886/1.09619686800895,,,,,,,,10.1016/0378-7753(91)80004-H,F[As-](F)(F)(F)(F)F,Li Salt,195.851,O=C1OCCO1,Solvent,88.062,CC1COC(=O)O1,Solvent,102.08899999999998,ClCCl,Solvent,84.93299999999999,,,,,,
4925.0,lit_tr5887,,1.0,-20.0,0.00339,LiAsF6,EC,PC,MethyleneChloride,,,1/0.224846695434931/0.177049662062886/1.09619686800895,,,,,,,,10.1016/0378-7753(91)80004-H,F[As-](F)(F)(F)(F)F,Li Salt,195.851,O=C1OCCO1,Solvent,88.062,CC1COC(=O)O1,Solvent,102.08899999999998,ClCCl,Solvent,84.93299999999999,,,,,,
4926.0,lit_tr5888,,1.0,-10.0,0.00424,LiAsF6,EC,PC,MethyleneChloride,,,1/0.224846695434931/0.177049662062886/1.09619686800895,,,,,,,,10.1016/0378-7753(91)80004-H,F[As-](F)(F)(F)(F)F,Li Salt,195.851,O=C1OCCO1,Solvent,88.062,CC1COC(=O)O1,Solvent,102.08899999999998,ClCCl,Solvent,84.93299999999999,,,,,,
4927.0,lit_tr5889,,1.0,0.0,0.00515,LiAsF6,EC,PC,MethyleneChloride,,,1/0.224846695434931/0.177049662062886/1.09619686800895,,,,,,,,10.1016/0378-7753(91)80004-H,F[As-](F)(F)(F)(F)F,Li Salt,195.851,O=C1OCCO1,Solvent,88.062,CC1COC(=O)O1,Solvent,102.08899999999998,ClCCl,Solvent,84.93299999999999,,,,,,
4928.0,lit_tr5890,,1.0,20.0,0.00697,LiAsF6,EC,PC,MethyleneChloride,,,1/0.224846695434931/0.177049662062886/1.09619686800895,,,,,,,,10.1016/0378-7753(91)80004-H,F[As-](F)(F)(F)(F)F,Li Salt,195.851,O=C1OCCO1,Solvent,88.062,CC1COC(=O)O1,Solvent,102.08899999999998,ClCCl,Solvent,84.93299999999999,,,,,,
4929.0,lit_tr5891,,1.0,-60.0,0.00076,LiAsF6,EC,PC,MethyleneChloride,,,1/0.374744492391551/0.295082770104809/0.782997762863535,,,,,,,,10.1016/0378-7753(91)80004-H,F[As-](F)(F)(F)(F)F,Li Salt,195.851,O=C1OCCO1,Solvent,88.062,CC1COC(=O)O1,Solvent,102.08899999999998,ClCCl,Solvent,84.93299999999999,,,,,,
4930.0,lit_tr5892,,1.0,-50.0,0.00144,LiAsF6,EC,PC,MethyleneChloride,,,1/0.374744492391551/0.295082770104809/0.782997762863535,,,,,,,,10.1016/0378-7753(91)80004-H,F[As-](F)(F)(F)(F)F,Li Salt,195.851,O=C1OCCO1,Solvent,88.062,CC1COC(=O)O1,Solvent,102.08899999999998,ClCCl,Solvent,84.93299999999999,,,,,,
4931.0,lit_tr5893,,1.0,-40.0,0.00231,LiAsF6,EC,PC,MethyleneChloride,,,1/0.374744492391551/0.295082770104809/0.782997762863535,,,,,,,,10.1016/0378-7753(91)80004-H,F[As-](F)(F)(F)(F)F,Li Salt,195.851,O=C1OCCO1,Solvent,88.062,CC1COC(=O)O1,Solvent,102.08899999999998,ClCCl,Solvent,84.93299999999999,,,,,,
4932.0,lit_tr5894,,1.0,-30.0,0.00319,LiAsF6,EC,PC,MethyleneChloride,,,1/0.374744492391551/0.295082770104809/0.782997762863535,,,,,,,,10.1016/0378-7753(91)80004-H,F[As-](F)(F)(F)(F)F,Li Salt,195.851,O=C1OCCO1,Solvent,88.062,CC1COC(=O)O1,Solvent,102.08899999999998,ClCCl,Solvent,84.93299999999999,,,,,,
4933.0,lit_tr5895,,1.0,-20.0,0.00439,LiAsF6,EC,PC,MethyleneChloride,,,1/0.374744492391551/0.295082770104809/0.782997762863535,,,,,,,,10.1016/0378-7753(91)80004-H,F[As-](F)(F)(F)(F)F,Li Salt,195.851,O=C1OCCO1,Solvent,88.062,CC1COC(=O)O1,Solvent,102.08899999999998,ClCCl,Solvent,84.93299999999999,,,,,,
4934.0,lit_tr5896,,1.0,-10.0,0.0057,LiAsF6,EC,PC,MethyleneChloride,,,1/0.374744492391551/0.295082770104809/0.782997762863535,,,,,,,,10.1016/0378-7753(91)80004-H,F[As-](F)(F)(F)(F)F,Li Salt,195.851,O=C1OCCO1,Solvent,88.062,CC1COC(=O)O1,Solvent,102.08899999999998,ClCCl,Solvent,84.93299999999999,,,,,,
4935.0,lit_tr5897,,1.0,0.0,0.00719,LiAsF6,EC,PC,MethyleneChloride,,,1/0.374744492391551/0.295082770104809/0.782997762863535,,,,,,,,10.1016/0378-7753(91)80004-H,F[As-](F)(F)(F)(F)F,Li Salt,195.851,O=C1OCCO1,Solvent,88.062,CC1COC(=O)O1,Solvent,102.08899999999998,ClCCl,Solvent,84.93299999999999,,,,,,
4936.0,lit_tr5898,,1.0,20.0,0.01041,LiAsF6,EC,PC,MethyleneChloride,,,1/0.374744492391551/0.295082770104809/0.782997762863535,,,,,,,,10.1016/0378-7753(91)80004-H,F[As-](F)(F)(F)(F)F,Li Salt,195.851,O=C1OCCO1,Solvent,88.062,CC1COC(=O)O1,Solvent,102.08899999999998,ClCCl,Solvent,84.93299999999999,,,,,,
4937.0,lit_tr5899,,1.0,-60.0,0.00022,LiAsF6,EC,PC,MethyleneChloride,,,1/0.524642289348172/0.413115878146733/0.469798657718121,,,,,,,,10.1016/0378-7753(91)80004-H,F[As-](F)(F)(F)(F)F,Li Salt,195.851,O=C1OCCO1,Solvent,88.062,CC1COC(=O)O1,Solvent,102.08899999999998,ClCCl,Solvent,84.93299999999999,,,,,,
4938.0,lit_tr5900,,1.0,-50.0,0.00053,LiAsF6,EC,PC,MethyleneChloride,,,1/0.524642289348172/0.413115878146733/0.469798657718121,,,,,,,,10.1016/0378-7753(91)80004-H,F[As-](F)(F)(F)(F)F,Li Salt,195.851,O=C1OCCO1,Solvent,88.062,CC1COC(=O)O1,Solvent,102.08899999999998,ClCCl,Solvent,84.93299999999999,,,,,,
4939.0,lit_tr5901,,1.0,-40.0,0.00111,LiAsF6,EC,PC,MethyleneChloride,,,1/0.524642289348172/0.413115878146733/0.469798657718121,,,,,,,,10.1016/0378-7753(91)80004-H,F[As-](F)(F)(F)(F)F,Li Salt,195.851,O=C1OCCO1,Solvent,88.062,CC1COC(=O)O1,Solvent,102.08899999999998,ClCCl,Solvent,84.93299999999999,,,,,,
4940.0,lit_tr5902,,1.0,-30.0,0.00204,LiAsF6,EC,PC,MethyleneChloride,,,1/0.524642289348172/0.413115878146733/0.469798657718121,,,,,,,,10.1016/0378-7753(91)80004-H,F[As-](F)(F)(F)(F)F,Li Salt,195.851,O=C1OCCO1,Solvent,88.062,CC1COC(=O)O1,Solvent,102.08899999999998,ClCCl,Solvent,84.93299999999999,,,,,,
4941.0,lit_tr5903,,1.0,-20.0,0.00315,LiAsF6,EC,PC,MethyleneChloride,,,1/0.524642289348172/0.413115878146733/0.469798657718121,,,,,,,,10.1016/0378-7753(91)80004-H,F[As-](F)(F)(F)(F)F,Li Salt,195.851,O=C1OCCO1,Solvent,88.062,CC1COC(=O)O1,Solvent,102.08899999999998,ClCCl,Solvent,84.93299999999999,,,,,,
4942.0,lit_tr5904,,1.0,-10.0,0.00433,LiAsF6,EC,PC,MethyleneChloride,,,1/0.524642289348172/0.413115878146733/0.469798657718121,,,,,,,,10.1016/0378-7753(91)80004-H,F[As-](F)(F)(F)(F)F,Li Salt,195.851,O=C1OCCO1,Solvent,88.062,CC1COC(=O)O1,Solvent,102.08899999999998,ClCCl,Solvent,84.93299999999999,,,,,,
4943.0,lit_tr5905,,1.0,0.0,0.00581,LiAsF6,EC,PC,MethyleneChloride,,,1/0.524642289348172/0.413115878146733/0.469798657718121,,,,,,,,10.1016/0378-7753(91)80004-H,F[As-](F)(F)(F)(F)F,Li Salt,195.851,O=C1OCCO1,Solvent,88.062,CC1COC(=O)O1,Solvent,102.08899999999998,ClCCl,Solvent,84.93299999999999,,,,,,
4944.0,lit_tr5906,,1.0,20.0,0.00932,LiAsF6,EC,PC,MethyleneChloride,,,1/0.524642289348172/0.413115878146733/0.469798657718121,,,,,,,,10.1016/0378-7753(91)80004-H,F[As-](F)(F)(F)(F)F,Li Salt,195.851,O=C1OCCO1,Solvent,88.062,CC1COC(=O)O1,Solvent,102.08899999999998,ClCCl,Solvent,84.93299999999999,,,,,,
4945.0,lit_tr5907,,1.0,-60.0,0.00264,LiAsF6,EC,PC,MethyleneChloride,THF,,1/0.112423347717465/0.0885248310314428/1.09619686800895/0.184967410900014,,,,,,,,10.1016/0378-7753(91)80004-H,F[As-](F)(F)(F)(F)F,Li Salt,195.851,O=C1OCCO1,Solvent,88.062,CC1COC(=O)O1,Solvent,102.08899999999998,ClCCl,Solvent,84.93299999999999,C1CCOC1,Solvent,72.107,,,
4946.0,lit_tr5908,,1.0,-50.0,0.00362,LiAsF6,EC,PC,MethyleneChloride,THF,,1/0.112423347717465/0.0885248310314428/1.09619686800895/0.184967410900014,,,,,,,,10.1016/0378-7753(91)80004-H,F[As-](F)(F)(F)(F)F,Li Salt,195.851,O=C1OCCO1,Solvent,88.062,CC1COC(=O)O1,Solvent,102.08899999999998,ClCCl,Solvent,84.93299999999999,C1CCOC1,Solvent,72.107,,,
4947.0,lit_tr5909,,1.0,-40.0,0.00464,LiAsF6,EC,PC,MethyleneChloride,THF,,1/0.112423347717465/0.0885248310314428/1.09619686800895/0.184967410900014,,,,,,,,10.1016/0378-7753(91)80004-H,F[As-](F)(F)(F)(F)F,Li Salt,195.851,O=C1OCCO1,Solvent,88.062,CC1COC(=O)O1,Solvent,102.08899999999998,ClCCl,Solvent,84.93299999999999,C1CCOC1,Solvent,72.107,,,
4948.0,lit_tr5910,,1.0,-30.0,0.00569,LiAsF6,EC,PC,MethyleneChloride,THF,,1/0.112423347717465/0.0885248310314428/1.09619686800895/0.184967410900014,,,,,,,,10.1016/0378-7753(91)80004-H,F[As-](F)(F)(F)(F)F,Li Salt,195.851,O=C1OCCO1,Solvent,88.062,CC1COC(=O)O1,Solvent,102.08899999999998,ClCCl,Solvent,84.93299999999999,C1CCOC1,Solvent,72.107,,,
4949.0,lit_tr5911,,1.0,-20.0,0.00672,LiAsF6,EC,PC,MethyleneChloride,THF,,1/0.112423347717465/0.0885248310314428/1.09619686800895/0.184967410900014,,,,,,,,10.1016/0378-7753(91)80004-H,F[As-](F)(F)(F)(F)F,Li Salt,195.851,O=C1OCCO1,Solvent,88.062,CC1COC(=O)O1,Solvent,102.08899999999998,ClCCl,Solvent,84.93299999999999,C1CCOC1,Solvent,72.107,,,
4950.0,lit_tr5912,,1.0,-10.0,0.00772,LiAsF6,EC,PC,MethyleneChloride,THF,,1/0.112423347717465/0.0885248310314428/1.09619686800895/0.184967410900014,,,,,,,,10.1016/0378-7753(91)80004-H,F[As-](F)(F)(F)(F)F,Li Salt,195.851,O=C1OCCO1,Solvent,88.062,CC1COC(=O)O1,Solvent,102.08899999999998,ClCCl,Solvent,84.93299999999999,C1CCOC1,Solvent,72.107,,,
4951.0,lit_tr5913,,1.0,0.0,0.00868,LiAsF6,EC,PC,MethyleneChloride,THF,,1/0.112423347717465/0.0885248310314428/1.09619686800895/0.184967410900014,,,,,,,,10.1016/0378-7753(91)80004-H,F[As-](F)(F)(F)(F)F,Li Salt,195.851,O=C1OCCO1,Solvent,88.062,CC1COC(=O)O1,Solvent,102.08899999999998,ClCCl,Solvent,84.93299999999999,C1CCOC1,Solvent,72.107,,,
4952.0,lit_tr5914,,1.0,20.0,0.01052,LiAsF6,EC,PC,MethyleneChloride,THF,,1/0.112423347717465/0.0885248310314428/1.09619686800895/0.184967410900014,,,,,,,,10.1016/0378-7753(91)80004-H,F[As-](F)(F)(F)(F)F,Li Salt,195.851,O=C1OCCO1,Solvent,88.062,CC1COC(=O)O1,Solvent,102.08899999999998,ClCCl,Solvent,84.93299999999999,C1CCOC1,Solvent,72.107,,,
4953.0,lit_tr5915,,1.0,-60.0,0.00254,LiAsF6,EC,PC,MethyleneChloride,THF,,1/0.187372246195776/0.147541385052405/0.782997762863535/0.30827901816669,,,,,,,,10.1016/0378-7753(91)80004-H,F[As-](F)(F)(F)(F)F,Li Salt,195.851,O=C1OCCO1,Solvent,88.062,CC1COC(=O)O1,Solvent,102.08899999999998,ClCCl,Solvent,84.93299999999999,C1CCOC1,Solvent,72.107,,,
4954.0,lit_tr5916,,1.0,-50.0,0.00376,LiAsF6,EC,PC,MethyleneChloride,THF,,1/0.187372246195776/0.147541385052405/0.782997762863535/0.30827901816669,,,,,,,,10.1016/0378-7753(91)80004-H,F[As-](F)(F)(F)(F)F,Li Salt,195.851,O=C1OCCO1,Solvent,88.062,CC1COC(=O)O1,Solvent,102.08899999999998,ClCCl,Solvent,84.93299999999999,C1CCOC1,Solvent,72.107,,,
4955.0,lit_tr5917,,1.0,-40.0,0.00513,LiAsF6,EC,PC,MethyleneChloride,THF,,1/0.187372246195776/0.147541385052405/0.782997762863535/0.30827901816669,,,,,,,,10.1016/0378-7753(91)80004-H,F[As-](F)(F)(F)(F)F,Li Salt,195.851,O=C1OCCO1,Solvent,88.062,CC1COC(=O)O1,Solvent,102.08899999999998,ClCCl,Solvent,84.93299999999999,C1CCOC1,Solvent,72.107,,,
4956.0,lit_tr5918,,1.0,-30.0,0.00669,LiAsF6,EC,PC,MethyleneChloride,THF,,1/0.187372246195776/0.147541385052405/0.782997762863535/0.30827901816669,,,,,,,,10.1016/0378-7753(91)80004-H,F[As-](F)(F)(F)(F)F,Li Salt,195.851,O=C1OCCO1,Solvent,88.062,CC1COC(=O)O1,Solvent,102.08899999999998,ClCCl,Solvent,84.93299999999999,C1CCOC1,Solvent,72.107,,,
4957.0,lit_tr5919,,1.0,-20.0,0.00826,LiAsF6,EC,PC,MethyleneChloride,THF,,1/0.187372246195776/0.147541385052405/0.782997762863535/0.30827901816669,,,,,,,,10.1016/0378-7753(91)80004-H,F[As-](F)(F)(F)(F)F,Li Salt,195.851,O=C1OCCO1,Solvent,88.062,CC1COC(=O)O1,Solvent,102.08899999999998,ClCCl,Solvent,84.93299999999999,C1CCOC1,Solvent,72.107,,,
4958.0,lit_tr5920,,1.0,-10.0,0.00984,LiAsF6,EC,PC,MethyleneChloride,THF,,1/0.187372246195776/0.147541385052405/0.782997762863535/0.30827901816669,,,,,,,,10.1016/0378-7753(91)80004-H,F[As-](F)(F)(F)(F)F,Li Salt,195.851,O=C1OCCO1,Solvent,88.062,CC1COC(=O)O1,Solvent,102.08899999999998,ClCCl,Solvent,84.93299999999999,C1CCOC1,Solvent,72.107,,,
4959.0,lit_tr5921,,1.0,0.0,0.01145,LiAsF6,EC,PC,MethyleneChloride,THF,,1/0.187372246195776/0.147541385052405/0.782997762863535/0.30827901816669,,,,,,,,10.1016/0378-7753(91)80004-H,F[As-](F)(F)(F)(F)F,Li Salt,195.851,O=C1OCCO1,Solvent,88.062,CC1COC(=O)O1,Solvent,102.08899999999998,ClCCl,Solvent,84.93299999999999,C1CCOC1,Solvent,72.107,,,
4960.0,lit_tr5922,,1.0,20.0,0.01479,LiAsF6,EC,PC,MethyleneChloride,THF,,1/0.187372246195776/0.147541385052405/0.782997762863535/0.30827901816669,,,,,,,,10.1016/0378-7753(91)80004-H,F[As-](F)(F)(F)(F)F,Li Salt,195.851,O=C1OCCO1,Solvent,88.062,CC1COC(=O)O1,Solvent,102.08899999999998,ClCCl,Solvent,84.93299999999999,C1CCOC1,Solvent,72.107,,,
4961.0,lit_tr5923,,1.0,-60.0,0.00177,LiAsF6,EC,PC,MethyleneChloride,THF,,1/0.262321144674086/0.206557939073367/0.469798657718121/0.431590625433366,,,,,,,,10.1016/0378-7753(91)80004-H,F[As-](F)(F)(F)(F)F,Li Salt,195.851,O=C1OCCO1,Solvent,88.062,CC1COC(=O)O1,Solvent,102.08899999999998,ClCCl,Solvent,84.93299999999999,C1CCOC1,Solvent,72.107,,,
4962.0,lit_tr5924,,1.0,-50.0,0.0028,LiAsF6,EC,PC,MethyleneChloride,THF,,1/0.262321144674086/0.206557939073367/0.469798657718121/0.431590625433366,,,,,,,,10.1016/0378-7753(91)80004-H,F[As-](F)(F)(F)(F)F,Li Salt,195.851,O=C1OCCO1,Solvent,88.062,CC1COC(=O)O1,Solvent,102.08899999999998,ClCCl,Solvent,84.93299999999999,C1CCOC1,Solvent,72.107,,,
4963.0,lit_tr5925,,1.0,-40.0,0.0041,LiAsF6,EC,PC,MethyleneChloride,THF,,1/0.262321144674086/0.206557939073367/0.469798657718121/0.431590625433366,,,,,,,,10.1016/0378-7753(91)80004-H,F[As-](F)(F)(F)(F)F,Li Salt,195.851,O=C1OCCO1,Solvent,88.062,CC1COC(=O)O1,Solvent,102.08899999999998,ClCCl,Solvent,84.93299999999999,C1CCOC1,Solvent,72.107,,,
4964.0,lit_tr5926,,1.0,-30.0,0.00565,LiAsF6,EC,PC,MethyleneChloride,THF,,1/0.262321144674086/0.206557939073367/0.469798657718121/0.431590625433366,,,,,,,,10.1016/0378-7753(91)80004-H,F[As-](F)(F)(F)(F)F,Li Salt,195.851,O=C1OCCO1,Solvent,88.062,CC1COC(=O)O1,Solvent,102.08899999999998,ClCCl,Solvent,84.93299999999999,C1CCOC1,Solvent,72.107,,,
4965.0,lit_tr5927,,1.0,-20.0,0.00721,LiAsF6,EC,PC,MethyleneChloride,THF,,1/0.262321144674086/0.206557939073367/0.469798657718121/0.431590625433366,,,,,,,,10.1016/0378-7753(91)80004-H,F[As-](F)(F)(F)(F)F,Li Salt,195.851,O=C1OCCO1,Solvent,88.062,CC1COC(=O)O1,Solvent,102.08899999999998,ClCCl,Solvent,84.93299999999999,C1CCOC1,Solvent,72.107,,,
4966.0,lit_tr5928,,1.0,-10.0,0.00893,LiAsF6,EC,PC,MethyleneChloride,THF,,1/0.262321144674086/0.206557939073367/0.469798657718121/0.431590625433366,,,,,,,,10.1016/0378-7753(91)80004-H,F[As-](F)(F)(F)(F)F,Li Salt,195.851,O=C1OCCO1,Solvent,88.062,CC1COC(=O)O1,Solvent,102.08899999999998,ClCCl,Solvent,84.93299999999999,C1CCOC1,Solvent,72.107,,,
4967.0,lit_tr5929,,1.0,0.0,0.01068,LiAsF6,EC,PC,MethyleneChloride,THF,,1/0.262321144674086/0.206557939073367/0.469798657718121/0.431590625433366,,,,,,,,10.1016/0378-7753(91)80004-H,F[As-](F)(F)(F)(F)F,Li Salt,195.851,O=C1OCCO1,Solvent,88.062,CC1COC(=O)O1,Solvent,102.08899999999998,ClCCl,Solvent,84.93299999999999,C1CCOC1,Solvent,72.107,,,
4968.0,lit_tr5930,,1.0,20.0,0.01458,LiAsF6,EC,PC,MethyleneChloride,THF,,1/0.262321144674086/0.206557939073367/0.469798657718121/0.431590625433366,,,,,,,,10.1016/0378-7753(91)80004-H,F[As-](F)(F)(F)(F)F,Li Salt,195.851,O=C1OCCO1,Solvent,88.062,CC1COC(=O)O1,Solvent,102.08899999999998,ClCCl,Solvent,84.93299999999999,C1CCOC1,Solvent,72.107,,,
4969.0,lit_tr5931,,1.0,-20.0,0.00155,LiAsF6,EC,PC,Toluene,,,1/0.562116738587327/0.442624155157214/0.236053831126547,,,,,,,,10.1016/0378-7753(91)80004-H,F[As-](F)(F)(F)(F)F,Li Salt,195.851,O=C1OCCO1,Solvent,88.062,CC1COC(=O)O1,Solvent,102.08899999999998,CC1=CC=CC=C1,Solvent,92.141,,,,,,
4970.0,lit_tr5932,,1.0,-10.0,0.00253,LiAsF6,EC,PC,Toluene,,,1/0.562116738587327/0.442624155157214/0.236053831126547,,,,,,,,10.1016/0378-7753(91)80004-H,F[As-](F)(F)(F)(F)F,Li Salt,195.851,O=C1OCCO1,Solvent,88.062,CC1COC(=O)O1,Solvent,102.08899999999998,CC1=CC=CC=C1,Solvent,92.141,,,,,,
4971.0,lit_tr5933,,1.0,0.0,0.00364,LiAsF6,EC,PC,Toluene,,,1/0.562116738587327/0.442624155157214/0.236053831126547,,,,,,,,10.1016/0378-7753(91)80004-H,F[As-](F)(F)(F)(F)F,Li Salt,195.851,O=C1OCCO1,Solvent,88.062,CC1COC(=O)O1,Solvent,102.08899999999998,CC1=CC=CC=C1,Solvent,92.141,,,,,,
4972.0,lit_tr5934,,1.0,20.0,0.00658,LiAsF6,EC,PC,Toluene,,,1/0.562116738587327/0.442624155157214/0.236053831126547,,,,,,,,10.1016/0378-7753(91)80004-H,F[As-](F)(F)(F)(F)F,Li Salt,195.851,O=C1OCCO1,Solvent,88.062,CC1COC(=O)O1,Solvent,102.08899999999998,CC1=CC=CC=C1,Solvent,92.141,,,,,,
4973.0,lit_tr5935,,1.0,40.0,0.00993,LiAsF6,EC,PC,Toluene,,,1/0.562116738587327/0.442624155157214/0.236053831126547,,,,,,,,10.1016/0378-7753(91)80004-H,F[As-](F)(F)(F)(F)F,Li Salt,195.851,O=C1OCCO1,Solvent,88.062,CC1COC(=O)O1,Solvent,102.08899999999998,CC1=CC=CC=C1,Solvent,92.141,,,,,,
4974.0,lit_tr5936,,1.0,60.0,0.0139,LiAsF6,EC,PC,Toluene,,,1/0.562116738587327/0.442624155157214/0.236053831126547,,,,,,,,10.1016/0378-7753(91)80004-H,F[As-](F)(F)(F)(F)F,Li Salt,195.851,O=C1OCCO1,Solvent,88.062,CC1COC(=O)O1,Solvent,102.08899999999998,CC1=CC=CC=C1,Solvent,92.141,,,,,,
4975.0,lit_tr5937,,1.0,80.0,0.01774,LiAsF6,EC,PC,Toluene,,,1/0.562116738587327/0.442624155157214/0.236053831126547,,,,,,,,10.1016/0378-7753(91)80004-H,F[As-](F)(F)(F)(F)F,Li Salt,195.851,O=C1OCCO1,Solvent,88.062,CC1COC(=O)O1,Solvent,102.08899999999998,CC1=CC=CC=C1,Solvent,92.141,,,,,,
4976.0,lit_tr5938,,1.0,-50.0,3e-05,LiAsF6,EC,PC,Triglyme,,,1/0.374744492391551/0.295082770104809/0.27632833978567,,,,,,,,10.1016/0378-7753(91)80004-H,F[As-](F)(F)(F)(F)F,Li Salt,195.851,O=C1OCCO1,Solvent,88.062,CC1COC(=O)O1,Solvent,102.08899999999998,COCCOCCOCCOC,Electrolyte,178.22799999999998,,,,,,
4977.0,lit_tr5939,,1.0,-40.0,0.0002,LiAsF6,EC,PC,Triglyme,,,1/0.374744492391551/0.295082770104809/0.27632833978567,,,,,,,,10.1016/0378-7753(91)80004-H,F[As-](F)(F)(F)(F)F,Li Salt,195.851,O=C1OCCO1,Solvent,88.062,CC1COC(=O)O1,Solvent,102.08899999999998,COCCOCCOCCOC,Electrolyte,178.22799999999998,,,,,,
4978.0,lit_tr5940,,1.0,-30.0,0.00059,LiAsF6,EC,PC,Triglyme,,,1/0.374744492391551/0.295082770104809/0.27632833978567,,,,,,,,10.1016/0378-7753(91)80004-H,F[As-](F)(F)(F)(F)F,Li Salt,195.851,O=C1OCCO1,Solvent,88.062,CC1COC(=O)O1,Solvent,102.08899999999998,COCCOCCOCCOC,Electrolyte,178.22799999999998,,,,,,
4979.0,lit_tr5941,,1.0,-20.0,0.00119,LiAsF6,EC,PC,Triglyme,,,1/0.374744492391551/0.295082770104809/0.27632833978567,,,,,,,,10.1016/0378-7753(91)80004-H,F[As-](F)(F)(F)(F)F,Li Salt,195.851,O=C1OCCO1,Solvent,88.062,CC1COC(=O)O1,Solvent,102.08899999999998,COCCOCCOCCOC,Electrolyte,178.22799999999998,,,,,,
4980.0,lit_tr5942,,1.0,-10.0,0.00201,LiAsF6,EC,PC,Triglyme,,,1/0.374744492391551/0.295082770104809/0.27632833978567,,,,,,,,10.1016/0378-7753(91)80004-H,F[As-](F)(F)(F)(F)F,Li Salt,195.851,O=C1OCCO1,Solvent,88.062,CC1COC(=O)O1,Solvent,102.08899999999998,COCCOCCOCCOC,Electrolyte,178.22799999999998,,,,,,
4981.0,lit_tr5943,,1.0,0.0,0.00308,LiAsF6,EC,PC,Triglyme,,,1/0.374744492391551/0.295082770104809/0.27632833978567,,,,,,,,10.1016/0378-7753(91)80004-H,F[As-](F)(F)(F)(F)F,Li Salt,195.851,O=C1OCCO1,Solvent,88.062,CC1COC(=O)O1,Solvent,102.08899999999998,COCCOCCOCCOC,Electrolyte,178.22799999999998,,,,,,
4982.0,lit_tr5944,,1.0,20.0,0.00601,LiAsF6,EC,PC,Triglyme,,,1/0.374744492391551/0.295082770104809/0.27632833978567,,,,,,,,10.1016/0378-7753(91)80004-H,F[As-](F)(F)(F)(F)F,Li Salt,195.851,O=C1OCCO1,Solvent,88.062,CC1COC(=O)O1,Solvent,102.08899999999998,COCCOCCOCCOC,Electrolyte,178.22799999999998,,,,,,
4983.0,lit_tr5945,,1.0,40.0,0.00964,LiAsF6,EC,PC,Triglyme,,,1/0.374744492391551/0.295082770104809/0.27632833978567,,,,,,,,10.1016/0378-7753(91)80004-H,F[As-](F)(F)(F)(F)F,Li Salt,195.851,O=C1OCCO1,Solvent,88.062,CC1COC(=O)O1,Solvent,102.08899999999998,COCCOCCOCCOC,Electrolyte,178.22799999999998,,,,,,
4984.0,lit_tr5946,,1.0,60.0,0.01379,LiAsF6,EC,PC,Triglyme,,,1/0.374744492391551/0.295082770104809/0.27632833978567,,,,,,,,10.1016/0378-7753(91)80004-H,F[As-](F)(F)(F)(F)F,Li Salt,195.851,O=C1OCCO1,Solvent,88.062,CC1COC(=O)O1,Solvent,102.08899999999998,COCCOCCOCCOC,Electrolyte,178.22799999999998,,,,,,
4985.0,lit_tr5947,,1.0,80.0,0.01829,LiAsF6,EC,PC,Triglyme,,,1/0.374744492391551/0.295082770104809/0.27632833978567,,,,,,,,10.1016/0378-7753(91)80004-H,F[As-](F)(F)(F)(F)F,Li Salt,195.851,O=C1OCCO1,Solvent,88.062,CC1COC(=O)O1,Solvent,102.08899999999998,COCCOCCOCCOC,Electrolyte,178.22799999999998,,,,,,
4986.0,lit_tr5948,,1.0,20.0,0.00697,LiAsF6,EC,,,,,1/1.4989779695662,,,,,,,,10.1016/0378-7753(91)80004-H,F[As-](F)(F)(F)(F)F,Li Salt,195.851,O=C1OCCO1,Solvent,88.062,,,,,,,,,,,,
4987.0,lit_tr5949,,1.0,40.0,0.011,LiAsF6,EC,,,,,1/1.4989779695662,,,,,,,,10.1016/0378-7753(91)80004-H,F[As-](F)(F)(F)(F)F,Li Salt,195.851,O=C1OCCO1,Solvent,88.062,,,,,,,,,,,,
4988.0,lit_tr5950,,1.0,60.0,0.01572,LiAsF6,EC,,,,,1/1.4989779695662,,,,,,,,10.1016/0378-7753(91)80004-H,F[As-](F)(F)(F)(F)F,Li Salt,195.851,O=C1OCCO1,Solvent,88.062,,,,,,,,,,,,
4989.0,lit_tr5951,,1.0,80.0,0.02067,LiAsF6,EC,,,,,1/1.4989779695662,,,,,,,,10.1016/0378-7753(91)80004-H,F[As-](F)(F)(F)(F)F,Li Salt,195.851,O=C1OCCO1,Solvent,88.062,,,,,,,,,,,,
4990.0,lit_tr5952,,1.0,0.0,0.00657,LiAsF6,EC,2-MeTHF,,,,1/0.749488984783102/0.495762219900151,,,,,,,,10.1016/0378-7753(91)80004-H,F[As-](F)(F)(F)(F)F,Li Salt,195.851,O=C1OCCO1,Solvent,88.062,CC1CCCO1,Solvent,86.134,,,,,,,,,
4991.0,lit_tr5953,,1.0,20.0,0.01014,LiAsF6,EC,2-MeTHF,,,,1/0.749488984783102/0.495762219900151,,,,,,,,10.1016/0378-7753(91)80004-H,F[As-](F)(F)(F)(F)F,Li Salt,195.851,O=C1OCCO1,Solvent,88.062,CC1CCCO1,Solvent,86.134,,,,,,,,,
4992.0,lit_tr5954,,1.0,40.0,0.01409,LiAsF6,EC,2-MeTHF,,,,1/0.749488984783102/0.495762219900151,,,,,,,,10.1016/0378-7753(91)80004-H,F[As-](F)(F)(F)(F)F,Li Salt,195.851,O=C1OCCO1,Solvent,88.062,CC1CCCO1,Solvent,86.134,,,,,,,,,
4993.0,lit_tr5955,,1.0,60.0,0.01826,LiAsF6,EC,2-MeTHF,,,,1/0.749488984783102/0.495762219900151,,,,,,,,10.1016/0378-7753(91)80004-H,F[As-](F)(F)(F)(F)F,Li Salt,195.851,O=C1OCCO1,Solvent,88.062,CC1CCCO1,Solvent,86.134,,,,,,,,,
4994.0,lit_tr5956,,1.0,80.0,0.0225,LiAsF6,EC,2-MeTHF,,,,1/0.749488984783102/0.495762219900151,,,,,,,,10.1016/0378-7753(91)80004-H,F[As-](F)(F)(F)(F)F,Li Salt,195.851,O=C1OCCO1,Solvent,88.062,CC1CCCO1,Solvent,86.134,,,,,,,,,
4995.0,lit_tr5957,,1.0,-20.0,0.00527,LiAsF6,EC,DME,,,,1/0.749488984783102/0.727154330366833,,,,,,,,10.1016/0378-7753(91)80004-H,F[As-](F)(F)(F)(F)F,Li Salt,195.851,O=C1OCCO1,Solvent,88.062,COC,Solvent,46.069,,,,,,,,,
4996.0,lit_tr5958,,1.0,-10.0,0.00723,LiAsF6,EC,DME,,,,1/0.749488984783102/0.727154330366833,,,,,,,,10.1016/0378-7753(91)80004-H,F[As-](F)(F)(F)(F)F,Li Salt,195.851,O=C1OCCO1,Solvent,88.062,COC,Solvent,46.069,,,,,,,,,
4997.0,lit_tr5959,,1.0,0.0,0.0095,LiAsF6,EC,DME,,,,1/0.749488984783102/0.727154330366833,,,,,,,,10.1016/0378-7753(91)80004-H,F[As-](F)(F)(F)(F)F,Li Salt,195.851,O=C1OCCO1,Solvent,88.062,COC,Solvent,46.069,,,,,,,,,
4998.0,lit_tr5960,,1.0,20.0,0.01452,LiAsF6,EC,DME,,,,1/0.749488984783102/0.727154330366833,,,,,,,,10.1016/0378-7753(91)80004-H,F[As-](F)(F)(F)(F)F,Li Salt,195.851,O=C1OCCO1,Solvent,88.062,COC,Solvent,46.069,,,,,,,,,
4999.0,lit_tr5961,,1.0,40.0,0.02064,LiAsF6,EC,DME,,,,1/0.749488984783102/0.727154330366833,,,,,,,,10.1016/0378-7753(91)80004-H,F[As-](F)(F)(F)(F)F,Li Salt,195.851,O=C1OCCO1,Solvent,88.062,COC,Solvent,46.069,,,,,,,,,
5000.0,lit_tr5962,,1.0,60.0,0.02665,LiAsF6,EC,DME,,,,1/0.749488984783102/0.727154330366833,,,,,,,,10.1016/0378-7753(91)80004-H,F[As-](F)(F)(F)(F)F,Li Salt,195.851,O=C1OCCO1,Solvent,88.062,COC,Solvent,46.069,,,,,,,,,
5001.0,lit_tr5963,,1.0,80.0,0.03257,LiAsF6,EC,DME,,,,1/0.749488984783102/0.727154330366833,,,,,,,,10.1016/0378-7753(91)80004-H,F[As-](F)(F)(F)(F)F,Li Salt,195.851,O=C1OCCO1,Solvent,88.062,COC,Solvent,46.069,,,,,,,,,
5002.0,lit_tr5964,,1.0,-10.0,0.00475,LiAsF6,EC,Ethylmonoglyme,,,,1/0.749488984783102/0.355329949238579,,,,,,,,10.1016/0378-7753(91)80004-H,F[As-](F)(F)(F)(F)F,Li Salt,195.851,O=C1OCCO1,Solvent,88.062,CCOCCOCC,Solvent,118.176,,,,,,,,,
5003.0,lit_tr5965,,1.0,0.0,0.00649,LiAsF6,EC,Ethylmonoglyme,,,,1/0.749488984783102/0.355329949238579,,,,,,,,10.1016/0378-7753(91)80004-H,F[As-](F)(F)(F)(F)F,Li Salt,195.851,O=C1OCCO1,Solvent,88.062,CCOCCOCC,Solvent,118.176,,,,,,,,,
5004.0,lit_tr5966,,1.0,20.0,0.01067,LiAsF6,EC,Ethylmonoglyme,,,,1/0.749488984783102/0.355329949238579,,,,,,,,10.1016/0378-7753(91)80004-H,F[As-](F)(F)(F)(F)F,Li Salt,195.851,O=C1OCCO1,Solvent,88.062,CCOCCOCC,Solvent,118.176,,,,,,,,,
5005.0,lit_tr5967,,1.0,-30.0,0.00037,LiAsF6,EC,Sulfolane,,,,1/0.749488984783102/0.524673379379213,,,,,,,,10.1016/0378-7753(91)80004-H,F[As-](F)(F)(F)(F)F,Li Salt,195.851,O=C1OCCO1,Solvent,88.062,O=S1(CCCC1)=O,Solvent,120.173,,,,,,,,,
5006.0,lit_tr5968,,1.0,-20.0,0.00071,LiAsF6,EC,Sulfolane,,,,1/0.749488984783102/0.524673379379213,,,,,,,,10.1016/0378-7753(91)80004-H,F[As-](F)(F)(F)(F)F,Li Salt,195.851,O=C1OCCO1,Solvent,88.062,O=S1(CCCC1)=O,Solvent,120.173,,,,,,,,,
5007.0,lit_tr5969,,1.0,-10.0,0.00127,LiAsF6,EC,Sulfolane,,,,1/0.749488984783102/0.524673379379213,,,,,,,,10.1016/0378-7753(91)80004-H,F[As-](F)(F)(F)(F)F,Li Salt,195.851,O=C1OCCO1,Solvent,88.062,O=S1(CCCC1)=O,Solvent,120.173,,,,,,,,,
5008.0,lit_tr5970,,1.0,0.0,0.00198,LiAsF6,EC,Sulfolane,,,,1/0.749488984783102/0.524673379379213,,,,,,,,10.1016/0378-7753(91)80004-H,F[As-](F)(F)(F)(F)F,Li Salt,195.851,O=C1OCCO1,Solvent,88.062,O=S1(CCCC1)=O,Solvent,120.173,,,,,,,,,
5009.0,lit_tr5971,,1.0,20.0,0.00412,LiAsF6,EC,Sulfolane,,,,1/0.749488984783102/0.524673379379213,,,,,,,,10.1016/0378-7753(91)80004-H,F[As-](F)(F)(F)(F)F,Li Salt,195.851,O=C1OCCO1,Solvent,88.062,O=S1(CCCC1)=O,Solvent,120.173,,,,,,,,,
5010.0,lit_tr5972,,1.0,40.0,0.00687,LiAsF6,EC,Sulfolane,,,,1/0.749488984783102/0.524673379379213,,,,,,,,10.1016/0378-7753(91)80004-H,F[As-](F)(F)(F)(F)F,Li Salt,195.851,O=C1OCCO1,Solvent,88.062,O=S1(CCCC1)=O,Solvent,120.173,,,,,,,,,
5011.0,lit_tr5973,,1.0,60.0,0.01022,LiAsF6,EC,Sulfolane,,,,1/0.749488984783102/0.524673379379213,,,,,,,,10.1016/0378-7753(91)80004-H,F[As-](F)(F)(F)(F)F,Li Salt,195.851,O=C1OCCO1,Solvent,88.062,O=S1(CCCC1)=O,Solvent,120.173,,,,,,,,,
5012.0,lit_tr5974,,1.0,80.0,0.01402,LiAsF6,EC,Sulfolane,,,,1/0.749488984783102/0.524673379379213,,,,,,,,10.1016/0378-7753(91)80004-H,F[As-](F)(F)(F)(F)F,Li Salt,195.851,O=C1OCCO1,Solvent,88.062,O=S1(CCCC1)=O,Solvent,120.173,,,,,,,,,
5013.0,lit_tr5975,,1.0,-20.0,0.0013,LiAsF6,EC,Triglyme,,,,1/0.749488984783102/0.27632833978567,,,,,,,,10.1016/0378-7753(91)80004-H,F[As-](F)(F)(F)(F)F,Li Salt,195.851,O=C1OCCO1,Solvent,88.062,COCCOCCOCCOC,Electrolyte,178.22799999999998,,,,,,,,,
5014.0,lit_tr5976,,1.0,-10.0,0.00226,LiAsF6,EC,Triglyme,,,,1/0.749488984783102/0.27632833978567,,,,,,,,10.1016/0378-7753(91)80004-H,F[As-](F)(F)(F)(F)F,Li Salt,195.851,O=C1OCCO1,Solvent,88.062,COCCOCCOCCOC,Electrolyte,178.22799999999998,,,,,,,,,
5015.0,lit_tr5977,,1.0,0.0,0.0034,LiAsF6,EC,Triglyme,,,,1/0.749488984783102/0.27632833978567,,,,,,,,10.1016/0378-7753(91)80004-H,F[As-](F)(F)(F)(F)F,Li Salt,195.851,O=C1OCCO1,Solvent,88.062,COCCOCCOCCOC,Electrolyte,178.22799999999998,,,,,,,,,
5016.0,lit_tr5978,,1.0,20.0,0.00655,LiAsF6,EC,Triglyme,,,,1/0.749488984783102/0.27632833978567,,,,,,,,10.1016/0378-7753(91)80004-H,F[As-](F)(F)(F)(F)F,Li Salt,195.851,O=C1OCCO1,Solvent,88.062,COCCOCCOCCOC,Electrolyte,178.22799999999998,,,,,,,,,
5017.0,lit_tr5979,,1.0,40.0,0.01054,LiAsF6,EC,Triglyme,,,,1/0.749488984783102/0.27632833978567,,,,,,,,10.1016/0378-7753(91)80004-H,F[As-](F)(F)(F)(F)F,Li Salt,195.851,O=C1OCCO1,Solvent,88.062,COCCOCCOCCOC,Electrolyte,178.22799999999998,,,,,,,,,
5018.0,lit_tr5980,,1.0,60.0,0.0149,LiAsF6,EC,Triglyme,,,,1/0.749488984783102/0.27632833978567,,,,,,,,10.1016/0378-7753(91)80004-H,F[As-](F)(F)(F)(F)F,Li Salt,195.851,O=C1OCCO1,Solvent,88.062,COCCOCCOCCOC,Electrolyte,178.22799999999998,,,,,,,,,
5019.0,lit_tr5981,,1.0,80.0,0.01974,LiAsF6,EC,Triglyme,,,,1/0.749488984783102/0.27632833978567,,,,,,,,10.1016/0378-7753(91)80004-H,F[As-](F)(F)(F)(F)F,Li Salt,195.851,O=C1OCCO1,Solvent,88.062,COCCOCCOCCOC,Electrolyte,178.22799999999998,,,,,,,,,
5020.0,lit_tr5982,,1.0,-30.0,0.00065,LiAsF6,PC,,,,,0.2/1.18033108041924,,,,,,,,10.1016/0378-7753(91)80004-H,F[As-](F)(F)(F)(F)F,Li Salt,195.851,CC1COC(=O)O1,Solvent,102.08899999999998,,,,,,,,,,,,
5021.0,lit_tr5983,,1.0,-20.0,0.00093,LiAsF6,PC,,,,,0.2/1.18033108041924,,,,,,,,10.1016/0378-7753(91)80004-H,F[As-](F)(F)(F)(F)F,Li Salt,195.851,CC1COC(=O)O1,Solvent,102.08899999999998,,,,,,,,,,,,
5022.0,lit_tr5984,,1.0,-10.0,0.00133,LiAsF6,PC,,,,,0.2/1.18033108041924,,,,,,,,10.1016/0378-7753(91)80004-H,F[As-](F)(F)(F)(F)F,Li Salt,195.851,CC1COC(=O)O1,Solvent,102.08899999999998,,,,,,,,,,,,
5023.0,lit_tr5985,,1.0,0.0,0.0018,LiAsF6,PC,,,,,0.2/1.18033108041924,,,,,,,,10.1016/0378-7753(91)80004-H,F[As-](F)(F)(F)(F)F,Li Salt,195.851,CC1COC(=O)O1,Solvent,102.08899999999998,,,,,,,,,,,,
5024.0,lit_tr5986,,1.0,20.0,0.00294,LiAsF6,PC,,,,,0.2/1.18033108041924,,,,,,,,10.1016/0378-7753(91)80004-H,F[As-](F)(F)(F)(F)F,Li Salt,195.851,CC1COC(=O)O1,Solvent,102.08899999999998,,,,,,,,,,,,
5025.0,lit_tr5987,,1.0,40.0,0.00426,LiAsF6,PC,,,,,0.2/1.18033108041924,,,,,,,,10.1016/0378-7753(91)80004-H,F[As-](F)(F)(F)(F)F,Li Salt,195.851,CC1COC(=O)O1,Solvent,102.08899999999998,,,,,,,,,,,,
5026.0,lit_tr5988,,1.0,60.0,0.00569,LiAsF6,PC,,,,,0.2/1.18033108041924,,,,,,,,10.1016/0378-7753(91)80004-H,F[As-](F)(F)(F)(F)F,Li Salt,195.851,CC1COC(=O)O1,Solvent,102.08899999999998,,,,,,,,,,,,
5027.0,lit_tr5989,,1.0,80.0,0.00721,LiAsF6,PC,,,,,0.2/1.18033108041924,,,,,,,,10.1016/0378-7753(91)80004-H,F[As-](F)(F)(F)(F)F,Li Salt,195.851,CC1COC(=O)O1,Solvent,102.08899999999998,,,,,,,,,,,,
5028.0,lit_tr5990,,1.0,-60.0,1e-05,LiAsF6,PC,,,,,1/1.18033108041924,,,,,,,,10.1016/0378-7753(91)80004-H,F[As-](F)(F)(F)(F)F,Li Salt,195.851,CC1COC(=O)O1,Solvent,102.08899999999998,,,,,,,,,,,,
5029.0,lit_tr5991,,1.0,-50.0,6e-05,LiAsF6,PC,,,,,1/1.18033108041924,,,,,,,,10.1016/0378-7753(91)80004-H,F[As-](F)(F)(F)(F)F,Li Salt,195.851,CC1COC(=O)O1,Solvent,102.08899999999998,,,,,,,,,,,,
5030.0,lit_tr5992,,1.0,-40.0,0.00022,LiAsF6,PC,,,,,1/1.18033108041924,,,,,,,,10.1016/0378-7753(91)80004-H,F[As-](F)(F)(F)(F)F,Li Salt,195.851,CC1COC(=O)O1,Solvent,102.08899999999998,,,,,,,,,,,,
5031.0,lit_tr5993,,1.0,-30.0,0.00051,LiAsF6,PC,,,,,1/1.18033108041924,,,,,,,,10.1016/0378-7753(91)80004-H,F[As-](F)(F)(F)(F)F,Li Salt,195.851,CC1COC(=O)O1,Solvent,102.08899999999998,,,,,,,,,,,,
5032.0,lit_tr5994,,1.0,-20.0,0.00102,LiAsF6,PC,,,,,1/1.18033108041924,,,,,,,,10.1016/0378-7753(91)80004-H,F[As-](F)(F)(F)(F)F,Li Salt,195.851,CC1COC(=O)O1,Solvent,102.08899999999998,,,,,,,,,,,,
5033.0,lit_tr5995,,1.0,-10.0,0.00174,LiAsF6,PC,,,,,1/1.18033108041924,,,,,,,,10.1016/0378-7753(91)80004-H,F[As-](F)(F)(F)(F)F,Li Salt,195.851,CC1COC(=O)O1,Solvent,102.08899999999998,,,,,,,,,,,,
5034.0,lit_tr5996,,1.0,0.0,0.00268,LiAsF6,PC,,,,,1/1.18033108041924,,,,,,,,10.1016/0378-7753(91)80004-H,F[As-](F)(F)(F)(F)F,Li Salt,195.851,CC1COC(=O)O1,Solvent,102.08899999999998,,,,,,,,,,,,
5035.0,lit_tr5997,,1.0,20.0,0.00528,LiAsF6,PC,,,,,1/1.18033108041924,,,,,,,,10.1016/0378-7753(91)80004-H,F[As-](F)(F)(F)(F)F,Li Salt,195.851,CC1COC(=O)O1,Solvent,102.08899999999998,,,,,,,,,,,,
5036.0,lit_tr5998,,1.0,40.0,0.00847,LiAsF6,PC,,,,,1/1.18033108041924,,,,,,,,10.1016/0378-7753(91)80004-H,F[As-](F)(F)(F)(F)F,Li Salt,195.851,CC1COC(=O)O1,Solvent,102.08899999999998,,,,,,,,,,,,
5037.0,lit_tr5999,,1.0,60.0,0.0123,LiAsF6,PC,,,,,1/1.18033108041924,,,,,,,,10.1016/0378-7753(91)80004-H,F[As-](F)(F)(F)(F)F,Li Salt,195.851,CC1COC(=O)O1,Solvent,102.08899999999998,,,,,,,,,,,,
5038.0,lit_tr6000,,1.0,80.0,0.01656,LiAsF6,PC,,,,,1/1.18033108041924,,,,,,,,10.1016/0378-7753(91)80004-H,F[As-](F)(F)(F)(F)F,Li Salt,195.851,CC1COC(=O)O1,Solvent,102.08899999999998,,,,,,,,,,,,
5039.0,lit_tr6001,,1.0,-30.0,0.00328,LiAsF6,PC,DME,,,,1/0.590165540209619/0.727154330366833,,,,,,,,10.1016/0378-7753(91)80004-H,F[As-](F)(F)(F)(F)F,Li Salt,195.851,CC1COC(=O)O1,Solvent,102.08899999999998,COC,Solvent,46.069,,,,,,,,,
5040.0,lit_tr6002,,1.0,-20.0,0.00443,LiAsF6,PC,DME,,,,1/0.590165540209619/0.727154330366833,,,,,,,,10.1016/0378-7753(91)80004-H,F[As-](F)(F)(F)(F)F,Li Salt,195.851,CC1COC(=O)O1,Solvent,102.08899999999998,COC,Solvent,46.069,,,,,,,,,
5041.0,lit_tr6003,,1.0,-10.0,0.00624,LiAsF6,PC,DME,,,,1/0.590165540209619/0.727154330366833,,,,,,,,10.1016/0378-7753(91)80004-H,F[As-](F)(F)(F)(F)F,Li Salt,195.851,CC1COC(=O)O1,Solvent,102.08899999999998,COC,Solvent,46.069,,,,,,,,,
5042.0,lit_tr6004,,1.0,0.0,0.00837,LiAsF6,PC,DME,,,,1/0.590165540209619/0.727154330366833,,,,,,,,10.1016/0378-7753(91)80004-H,F[As-](F)(F)(F)(F)F,Li Salt,195.851,CC1COC(=O)O1,Solvent,102.08899999999998,COC,Solvent,46.069,,,,,,,,,
5043.0,lit_tr6005,,1.0,20.0,0.01315,LiAsF6,PC,DME,,,,1/0.590165540209619/0.727154330366833,,,,,,,,10.1016/0378-7753(91)80004-H,F[As-](F)(F)(F)(F)F,Li Salt,195.851,CC1COC(=O)O1,Solvent,102.08899999999998,COC,Solvent,46.069,,,,,,,,,
5044.0,lit_tr6006,,1.0,40.0,0.01846,LiAsF6,PC,DME,,,,1/0.590165540209619/0.727154330366833,,,,,,,,10.1016/0378-7753(91)80004-H,F[As-](F)(F)(F)(F)F,Li Salt,195.851,CC1COC(=O)O1,Solvent,102.08899999999998,COC,Solvent,46.069,,,,,,,,,
