Repository: spark8ku/HPG

# HPG-GAT: Hierarchical Polymer Graph-based Model for Ionic Conductivity Prediction

This repository provides:

- Preprocessed dataset used for training and evaluation
- Preprocessed Hierarchical Polymer Graph (HPG) representations of polymer electrolytes
- Scripts for loading and using the data

The original raw dataset can be found at:  
👉 https://github.com/KanHatakeyama/ion_predictor

File: data/processed_electrolytes.csv (part 14 of 39)
ID,title,subtitle,tags,Temperature,Conductivity,component1,component2,component3,component4,component5,component6,mol_ratio,wt_ratio,melting_temp,inorg_name,inorg_contain_ratio(wt),crystallinity,Tg,mp,reference,smiles1,type1,Mw1,smiles2,type2,Mw2,smiles3,type3,Mw3,smiles4,type4,Mw4,smiles5,type5,Mw5,smiles6,type6,Mw6
5045.0,lit_tr6007,,1.0,60.0,0.02392,LiAsF6,PC,DME,,,,1/0.590165540209619/0.727154330366833,,,,,,,,10.1016/0378-7753(91)80004-H,F[As-](F)(F)(F)(F)F,Li Salt,195.851,CC1COC(=O)O1,Solvent,102.08899999999998,COC,Solvent,46.069,,,,,,,,,
5046.0,lit_tr6008,,1.0,80.0,0.02818,LiAsF6,PC,DME,,,,1/0.590165540209619/0.727154330366833,,,,,,,,10.1016/0378-7753(91)80004-H,F[As-](F)(F)(F)(F)F,Li Salt,195.851,CC1COC(=O)O1,Solvent,102.08899999999998,COC,Solvent,46.069,,,,,,,,,
5047.0,lit_tr6009,,1.0,-30.0,1e-05,LiAsF6,PC,DME,,,,4/0.590165540209619/0.727154330366833,,,,,,,,10.1016/0378-7753(91)80004-H,F[As-](F)(F)(F)(F)F,Li Salt,195.851,CC1COC(=O)O1,Solvent,102.08899999999998,COC,Solvent,46.069,,,,,,,,,
5048.0,lit_tr6010,,1.0,-20.0,8e-05,LiAsF6,PC,DME,,,,4/0.590165540209619/0.727154330366833,,,,,,,,10.1016/0378-7753(91)80004-H,F[As-](F)(F)(F)(F)F,Li Salt,195.851,CC1COC(=O)O1,Solvent,102.08899999999998,COC,Solvent,46.069,,,,,,,,,
5049.0,lit_tr6011,,1.0,-10.0,0.00027,LiAsF6,PC,DME,,,,4/0.590165540209619/0.727154330366833,,,,,,,,10.1016/0378-7753(91)80004-H,F[As-](F)(F)(F)(F)F,Li Salt,195.851,CC1COC(=O)O1,Solvent,102.08899999999998,COC,Solvent,46.069,,,,,,,,,
5050.0,lit_tr6012,,1.0,0.0,0.0007,LiAsF6,PC,DME,,,,4/0.590165540209619/0.727154330366833,,,,,,,,10.1016/0378-7753(91)80004-H,F[As-](F)(F)(F)(F)F,Li Salt,195.851,CC1COC(=O)O1,Solvent,102.08899999999998,COC,Solvent,46.069,,,,,,,,,
5051.0,lit_tr6013,,1.0,20.0,0.00274,LiAsF6,PC,DME,,,,4/0.590165540209619/0.727154330366833,,,,,,,,10.1016/0378-7753(91)80004-H,F[As-](F)(F)(F)(F)F,Li Salt,195.851,CC1COC(=O)O1,Solvent,102.08899999999998,COC,Solvent,46.069,,,,,,,,,
5052.0,lit_tr6014,,1.0,40.0,0.00665,LiAsF6,PC,DME,,,,4/0.590165540209619/0.727154330366833,,,,,,,,10.1016/0378-7753(91)80004-H,F[As-](F)(F)(F)(F)F,Li Salt,195.851,CC1COC(=O)O1,Solvent,102.08899999999998,COC,Solvent,46.069,,,,,,,,,
5053.0,lit_tr6015,,1.0,60.0,0.01237,LiAsF6,PC,DME,,,,4/0.590165540209619/0.727154330366833,,,,,,,,10.1016/0378-7753(91)80004-H,F[As-](F)(F)(F)(F)F,Li Salt,195.851,CC1COC(=O)O1,Solvent,102.08899999999998,COC,Solvent,46.069,,,,,,,,,
5054.0,lit_tr6016,,1.0,80.0,0.01949,LiAsF6,PC,DME,,,,4/0.590165540209619/0.727154330366833,,,,,,,,10.1016/0378-7753(91)80004-H,F[As-](F)(F)(F)(F)F,Li Salt,195.851,CC1COC(=O)O1,Solvent,102.08899999999998,COC,Solvent,46.069,,,,,,,,,
5055.0,lit_tr6017,,1.0,-30.0,0.00209,LiAsF6,PC,Ethylmonoglyme,,,,1/0.590165540209619/0.355329949238579,,,,,,,,10.1016/0378-7753(91)80004-H,F[As-](F)(F)(F)(F)F,Li Salt,195.851,CC1COC(=O)O1,Solvent,102.08899999999998,CCOCCOCC,Solvent,118.176,,,,,,,,,
5056.0,lit_tr6018,,1.0,-20.0,0.00289,LiAsF6,PC,Ethylmonoglyme,,,,1/0.590165540209619/0.355329949238579,,,,,,,,10.1016/0378-7753(91)80004-H,F[As-](F)(F)(F)(F)F,Li Salt,195.851,CC1COC(=O)O1,Solvent,102.08899999999998,CCOCCOCC,Solvent,118.176,,,,,,,,,
5057.0,lit_tr6019,,1.0,-10.0,0.00427,LiAsF6,PC,Ethylmonoglyme,,,,1/0.590165540209619/0.355329949238579,,,,,,,,10.1016/0378-7753(91)80004-H,F[As-](F)(F)(F)(F)F,Li Salt,195.851,CC1COC(=O)O1,Solvent,102.08899999999998,CCOCCOCC,Solvent,118.176,,,,,,,,,
5058.0,lit_tr6020,,1.0,0.0,0.00583,LiAsF6,PC,Ethylmonoglyme,,,,1/0.590165540209619/0.355329949238579,,,,,,,,10.1016/0378-7753(91)80004-H,F[As-](F)(F)(F)(F)F,Li Salt,195.851,CC1COC(=O)O1,Solvent,102.08899999999998,CCOCCOCC,Solvent,118.176,,,,,,,,,
5059.0,lit_tr6021,,1.0,20.0,0.00949,LiAsF6,PC,Ethylmonoglyme,,,,1/0.590165540209619/0.355329949238579,,,,,,,,10.1016/0378-7753(91)80004-H,F[As-](F)(F)(F)(F)F,Li Salt,195.851,CC1COC(=O)O1,Solvent,102.08899999999998,CCOCCOCC,Solvent,118.176,,,,,,,,,
5060.0,lit_tr6022,,1.0,40.0,0.01354,LiAsF6,PC,Ethylmonoglyme,,,,1/0.590165540209619/0.355329949238579,,,,,,,,10.1016/0378-7753(91)80004-H,F[As-](F)(F)(F)(F)F,Li Salt,195.851,CC1COC(=O)O1,Solvent,102.08899999999998,CCOCCOCC,Solvent,118.176,,,,,,,,,
5061.0,lit_tr6023,,1.0,60.0,0.01786,LiAsF6,PC,Ethylmonoglyme,,,,1/0.590165540209619/0.355329949238579,,,,,,,,10.1016/0378-7753(91)80004-H,F[As-](F)(F)(F)(F)F,Li Salt,195.851,CC1COC(=O)O1,Solvent,102.08899999999998,CCOCCOCC,Solvent,118.176,,,,,,,,,
5062.0,lit_tr6024,,1.0,80.0,0.02201,LiAsF6,PC,Ethylmonoglyme,,,,1/0.590165540209619/0.355329949238579,,,,,,,,10.1016/0378-7753(91)80004-H,F[As-](F)(F)(F)(F)F,Li Salt,195.851,CC1COC(=O)O1,Solvent,102.08899999999998,CCOCCOCC,Solvent,118.176,,,,,,,,,
5063.0,lit_tr6025,,1.0,-30.0,0.00111,LiAsF6,PC,MethyleneChloride,,,,1/0.354099324125771/1.09619686800895,,,,,,,,10.1016/0378-7753(91)80004-H,F[As-](F)(F)(F)(F)F,Li Salt,195.851,CC1COC(=O)O1,Solvent,102.08899999999998,ClCCl,Solvent,84.93299999999999,,,,,,,,,
5064.0,lit_tr6026,,1.0,-20.0,0.00143,LiAsF6,PC,MethyleneChloride,,,,1/0.354099324125771/1.09619686800895,,,,,,,,10.1016/0378-7753(91)80004-H,F[As-](F)(F)(F)(F)F,Li Salt,195.851,CC1COC(=O)O1,Solvent,102.08899999999998,ClCCl,Solvent,84.93299999999999,,,,,,,,,
5065.0,lit_tr6027,,1.0,-10.0,0.00196,LiAsF6,PC,MethyleneChloride,,,,1/0.354099324125771/1.09619686800895,,,,,,,,10.1016/0378-7753(91)80004-H,F[As-](F)(F)(F)(F)F,Li Salt,195.851,CC1COC(=O)O1,Solvent,102.08899999999998,ClCCl,Solvent,84.93299999999999,,,,,,,,,
5066.0,lit_tr6028,,1.0,0.0,0.00263,LiAsF6,PC,MethyleneChloride,,,,1/0.354099324125771/1.09619686800895,,,,,,,,10.1016/0378-7753(91)80004-H,F[As-](F)(F)(F)(F)F,Li Salt,195.851,CC1COC(=O)O1,Solvent,102.08899999999998,ClCCl,Solvent,84.93299999999999,,,,,,,,,
5067.0,lit_tr6029,,1.0,20.0,0.00336,LiAsF6,PC,MethyleneChloride,,,,1/0.354099324125771/1.09619686800895,,,,,,,,10.1016/0378-7753(91)80004-H,F[As-](F)(F)(F)(F)F,Li Salt,195.851,CC1COC(=O)O1,Solvent,102.08899999999998,ClCCl,Solvent,84.93299999999999,,,,,,,,,
5068.0,lit_tr6030,,1.0,40.0,0.00417,LiAsF6,PC,MethyleneChloride,,,,1/0.354099324125771/1.09619686800895,,,,,,,,10.1016/0378-7753(91)80004-H,F[As-](F)(F)(F)(F)F,Li Salt,195.851,CC1COC(=O)O1,Solvent,102.08899999999998,ClCCl,Solvent,84.93299999999999,,,,,,,,,
5069.0,lit_tr6031,,1.0,60.0,0.00503,LiAsF6,PC,MethyleneChloride,,,,1/0.354099324125771/1.09619686800895,,,,,,,,10.1016/0378-7753(91)80004-H,F[As-](F)(F)(F)(F)F,Li Salt,195.851,CC1COC(=O)O1,Solvent,102.08899999999998,ClCCl,Solvent,84.93299999999999,,,,,,,,,
5070.0,lit_tr6032,,1.0,80.0,0.00694,LiAsF6,PC,MethyleneChloride,,,,1/0.354099324125771/1.09619686800895,,,,,,,,10.1016/0378-7753(91)80004-H,F[As-](F)(F)(F)(F)F,Li Salt,195.851,CC1COC(=O)O1,Solvent,102.08899999999998,ClCCl,Solvent,84.93299999999999,,,,,,,,,
5071.0,lit_tr6033,,1.0,-30.0,0.00082,LiAsF6,PC,MethyleneChloride,,,,1/0.590165540209619/0.782997762863535,,,,,,,,10.1016/0378-7753(91)80004-H,F[As-](F)(F)(F)(F)F,Li Salt,195.851,CC1COC(=O)O1,Solvent,102.08899999999998,ClCCl,Solvent,84.93299999999999,,,,,,,,,
5072.0,lit_tr6034,,1.0,-20.0,0.00164,LiAsF6,PC,MethyleneChloride,,,,1/0.590165540209619/0.782997762863535,,,,,,,,10.1016/0378-7753(91)80004-H,F[As-](F)(F)(F)(F)F,Li Salt,195.851,CC1COC(=O)O1,Solvent,102.08899999999998,ClCCl,Solvent,84.93299999999999,,,,,,,,,
5073.0,lit_tr6035,,1.0,-10.0,0.00266,LiAsF6,PC,MethyleneChloride,,,,1/0.590165540209619/0.782997762863535,,,,,,,,10.1016/0378-7753(91)80004-H,F[As-](F)(F)(F)(F)F,Li Salt,195.851,CC1COC(=O)O1,Solvent,102.08899999999998,ClCCl,Solvent,84.93299999999999,,,,,,,,,
5074.0,lit_tr6036,,1.0,0.0,0.0032,LiAsF6,PC,MethyleneChloride,,,,1/0.590165540209619/0.782997762863535,,,,,,,,10.1016/0378-7753(91)80004-H,F[As-](F)(F)(F)(F)F,Li Salt,195.851,CC1COC(=O)O1,Solvent,102.08899999999998,ClCCl,Solvent,84.93299999999999,,,,,,,,,
5075.0,lit_tr6037,,1.0,20.0,0.00433,LiAsF6,PC,MethyleneChloride,,,,1/0.590165540209619/0.782997762863535,,,,,,,,10.1016/0378-7753(91)80004-H,F[As-](F)(F)(F)(F)F,Li Salt,195.851,CC1COC(=O)O1,Solvent,102.08899999999998,ClCCl,Solvent,84.93299999999999,,,,,,,,,
5076.0,lit_tr6038,,1.0,40.0,0.00561,LiAsF6,PC,MethyleneChloride,,,,1/0.590165540209619/0.782997762863535,,,,,,,,10.1016/0378-7753(91)80004-H,F[As-](F)(F)(F)(F)F,Li Salt,195.851,CC1COC(=O)O1,Solvent,102.08899999999998,ClCCl,Solvent,84.93299999999999,,,,,,,,,
5077.0,lit_tr6039,,1.0,60.0,0.00699,LiAsF6,PC,MethyleneChloride,,,,1/0.590165540209619/0.782997762863535,,,,,,,,10.1016/0378-7753(91)80004-H,F[As-](F)(F)(F)(F)F,Li Salt,195.851,CC1COC(=O)O1,Solvent,102.08899999999998,ClCCl,Solvent,84.93299999999999,,,,,,,,,
5078.0,lit_tr6040,,1.0,80.0,0.00983,LiAsF6,PC,MethyleneChloride,,,,1/0.590165540209619/0.782997762863535,,,,,,,,10.1016/0378-7753(91)80004-H,F[As-](F)(F)(F)(F)F,Li Salt,195.851,CC1COC(=O)O1,Solvent,102.08899999999998,ClCCl,Solvent,84.93299999999999,,,,,,,,,
5079.0,lit_tr6041,,1.0,-30.0,0.00026,LiAsF6,PC,MethyleneChloride,,,,1/0.826231756293467/0.469798657718121,,,,,,,,10.1016/0378-7753(91)80004-H,F[As-](F)(F)(F)(F)F,Li Salt,195.851,CC1COC(=O)O1,Solvent,102.08899999999998,ClCCl,Solvent,84.93299999999999,,,,,,,,,
5080.0,lit_tr6042,,1.0,-20.0,0.00069,LiAsF6,PC,MethyleneChloride,,,,1/0.826231756293467/0.469798657718121,,,,,,,,10.1016/0378-7753(91)80004-H,F[As-](F)(F)(F)(F)F,Li Salt,195.851,CC1COC(=O)O1,Solvent,102.08899999999998,ClCCl,Solvent,84.93299999999999,,,,,,,,,
5081.0,lit_tr6043,,1.0,-10.0,0.0014,LiAsF6,PC,MethyleneChloride,,,,1/0.826231756293467/0.469798657718121,,,,,,,,10.1016/0378-7753(91)80004-H,F[As-](F)(F)(F)(F)F,Li Salt,195.851,CC1COC(=O)O1,Solvent,102.08899999999998,ClCCl,Solvent,84.93299999999999,,,,,,,,,
5082.0,lit_tr6044,,1.0,0.0,0.00195,LiAsF6,PC,MethyleneChloride,,,,1/0.826231756293467/0.469798657718121,,,,,,,,10.1016/0378-7753(91)80004-H,F[As-](F)(F)(F)(F)F,Li Salt,195.851,CC1COC(=O)O1,Solvent,102.08899999999998,ClCCl,Solvent,84.93299999999999,,,,,,,,,
5083.0,lit_tr6045,,1.0,20.0,0.00293,LiAsF6,PC,MethyleneChloride,,,,1/0.826231756293467/0.469798657718121,,,,,,,,10.1016/0378-7753(91)80004-H,F[As-](F)(F)(F)(F)F,Li Salt,195.851,CC1COC(=O)O1,Solvent,102.08899999999998,ClCCl,Solvent,84.93299999999999,,,,,,,,,
5084.0,lit_tr6046,,1.0,40.0,0.00411,LiAsF6,PC,MethyleneChloride,,,,1/0.826231756293467/0.469798657718121,,,,,,,,10.1016/0378-7753(91)80004-H,F[As-](F)(F)(F)(F)F,Li Salt,195.851,CC1COC(=O)O1,Solvent,102.08899999999998,ClCCl,Solvent,84.93299999999999,,,,,,,,,
5085.0,lit_tr6047,,1.0,60.0,0.0055,LiAsF6,PC,MethyleneChloride,,,,1/0.826231756293467/0.469798657718121,,,,,,,,10.1016/0378-7753(91)80004-H,F[As-](F)(F)(F)(F)F,Li Salt,195.851,CC1COC(=O)O1,Solvent,102.08899999999998,ClCCl,Solvent,84.93299999999999,,,,,,,,,
5086.0,lit_tr6048,,1.0,80.0,0.00857,LiAsF6,PC,MethyleneChloride,,,,1/0.826231756293467/0.469798657718121,,,,,,,,10.1016/0378-7753(91)80004-H,F[As-](F)(F)(F)(F)F,Li Salt,195.851,CC1COC(=O)O1,Solvent,102.08899999999998,ClCCl,Solvent,84.93299999999999,,,,,,,,,
5087.0,lit_tr6049,,1.0,-20.0,0.00059,LiAsF6,PC,Sulfolane,,,,1/0.590165540209619/0.524673379379213,,,,,,,,10.1016/0378-7753(91)80004-H,F[As-](F)(F)(F)(F)F,Li Salt,195.851,CC1COC(=O)O1,Solvent,102.08899999999998,O=S1(CCCC1)=O,Solvent,120.173,,,,,,,,,
5088.0,lit_tr6050,,1.0,-10.0,0.001,LiAsF6,PC,Sulfolane,,,,1/0.590165540209619/0.524673379379213,,,,,,,,10.1016/0378-7753(91)80004-H,F[As-](F)(F)(F)(F)F,Li Salt,195.851,CC1COC(=O)O1,Solvent,102.08899999999998,O=S1(CCCC1)=O,Solvent,120.173,,,,,,,,,
5089.0,lit_tr6051,,1.0,0.0,0.00167,LiAsF6,PC,Sulfolane,,,,1/0.590165540209619/0.524673379379213,,,,,,,,10.1016/0378-7753(91)80004-H,F[As-](F)(F)(F)(F)F,Li Salt,195.851,CC1COC(=O)O1,Solvent,102.08899999999998,O=S1(CCCC1)=O,Solvent,120.173,,,,,,,,,
5090.0,lit_tr6052,,1.0,20.0,0.00353,LiAsF6,PC,Sulfolane,,,,1/0.590165540209619/0.524673379379213,,,,,,,,10.1016/0378-7753(91)80004-H,F[As-](F)(F)(F)(F)F,Li Salt,195.851,CC1COC(=O)O1,Solvent,102.08899999999998,O=S1(CCCC1)=O,Solvent,120.173,,,,,,,,,
5091.0,lit_tr6053,,1.0,40.0,0.00593,LiAsF6,PC,Sulfolane,,,,1/0.590165540209619/0.524673379379213,,,,,,,,10.1016/0378-7753(91)80004-H,F[As-](F)(F)(F)(F)F,Li Salt,195.851,CC1COC(=O)O1,Solvent,102.08899999999998,O=S1(CCCC1)=O,Solvent,120.173,,,,,,,,,
5092.0,lit_tr6054,,1.0,60.0,0.00896,LiAsF6,PC,Sulfolane,,,,1/0.590165540209619/0.524673379379213,,,,,,,,10.1016/0378-7753(91)80004-H,F[As-](F)(F)(F)(F)F,Li Salt,195.851,CC1COC(=O)O1,Solvent,102.08899999999998,O=S1(CCCC1)=O,Solvent,120.173,,,,,,,,,
5093.0,lit_tr6055,,1.0,80.0,0.0126,LiAsF6,PC,Sulfolane,,,,1/0.590165540209619/0.524673379379213,,,,,,,,10.1016/0378-7753(91)80004-H,F[As-](F)(F)(F)(F)F,Li Salt,195.851,CC1COC(=O)O1,Solvent,102.08899999999998,O=S1(CCCC1)=O,Solvent,120.173,,,,,,,,,
5094.0,lit_tr6056,,1.0,-40.0,0.00044,LiAsF6,PC,Toluene,,,,1/0.826231756293467/0.283264597351856,,,,,,,,10.1016/0378-7753(91)80004-H,F[As-](F)(F)(F)(F)F,Li Salt,195.851,CC1COC(=O)O1,Solvent,102.08899999999998,CC1=CC=CC=C1,Solvent,92.141,,,,,,,,,
5095.0,lit_tr6057,,1.0,-30.0,0.00072,LiAsF6,PC,Toluene,,,,1/0.826231756293467/0.283264597351856,,,,,,,,10.1016/0378-7753(91)80004-H,F[As-](F)(F)(F)(F)F,Li Salt,195.851,CC1COC(=O)O1,Solvent,102.08899999999998,CC1=CC=CC=C1,Solvent,92.141,,,,,,,,,
5096.0,lit_tr6058,,1.0,-20.0,0.00131,LiAsF6,PC,Toluene,,,,1/0.826231756293467/0.283264597351856,,,,,,,,10.1016/0378-7753(91)80004-H,F[As-](F)(F)(F)(F)F,Li Salt,195.851,CC1COC(=O)O1,Solvent,102.08899999999998,CC1=CC=CC=C1,Solvent,92.141,,,,,,,,,
5097.0,lit_tr6059,,1.0,-10.0,0.0021,LiAsF6,PC,Toluene,,,,1/0.826231756293467/0.283264597351856,,,,,,,,10.1016/0378-7753(91)80004-H,F[As-](F)(F)(F)(F)F,Li Salt,195.851,CC1COC(=O)O1,Solvent,102.08899999999998,CC1=CC=CC=C1,Solvent,92.141,,,,,,,,,
5098.0,lit_tr6060,,1.0,0.0,0.00319,LiAsF6,PC,Toluene,,,,1/0.826231756293467/0.283264597351856,,,,,,,,10.1016/0378-7753(91)80004-H,F[As-](F)(F)(F)(F)F,Li Salt,195.851,CC1COC(=O)O1,Solvent,102.08899999999998,CC1=CC=CC=C1,Solvent,92.141,,,,,,,,,
5099.0,lit_tr6061,,1.0,20.0,0.00573,LiAsF6,PC,Toluene,,,,1/0.826231756293467/0.283264597351856,,,,,,,,10.1016/0378-7753(91)80004-H,F[As-](F)(F)(F)(F)F,Li Salt,195.851,CC1COC(=O)O1,Solvent,102.08899999999998,CC1=CC=CC=C1,Solvent,92.141,,,,,,,,,
5100.0,lit_tr6062,,1.0,-10.0,0.00067,LiAsF6,Sulfolane,,,,,1/1.04934675875843,,,,,,,,10.1016/0378-7753(91)80004-H,F[As-](F)(F)(F)(F)F,Li Salt,195.851,O=S1(CCCC1)=O,Solvent,120.173,,,,,,,,,,,,
5101.0,lit_tr6063,,1.0,0.0,0.00103,LiAsF6,Sulfolane,,,,,1/1.04934675875843,,,,,,,,10.1016/0378-7753(91)80004-H,F[As-](F)(F)(F)(F)F,Li Salt,195.851,O=S1(CCCC1)=O,Solvent,120.173,,,,,,,,,,,,
5102.0,lit_tr6064,,1.0,20.0,0.00208,LiAsF6,Sulfolane,,,,,1/1.04934675875843,,,,,,,,10.1016/0378-7753(91)80004-H,F[As-](F)(F)(F)(F)F,Li Salt,195.851,O=S1(CCCC1)=O,Solvent,120.173,,,,,,,,,,,,
5103.0,lit_tr6065,,1.0,40.0,0.0036,LiAsF6,Sulfolane,,,,,1/1.04934675875843,,,,,,,,10.1016/0378-7753(91)80004-H,F[As-](F)(F)(F)(F)F,Li Salt,195.851,O=S1(CCCC1)=O,Solvent,120.173,,,,,,,,,,,,
5104.0,lit_tr6066,,1.0,60.0,0.00558,LiAsF6,Sulfolane,,,,,1/1.04934675875843,,,,,,,,10.1016/0378-7753(91)80004-H,F[As-](F)(F)(F)(F)F,Li Salt,195.851,O=S1(CCCC1)=O,Solvent,120.173,,,,,,,,,,,,
5105.0,lit_tr6067,,1.0,80.0,0.00797,LiAsF6,Sulfolane,,,,,1/1.04934675875843,,,,,,,,10.1016/0378-7753(91)80004-H,F[As-](F)(F)(F)(F)F,Li Salt,195.851,O=S1(CCCC1)=O,Solvent,120.173,,,,,,,,,,,,
5106.0,lit_tr6068,,1.0,-60.0,0.0002,LiAsF6,Sulfolane,2-MeTHF,,,,1/0.524673379379213/0.495762219900151,,,,,,,,10.1016/0378-7753(91)80004-H,F[As-](F)(F)(F)(F)F,Li Salt,195.851,O=S1(CCCC1)=O,Solvent,120.173,CC1CCCO1,Solvent,86.134,,,,,,,,,
5107.0,lit_tr6069,,1.0,-50.0,0.00042,LiAsF6,Sulfolane,2-MeTHF,,,,1/0.524673379379213/0.495762219900151,,,,,,,,10.1016/0378-7753(91)80004-H,F[As-](F)(F)(F)(F)F,Li Salt,195.851,O=S1(CCCC1)=O,Solvent,120.173,CC1CCCO1,Solvent,86.134,,,,,,,,,
5108.0,lit_tr6070,,1.0,-40.0,0.00077,LiAsF6,Sulfolane,2-MeTHF,,,,1/0.524673379379213/0.495762219900151,,,,,,,,10.1016/0378-7753(91)80004-H,F[As-](F)(F)(F)(F)F,Li Salt,195.851,O=S1(CCCC1)=O,Solvent,120.173,CC1CCCO1,Solvent,86.134,,,,,,,,,
5109.0,lit_tr6071,,1.0,-30.0,0.00124,LiAsF6,Sulfolane,2-MeTHF,,,,1/0.524673379379213/0.495762219900151,,,,,,,,10.1016/0378-7753(91)80004-H,F[As-](F)(F)(F)(F)F,Li Salt,195.851,O=S1(CCCC1)=O,Solvent,120.173,CC1CCCO1,Solvent,86.134,,,,,,,,,
5110.0,lit_tr6072,,1.0,-20.0,0.00182,LiAsF6,Sulfolane,2-MeTHF,,,,1/0.524673379379213/0.495762219900151,,,,,,,,10.1016/0378-7753(91)80004-H,F[As-](F)(F)(F)(F)F,Li Salt,195.851,O=S1(CCCC1)=O,Solvent,120.173,CC1CCCO1,Solvent,86.134,,,,,,,,,
5111.0,lit_tr6073,,1.0,-10.0,0.0025,LiAsF6,Sulfolane,2-MeTHF,,,,1/0.524673379379213/0.495762219900151,,,,,,,,10.1016/0378-7753(91)80004-H,F[As-](F)(F)(F)(F)F,Li Salt,195.851,O=S1(CCCC1)=O,Solvent,120.173,CC1CCCO1,Solvent,86.134,,,,,,,,,
5112.0,lit_tr6074,,1.0,0.0,0.00327,LiAsF6,Sulfolane,2-MeTHF,,,,1/0.524673379379213/0.495762219900151,,,,,,,,10.1016/0378-7753(91)80004-H,F[As-](F)(F)(F)(F)F,Li Salt,195.851,O=S1(CCCC1)=O,Solvent,120.173,CC1CCCO1,Solvent,86.134,,,,,,,,,
5113.0,lit_tr6075,,1.0,20.0,0.00515,LiAsF6,Sulfolane,2-MeTHF,,,,1/0.524673379379213/0.495762219900151,,,,,,,,10.1016/0378-7753(91)80004-H,F[As-](F)(F)(F)(F)F,Li Salt,195.851,O=S1(CCCC1)=O,Solvent,120.173,CC1CCCO1,Solvent,86.134,,,,,,,,,
5114.0,lit_tr6076,,1.0,40.0,0.00728,LiAsF6,Sulfolane,2-MeTHF,,,,1/0.524673379379213/0.495762219900151,,,,,,,,10.1016/0378-7753(91)80004-H,F[As-](F)(F)(F)(F)F,Li Salt,195.851,O=S1(CCCC1)=O,Solvent,120.173,CC1CCCO1,Solvent,86.134,,,,,,,,,
5115.0,lit_tr6077,,1.0,60.0,0.00946,LiAsF6,Sulfolane,2-MeTHF,,,,1/0.524673379379213/0.495762219900151,,,,,,,,10.1016/0378-7753(91)80004-H,F[As-](F)(F)(F)(F)F,Li Salt,195.851,O=S1(CCCC1)=O,Solvent,120.173,CC1CCCO1,Solvent,86.134,,,,,,,,,
5116.0,lit_tr6078,,1.0,80.0,0.01166,LiAsF6,Sulfolane,2-MeTHF,,,,1/0.524673379379213/0.495762219900151,,,,,,,,10.1016/0378-7753(91)80004-H,F[As-](F)(F)(F)(F)F,Li Salt,195.851,O=S1(CCCC1)=O,Solvent,120.173,CC1CCCO1,Solvent,86.134,,,,,,,,,
5117.0,lit_tr6079,,1.0,-20.0,0.00015,LiAsF6,Sulfolane,3-MeSulfolane,,,,1/0.524673379379213/0.447127207690588,,,,,,,,10.1016/0378-7753(91)80004-H,F[As-](F)(F)(F)(F)F,Li Salt,195.851,O=S1(CCCC1)=O,Solvent,120.173,O=S1(C(C)CCC1)=O,Solvent,134.20000000000002,,,,,,,,,
5118.0,lit_tr6080,,1.0,-10.0,0.00031,LiAsF6,Sulfolane,3-MeSulfolane,,,,1/0.524673379379213/0.447127207690588,,,,,,,,10.1016/0378-7753(91)80004-H,F[As-](F)(F)(F)(F)F,Li Salt,195.851,O=S1(CCCC1)=O,Solvent,120.173,O=S1(C(C)CCC1)=O,Solvent,134.20000000000002,,,,,,,,,
5119.0,lit_tr6081,,1.0,0.0,0.00058,LiAsF6,Sulfolane,3-MeSulfolane,,,,1/0.524673379379213/0.447127207690588,,,,,,,,10.1016/0378-7753(91)80004-H,F[As-](F)(F)(F)(F)F,Li Salt,195.851,O=S1(CCCC1)=O,Solvent,120.173,O=S1(C(C)CCC1)=O,Solvent,134.20000000000002,,,,,,,,,
5120.0,lit_tr6082,,1.0,20.0,0.00148,LiAsF6,Sulfolane,3-MeSulfolane,,,,1/0.524673379379213/0.447127207690588,,,,,,,,10.1016/0378-7753(91)80004-H,F[As-](F)(F)(F)(F)F,Li Salt,195.851,O=S1(CCCC1)=O,Solvent,120.173,O=S1(C(C)CCC1)=O,Solvent,134.20000000000002,,,,,,,,,
5121.0,lit_tr6083,,1.0,40.0,0.00286,LiAsF6,Sulfolane,3-MeSulfolane,,,,1/0.524673379379213/0.447127207690588,,,,,,,,10.1016/0378-7753(91)80004-H,F[As-](F)(F)(F)(F)F,Li Salt,195.851,O=S1(CCCC1)=O,Solvent,120.173,O=S1(C(C)CCC1)=O,Solvent,134.20000000000002,,,,,,,,,
5122.0,lit_tr6084,,1.0,60.0,0.00481,LiAsF6,Sulfolane,3-MeSulfolane,,,,1/0.524673379379213/0.447127207690588,,,,,,,,10.1016/0378-7753(91)80004-H,F[As-](F)(F)(F)(F)F,Li Salt,195.851,O=S1(CCCC1)=O,Solvent,120.173,O=S1(C(C)CCC1)=O,Solvent,134.20000000000002,,,,,,,,,
5123.0,lit_tr6085,,1.0,80.0,0.00715,LiAsF6,Sulfolane,3-MeSulfolane,,,,1/0.524673379379213/0.447127207690588,,,,,,,,10.1016/0378-7753(91)80004-H,F[As-](F)(F)(F)(F)F,Li Salt,195.851,O=S1(CCCC1)=O,Solvent,120.173,O=S1(C(C)CCC1)=O,Solvent,134.20000000000002,,,,,,,,,
5124.0,lit_tr6086,,1.0,0.0,0.00365,LiAsF6,Sulfolane,Benzene,,,,1/0.629608055255055/0.44885418000256,,,,,,,,10.1016/0378-7753(91)80004-H,F[As-](F)(F)(F)(F)F,Li Salt,195.851,O=S1(CCCC1)=O,Solvent,120.173,C1=CC=CC=C1,Solvent,78.11399999999999,,,,,,,,,
5125.0,lit_tr6087,,1.0,20.0,0.00563,LiAsF6,Sulfolane,Benzene,,,,1/0.629608055255055/0.44885418000256,,,,,,,,10.1016/0378-7753(91)80004-H,F[As-](F)(F)(F)(F)F,Li Salt,195.851,O=S1(CCCC1)=O,Solvent,120.173,C1=CC=CC=C1,Solvent,78.11399999999999,,,,,,,,,
5126.0,lit_tr6088,,1.0,40.0,0.00789,LiAsF6,Sulfolane,Benzene,,,,1/0.629608055255055/0.44885418000256,,,,,,,,10.1016/0378-7753(91)80004-H,F[As-](F)(F)(F)(F)F,Li Salt,195.851,O=S1(CCCC1)=O,Solvent,120.173,C1=CC=CC=C1,Solvent,78.11399999999999,,,,,,,,,
5127.0,lit_tr6089,,1.0,-30.0,0.00036,LiAsF6,Sulfolane,Cumene,Triglyme,,,1/0.524673379379213/0.179299442549297/0.138164169892835,,,,,,,,10.1016/0378-7753(91)80004-H,F[As-](F)(F)(F)(F)F,Li Salt,195.851,O=S1(CCCC1)=O,Solvent,120.173,CC(C)C1=CC=CC=C1,Solvent,120.19499999999996,COCCOCCOCCOC,Electrolyte,178.22799999999998,,,,,,
5128.0,lit_tr6090,,1.0,-20.0,0.00056,LiAsF6,Sulfolane,Cumene,Triglyme,,,1/0.524673379379213/0.179299442549297/0.138164169892835,,,,,,,,10.1016/0378-7753(91)80004-H,F[As-](F)(F)(F)(F)F,Li Salt,195.851,O=S1(CCCC1)=O,Solvent,120.173,CC(C)C1=CC=CC=C1,Solvent,120.19499999999996,COCCOCCOCCOC,Electrolyte,178.22799999999998,,,,,,
5129.0,lit_tr6091,,1.0,-10.0,0.00095,LiAsF6,Sulfolane,Cumene,Triglyme,,,1/0.524673379379213/0.179299442549297/0.138164169892835,,,,,,,,10.1016/0378-7753(91)80004-H,F[As-](F)(F)(F)(F)F,Li Salt,195.851,O=S1(CCCC1)=O,Solvent,120.173,CC(C)C1=CC=CC=C1,Solvent,120.19499999999996,COCCOCCOCCOC,Electrolyte,178.22799999999998,,,,,,
5130.0,lit_tr6092,,1.0,0.0,0.00142,LiAsF6,Sulfolane,Cumene,Triglyme,,,1/0.524673379379213/0.179299442549297/0.138164169892835,,,,,,,,10.1016/0378-7753(91)80004-H,F[As-](F)(F)(F)(F)F,Li Salt,195.851,O=S1(CCCC1)=O,Solvent,120.173,CC(C)C1=CC=CC=C1,Solvent,120.19499999999996,COCCOCCOCCOC,Electrolyte,178.22799999999998,,,,,,
5131.0,lit_tr6093,,1.0,20.0,0.00285,LiAsF6,Sulfolane,Cumene,Triglyme,,,1/0.524673379379213/0.179299442549297/0.138164169892835,,,,,,,,10.1016/0378-7753(91)80004-H,F[As-](F)(F)(F)(F)F,Li Salt,195.851,O=S1(CCCC1)=O,Solvent,120.173,CC(C)C1=CC=CC=C1,Solvent,120.19499999999996,COCCOCCOCCOC,Electrolyte,178.22799999999998,,,,,,
5132.0,lit_tr6094,,1.0,40.0,0.00473,LiAsF6,Sulfolane,Cumene,Triglyme,,,1/0.524673379379213/0.179299442549297/0.138164169892835,,,,,,,,10.1016/0378-7753(91)80004-H,F[As-](F)(F)(F)(F)F,Li Salt,195.851,O=S1(CCCC1)=O,Solvent,120.173,CC(C)C1=CC=CC=C1,Solvent,120.19499999999996,COCCOCCOCCOC,Electrolyte,178.22799999999998,,,,,,
5133.0,lit_tr6095,,1.0,60.0,0.0069,LiAsF6,Sulfolane,Cumene,Triglyme,,,1/0.524673379379213/0.179299442549297/0.138164169892835,,,,,,,,10.1016/0378-7753(91)80004-H,F[As-](F)(F)(F)(F)F,Li Salt,195.851,O=S1(CCCC1)=O,Solvent,120.173,CC(C)C1=CC=CC=C1,Solvent,120.19499999999996,COCCOCCOCCOC,Electrolyte,178.22799999999998,,,,,,
5134.0,lit_tr6096,,1.0,80.0,0.00932,LiAsF6,Sulfolane,Cumene,Triglyme,,,1/0.524673379379213/0.179299442549297/0.138164169892835,,,,,,,,10.1016/0378-7753(91)80004-H,F[As-](F)(F)(F)(F)F,Li Salt,195.851,O=S1(CCCC1)=O,Solvent,120.173,CC(C)C1=CC=CC=C1,Solvent,120.19499999999996,COCCOCCOCCOC,Electrolyte,178.22799999999998,,,,,,
5135.0,lit_tr6097,,1.0,0.0,0.00164,LiAsF6,Sulfolane,Diglyme,,,,1/0.524673379379213/0.349183871208169,,,,,,,,10.1016/0378-7753(91)80004-H,F[As-](F)(F)(F)(F)F,Li Salt,195.851,O=S1(CCCC1)=O,Solvent,120.173,COCCOCCOC,Solvent,134.175,,,,,,,,,
5136.0,lit_tr6098,,1.0,20.0,0.00343,LiAsF6,Sulfolane,Diglyme,,,,1/0.524673379379213/0.349183871208169,,,,,,,,10.1016/0378-7753(91)80004-H,F[As-](F)(F)(F)(F)F,Li Salt,195.851,O=S1(CCCC1)=O,Solvent,120.173,COCCOCCOC,Solvent,134.175,,,,,,,,,
5137.0,lit_tr6099,,1.0,40.0,0.00585,LiAsF6,Sulfolane,Diglyme,,,,1/0.524673379379213/0.349183871208169,,,,,,,,10.1016/0378-7753(91)80004-H,F[As-](F)(F)(F)(F)F,Li Salt,195.851,O=S1(CCCC1)=O,Solvent,120.173,COCCOCCOC,Solvent,134.175,,,,,,,,,
5138.0,lit_tr6100,,1.0,60.0,0.00875,LiAsF6,Sulfolane,Diglyme,,,,1/0.524673379379213/0.349183871208169,,,,,,,,10.1016/0378-7753(91)80004-H,F[As-](F)(F)(F)(F)F,Li Salt,195.851,O=S1(CCCC1)=O,Solvent,120.173,COCCOCCOC,Solvent,134.175,,,,,,,,,
5139.0,lit_tr6101,,1.0,80.0,0.01224,LiAsF6,Sulfolane,Diglyme,,,,1/0.524673379379213/0.349183871208169,,,,,,,,10.1016/0378-7753(91)80004-H,F[As-](F)(F)(F)(F)F,Li Salt,195.851,O=S1(CCCC1)=O,Solvent,120.173,COCCOCCOC,Solvent,134.175,,,,,,,,,
5140.0,lit_tr6102,,1.0,0.0,0.00288,LiAsF6,Sulfolane,Diglyme,,,,1/0.629608055255055/0.279347096966535,,,,,,,,10.1016/0378-7753(91)80004-H,F[As-](F)(F)(F)(F)F,Li Salt,195.851,O=S1(CCCC1)=O,Solvent,120.173,COCCOCCOC,Solvent,134.175,,,,,,,,,
5141.0,lit_tr6103,,1.0,20.0,0.00514,LiAsF6,Sulfolane,Diglyme,,,,1/0.629608055255055/0.279347096966535,,,,,,,,10.1016/0378-7753(91)80004-H,F[As-](F)(F)(F)(F)F,Li Salt,195.851,O=S1(CCCC1)=O,Solvent,120.173,COCCOCCOC,Solvent,134.175,,,,,,,,,
5142.0,lit_tr6104,,1.0,40.0,0.00793,LiAsF6,Sulfolane,Diglyme,,,,1/0.629608055255055/0.279347096966535,,,,,,,,10.1016/0378-7753(91)80004-H,F[As-](F)(F)(F)(F)F,Li Salt,195.851,O=S1(CCCC1)=O,Solvent,120.173,COCCOCCOC,Solvent,134.175,,,,,,,,,
5143.0,lit_tr6105,,1.0,60.0,0.01293,LiAsF6,Sulfolane,Diglyme,,,,1/0.629608055255055/0.279347096966535,,,,,,,,10.1016/0378-7753(91)80004-H,F[As-](F)(F)(F)(F)F,Li Salt,195.851,O=S1(CCCC1)=O,Solvent,120.173,COCCOCCOC,Solvent,134.175,,,,,,,,,
5144.0,lit_tr6106,,1.0,-20.0,0.00184,LiAsF6,Sulfolane,DME,,,,1/0.524673379379213/0.727154330366833,,,,,,,,10.1016/0378-7753(91)80004-H,F[As-](F)(F)(F)(F)F,Li Salt,195.851,O=S1(CCCC1)=O,Solvent,120.173,COC,Solvent,46.069,,,,,,,,,
5145.0,lit_tr6107,,1.0,-10.0,0.00285,LiAsF6,Sulfolane,DME,,,,1/0.524673379379213/0.727154330366833,,,,,,,,10.1016/0378-7753(91)80004-H,F[As-](F)(F)(F)(F)F,Li Salt,195.851,O=S1(CCCC1)=O,Solvent,120.173,COC,Solvent,46.069,,,,,,,,,
5146.0,lit_tr6108,,1.0,0.0,0.00413,LiAsF6,Sulfolane,DME,,,,1/0.524673379379213/0.727154330366833,,,,,,,,10.1016/0378-7753(91)80004-H,F[As-](F)(F)(F)(F)F,Li Salt,195.851,O=S1(CCCC1)=O,Solvent,120.173,COC,Solvent,46.069,,,,,,,,,
5147.0,lit_tr6109,,1.0,20.0,0.00721,LiAsF6,Sulfolane,DME,,,,1/0.524673379379213/0.727154330366833,,,,,,,,10.1016/0378-7753(91)80004-H,F[As-](F)(F)(F)(F)F,Li Salt,195.851,O=S1(CCCC1)=O,Solvent,120.173,COC,Solvent,46.069,,,,,,,,,
5148.0,lit_tr6110,,1.0,40.0,0.00969,LiAsF6,Sulfolane,DME,,,,1/0.524673379379213/0.727154330366833,,,,,,,,10.1016/0378-7753(91)80004-H,F[As-](F)(F)(F)(F)F,Li Salt,195.851,O=S1(CCCC1)=O,Solvent,120.173,COC,Solvent,46.069,,,,,,,,,
5149.0,lit_tr6111,,1.0,60.0,0.01481,LiAsF6,Sulfolane,DME,,,,1/0.524673379379213/0.727154330366833,,,,,,,,10.1016/0378-7753(91)80004-H,F[As-](F)(F)(F)(F)F,Li Salt,195.851,O=S1(CCCC1)=O,Solvent,120.173,COC,Solvent,46.069,,,,,,,,,
5150.0,lit_tr6112,,1.0,80.0,0.01896,LiAsF6,Sulfolane,DME,,,,1/0.524673379379213/0.727154330366833,,,,,,,,10.1016/0378-7753(91)80004-H,F[As-](F)(F)(F)(F)F,Li Salt,195.851,O=S1(CCCC1)=O,Solvent,120.173,COC,Solvent,46.069,,,,,,,,,
5151.0,lit_tr6113,,1.0,-20.0,0.00129,LiAsF6,Sulfolane,DME,,,,1/0.629608055255055/0.581723464293466,,,,,,,,10.1016/0378-7753(91)80004-H,F[As-](F)(F)(F)(F)F,Li Salt,195.851,O=S1(CCCC1)=O,Solvent,120.173,COC,Solvent,46.069,,,,,,,,,
5152.0,lit_tr6114,,1.0,-10.0,0.00211,LiAsF6,Sulfolane,DME,,,,1/0.629608055255055/0.581723464293466,,,,,,,,10.1016/0378-7753(91)80004-H,F[As-](F)(F)(F)(F)F,Li Salt,195.851,O=S1(CCCC1)=O,Solvent,120.173,COC,Solvent,46.069,,,,,,,,,
5153.0,lit_tr6115,,1.0,0.0,0.00313,LiAsF6,Sulfolane,DME,,,,1/0.629608055255055/0.581723464293466,,,,,,,,10.1016/0378-7753(91)80004-H,F[As-](F)(F)(F)(F)F,Li Salt,195.851,O=S1(CCCC1)=O,Solvent,120.173,COC,Solvent,46.069,,,,,,,,,
5154.0,lit_tr6116,,1.0,20.0,0.00582,LiAsF6,Sulfolane,DME,,,,1/0.629608055255055/0.581723464293466,,,,,,,,10.1016/0378-7753(91)80004-H,F[As-](F)(F)(F)(F)F,Li Salt,195.851,O=S1(CCCC1)=O,Solvent,120.173,COC,Solvent,46.069,,,,,,,,,
5155.0,lit_tr6117,,1.0,40.0,0.00914,LiAsF6,Sulfolane,DME,,,,1/0.629608055255055/0.581723464293466,,,,,,,,10.1016/0378-7753(91)80004-H,F[As-](F)(F)(F)(F)F,Li Salt,195.851,O=S1(CCCC1)=O,Solvent,120.173,COC,Solvent,46.069,,,,,,,,,
5156.0,lit_tr6118,,1.0,60.0,0.01302,LiAsF6,Sulfolane,DME,,,,1/0.629608055255055/0.581723464293466,,,,,,,,10.1016/0378-7753(91)80004-H,F[As-](F)(F)(F)(F)F,Li Salt,195.851,O=S1(CCCC1)=O,Solvent,120.173,COC,Solvent,46.069,,,,,,,,,
5157.0,lit_tr6119,,1.0,80.0,0.01699,LiAsF6,Sulfolane,DME,,,,1/0.629608055255055/0.581723464293466,,,,,,,,10.1016/0378-7753(91)80004-H,F[As-](F)(F)(F)(F)F,Li Salt,195.851,O=S1(CCCC1)=O,Solvent,120.173,COC,Solvent,46.069,,,,,,,,,
5158.0,lit_tr6120,,1.0,-30.0,0.00078,LiAsF6,Sulfolane,Diglyme,DME,,,1/0.524673379379213/0.174591935604084/0.363577165183417,,,,,,,,10.1016/0378-7753(91)80004-H,F[As-](F)(F)(F)(F)F,Li Salt,195.851,O=S1(CCCC1)=O,Solvent,120.173,COCCOCCOC,Solvent,134.175,COC,Solvent,46.069,,,,,,
5159.0,lit_tr6121,,1.0,-20.0,0.00128,LiAsF6,Sulfolane,Diglyme,DME,,,1/0.524673379379213/0.174591935604084/0.363577165183417,,,,,,,,10.1016/0378-7753(91)80004-H,F[As-](F)(F)(F)(F)F,Li Salt,195.851,O=S1(CCCC1)=O,Solvent,120.173,COCCOCCOC,Solvent,134.175,COC,Solvent,46.069,,,,,,
5160.0,lit_tr6122,,1.0,-10.0,0.00203,LiAsF6,Sulfolane,Diglyme,DME,,,1/0.524673379379213/0.174591935604084/0.363577165183417,,,,,,,,10.1016/0378-7753(91)80004-H,F[As-](F)(F)(F)(F)F,Li Salt,195.851,O=S1(CCCC1)=O,Solvent,120.173,COCCOCCOC,Solvent,134.175,COC,Solvent,46.069,,,,,,
5161.0,lit_tr6123,,1.0,0.0,0.00294,LiAsF6,Sulfolane,Diglyme,DME,,,1/0.524673379379213/0.174591935604084/0.363577165183417,,,,,,,,10.1016/0378-7753(91)80004-H,F[As-](F)(F)(F)(F)F,Li Salt,195.851,O=S1(CCCC1)=O,Solvent,120.173,COCCOCCOC,Solvent,134.175,COC,Solvent,46.069,,,,,,
5162.0,lit_tr6124,,1.0,20.0,0.00543,LiAsF6,Sulfolane,Diglyme,DME,,,1/0.524673379379213/0.174591935604084/0.363577165183417,,,,,,,,10.1016/0378-7753(91)80004-H,F[As-](F)(F)(F)(F)F,Li Salt,195.851,O=S1(CCCC1)=O,Solvent,120.173,COCCOCCOC,Solvent,134.175,COC,Solvent,46.069,,,,,,
5163.0,lit_tr6125,,1.0,40.0,0.0085,LiAsF6,Sulfolane,Diglyme,DME,,,1/0.524673379379213/0.174591935604084/0.363577165183417,,,,,,,,10.1016/0378-7753(91)80004-H,F[As-](F)(F)(F)(F)F,Li Salt,195.851,O=S1(CCCC1)=O,Solvent,120.173,COCCOCCOC,Solvent,134.175,COC,Solvent,46.069,,,,,,
5164.0,lit_tr6126,,1.0,60.0,0.01202,LiAsF6,Sulfolane,Diglyme,DME,,,1/0.524673379379213/0.174591935604084/0.363577165183417,,,,,,,,10.1016/0378-7753(91)80004-H,F[As-](F)(F)(F)(F)F,Li Salt,195.851,O=S1(CCCC1)=O,Solvent,120.173,COCCOCCOC,Solvent,134.175,COC,Solvent,46.069,,,,,,
5165.0,lit_tr6127,,1.0,80.0,0.01583,LiAsF6,Sulfolane,Diglyme,DME,,,1/0.524673379379213/0.174591935604084/0.363577165183417,,,,,,,,10.1016/0378-7753(91)80004-H,F[As-](F)(F)(F)(F)F,Li Salt,195.851,O=S1(CCCC1)=O,Solvent,120.173,COCCOCCOC,Solvent,134.175,COC,Solvent,46.069,,,,,,
5166.0,lit_tr6128,,1.0,-20.0,0.00043,LiAsF6,Sulfolane,Diglyme,Ethyldiglyme,,,1/0.524673379379213/0.174591935604084/0.13964241676942,,,,,,,,10.1016/0378-7753(91)80004-H,F[As-](F)(F)(F)(F)F,Li Salt,195.851,O=S1(CCCC1)=O,Solvent,120.173,COCCOCCOC,Solvent,134.175,CCOCCOCCOCC,Solvent,162.22899999999998,,,,,,
5167.0,lit_tr6129,,1.0,-10.0,0.00086,LiAsF6,Sulfolane,Diglyme,Ethyldiglyme,,,1/0.524673379379213/0.174591935604084/0.13964241676942,,,,,,,,10.1016/0378-7753(91)80004-H,F[As-](F)(F)(F)(F)F,Li Salt,195.851,O=S1(CCCC1)=O,Solvent,120.173,COCCOCCOC,Solvent,134.175,CCOCCOCCOCC,Solvent,162.22899999999998,,,,,,
5168.0,lit_tr6130,,1.0,0.0,0.00139,LiAsF6,Sulfolane,Diglyme,Ethyldiglyme,,,1/0.524673379379213/0.174591935604084/0.13964241676942,,,,,,,,10.1016/0378-7753(91)80004-H,F[As-](F)(F)(F)(F)F,Li Salt,195.851,O=S1(CCCC1)=O,Solvent,120.173,COCCOCCOC,Solvent,134.175,CCOCCOCCOCC,Solvent,162.22899999999998,,,,,,
5169.0,lit_tr6131,,1.0,20.0,0.00304,LiAsF6,Sulfolane,Diglyme,Ethyldiglyme,,,1/0.524673379379213/0.174591935604084/0.13964241676942,,,,,,,,10.1016/0378-7753(91)80004-H,F[As-](F)(F)(F)(F)F,Li Salt,195.851,O=S1(CCCC1)=O,Solvent,120.173,COCCOCCOC,Solvent,134.175,CCOCCOCCOCC,Solvent,162.22899999999998,,,,,,
5170.0,lit_tr6132,,1.0,40.0,0.00533,LiAsF6,Sulfolane,Diglyme,Ethyldiglyme,,,1/0.524673379379213/0.174591935604084/0.13964241676942,,,,,,,,10.1016/0378-7753(91)80004-H,F[As-](F)(F)(F)(F)F,Li Salt,195.851,O=S1(CCCC1)=O,Solvent,120.173,COCCOCCOC,Solvent,134.175,CCOCCOCCOCC,Solvent,162.22899999999998,,,,,,
5171.0,lit_tr6133,,1.0,60.0,0.00814,LiAsF6,Sulfolane,Diglyme,Ethyldiglyme,,,1/0.524673379379213/0.174591935604084/0.13964241676942,,,,,,,,10.1016/0378-7753(91)80004-H,F[As-](F)(F)(F)(F)F,Li Salt,195.851,O=S1(CCCC1)=O,Solvent,120.173,COCCOCCOC,Solvent,134.175,CCOCCOCCOCC,Solvent,162.22899999999998,,,,,,
5172.0,lit_tr6134,,1.0,80.0,0.01134,LiAsF6,Sulfolane,Diglyme,Ethyldiglyme,,,1/0.524673379379213/0.174591935604084/0.13964241676942,,,,,,,,10.1016/0378-7753(91)80004-H,F[As-](F)(F)(F)(F)F,Li Salt,195.851,O=S1(CCCC1)=O,Solvent,120.173,COCCOCCOC,Solvent,134.175,CCOCCOCCOCC,Solvent,162.22899999999998,,,,,,
5173.0,lit_tr6135,,1.0,-40.0,7e-05,LiAsF6,Sulfolane,Diglyme,Triglyme,,,1/0.524673379379213/0.174591935604084/0.138164169892835,,,,,,,,10.1016/0378-7753(91)80004-H,F[As-](F)(F)(F)(F)F,Li Salt,195.851,O=S1(CCCC1)=O,Solvent,120.173,COCCOCCOC,Solvent,134.175,COCCOCCOCCOC,Electrolyte,178.22799999999998,,,,,,
5174.0,lit_tr6136,,1.0,-30.0,0.00017,LiAsF6,Sulfolane,Diglyme,Triglyme,,,1/0.524673379379213/0.174591935604084/0.138164169892835,,,,,,,,10.1016/0378-7753(91)80004-H,F[As-](F)(F)(F)(F)F,Li Salt,195.851,O=S1(CCCC1)=O,Solvent,120.173,COCCOCCOC,Solvent,134.175,COCCOCCOCCOC,Electrolyte,178.22799999999998,,,,,,
5175.0,lit_tr6137,,1.0,-20.0,0.00043,LiAsF6,Sulfolane,Diglyme,Triglyme,,,1/0.524673379379213/0.174591935604084/0.138164169892835,,,,,,,,10.1016/0378-7753(91)80004-H,F[As-](F)(F)(F)(F)F,Li Salt,195.851,O=S1(CCCC1)=O,Solvent,120.173,COCCOCCOC,Solvent,134.175,COCCOCCOCCOC,Electrolyte,178.22799999999998,,,,,,
5176.0,lit_tr6138,,1.0,-10.0,0.0008,LiAsF6,Sulfolane,Diglyme,Triglyme,,,1/0.524673379379213/0.174591935604084/0.138164169892835,,,,,,,,10.1016/0378-7753(91)80004-H,F[As-](F)(F)(F)(F)F,Li Salt,195.851,O=S1(CCCC1)=O,Solvent,120.173,COCCOCCOC,Solvent,134.175,COCCOCCOCCOC,Electrolyte,178.22799999999998,,,,,,
5177.0,lit_tr6139,,1.0,0.0,0.00131,LiAsF6,Sulfolane,Diglyme,Triglyme,,,1/0.524673379379213/0.174591935604084/0.138164169892835,,,,,,,,10.1016/0378-7753(91)80004-H,F[As-](F)(F)(F)(F)F,Li Salt,195.851,O=S1(CCCC1)=O,Solvent,120.173,COCCOCCOC,Solvent,134.175,COCCOCCOCCOC,Electrolyte,178.22799999999998,,,,,,
5178.0,lit_tr6140,,1.0,20.0,0.00294,LiAsF6,Sulfolane,Diglyme,Triglyme,,,1/0.524673379379213/0.174591935604084/0.138164169892835,,,,,,,,10.1016/0378-7753(91)80004-H,F[As-](F)(F)(F)(F)F,Li Salt,195.851,O=S1(CCCC1)=O,Solvent,120.173,COCCOCCOC,Solvent,134.175,COCCOCCOCCOC,Electrolyte,178.22799999999998,,,,,,
5179.0,lit_tr6141,,1.0,40.0,0.00517,LiAsF6,Sulfolane,Diglyme,Triglyme,,,1/0.524673379379213/0.174591935604084/0.138164169892835,,,,,,,,10.1016/0378-7753(91)80004-H,F[As-](F)(F)(F)(F)F,Li Salt,195.851,O=S1(CCCC1)=O,Solvent,120.173,COCCOCCOC,Solvent,134.175,COCCOCCOCCOC,Electrolyte,178.22799999999998,,,,,,
5180.0,lit_tr6142,,1.0,60.0,0.00802,LiAsF6,Sulfolane,Diglyme,Triglyme,,,1/0.524673379379213/0.174591935604084/0.138164169892835,,,,,,,,10.1016/0378-7753(91)80004-H,F[As-](F)(F)(F)(F)F,Li Salt,195.851,O=S1(CCCC1)=O,Solvent,120.173,COCCOCCOC,Solvent,134.175,COCCOCCOCCOC,Electrolyte,178.22799999999998,,,,,,
5181.0,lit_tr6143,,1.0,80.0,0.01116,LiAsF6,Sulfolane,Diglyme,Triglyme,,,1/0.524673379379213/0.174591935604084/0.138164169892835,,,,,,,,10.1016/0378-7753(91)80004-H,F[As-](F)(F)(F)(F)F,Li Salt,195.851,O=S1(CCCC1)=O,Solvent,120.173,COCCOCCOC,Solvent,134.175,COCCOCCOCCOC,Electrolyte,178.22799999999998,,,,,,
5182.0,lit_tr6144,,1.0,-40.0,0.00014,LiAsF6,Sulfolane,DME,Triglyme,,,1/0.524673379379213/0.21814629911005/0.193429837849969,,,,,,,,10.1016/0378-7753(91)80004-H,F[As-](F)(F)(F)(F)F,Li Salt,195.851,O=S1(CCCC1)=O,Solvent,120.173,COC,Solvent,46.069,COCCOCCOCCOC,Electrolyte,178.22799999999998,,,,,,
5183.0,lit_tr6145,,1.0,-30.0,0.0003,LiAsF6,Sulfolane,DME,Triglyme,,,1/0.524673379379213/0.21814629911005/0.193429837849969,,,,,,,,10.1016/0378-7753(91)80004-H,F[As-](F)(F)(F)(F)F,Li Salt,195.851,O=S1(CCCC1)=O,Solvent,120.173,COC,Solvent,46.069,COCCOCCOCCOC,Electrolyte,178.22799999999998,,,,,,
5184.0,lit_tr6146,,1.0,-20.0,0.00068,LiAsF6,Sulfolane,DME,Triglyme,,,1/0.524673379379213/0.21814629911005/0.193429837849969,,,,,,,,10.1016/0378-7753(91)80004-H,F[As-](F)(F)(F)(F)F,Li Salt,195.851,O=S1(CCCC1)=O,Solvent,120.173,COC,Solvent,46.069,COCCOCCOCCOC,Electrolyte,178.22799999999998,,,,,,
5185.0,lit_tr6147,,1.0,-10.0,0.00117,LiAsF6,Sulfolane,DME,Triglyme,,,1/0.524673379379213/0.21814629911005/0.193429837849969,,,,,,,,10.1016/0378-7753(91)80004-H,F[As-](F)(F)(F)(F)F,Li Salt,195.851,O=S1(CCCC1)=O,Solvent,120.173,COC,Solvent,46.069,COCCOCCOCCOC,Electrolyte,178.22799999999998,,,,,,
5186.0,lit_tr6148,,1.0,0.0,0.00182,LiAsF6,Sulfolane,DME,Triglyme,,,1/0.524673379379213/0.21814629911005/0.193429837849969,,,,,,,,10.1016/0378-7753(91)80004-H,F[As-](F)(F)(F)(F)F,Li Salt,195.851,O=S1(CCCC1)=O,Solvent,120.173,COC,Solvent,46.069,COCCOCCOCCOC,Electrolyte,178.22799999999998,,,,,,
5187.0,lit_tr6149,,1.0,20.0,0.00374,LiAsF6,Sulfolane,DME,Triglyme,,,1/0.524673379379213/0.21814629911005/0.193429837849969,,,,,,,,10.1016/0378-7753(91)80004-H,F[As-](F)(F)(F)(F)F,Li Salt,195.851,O=S1(CCCC1)=O,Solvent,120.173,COC,Solvent,46.069,COCCOCCOCCOC,Electrolyte,178.22799999999998,,,,,,
5188.0,lit_tr6150,,1.0,40.0,0.00625,LiAsF6,Sulfolane,DME,Triglyme,,,1/0.524673379379213/0.21814629911005/0.193429837849969,,,,,,,,10.1016/0378-7753(91)80004-H,F[As-](F)(F)(F)(F)F,Li Salt,195.851,O=S1(CCCC1)=O,Solvent,120.173,COC,Solvent,46.069,COCCOCCOCCOC,Electrolyte,178.22799999999998,,,,,,
5189.0,lit_tr6151,,1.0,60.0,0.00923,LiAsF6,Sulfolane,DME,Triglyme,,,1/0.524673379379213/0.21814629911005/0.193429837849969,,,,,,,,10.1016/0378-7753(91)80004-H,F[As-](F)(F)(F)(F)F,Li Salt,195.851,O=S1(CCCC1)=O,Solvent,120.173,COC,Solvent,46.069,COCCOCCOCCOC,Electrolyte,178.22799999999998,,,,,,
5190.0,lit_tr6152,,1.0,80.0,0.01234,LiAsF6,Sulfolane,DME,Triglyme,,,1/0.524673379379213/0.21814629911005/0.193429837849969,,,,,,,,10.1016/0378-7753(91)80004-H,F[As-](F)(F)(F)(F)F,Li Salt,195.851,O=S1(CCCC1)=O,Solvent,120.173,COC,Solvent,46.069,COCCOCCOCCOC,Electrolyte,178.22799999999998,,,,,,
5191.0,lit_tr6153,,1.0,-40.0,0.00023,LiAsF6,Sulfolane,DME,Triglyme,,,1/0.524673379379213/0.363577165183417/0.138164169892835,,,,,,,,10.1016/0378-7753(91)80004-H,F[As-](F)(F)(F)(F)F,Li Salt,195.851,O=S1(CCCC1)=O,Solvent,120.173,COC,Solvent,46.069,COCCOCCOCCOC,Electrolyte,178.22799999999998,,,,,,
5192.0,lit_tr6154,,1.0,-30.0,0.00056,LiAsF6,Sulfolane,DME,Triglyme,,,1/0.524673379379213/0.363577165183417/0.138164169892835,,,,,,,,10.1016/0378-7753(91)80004-H,F[As-](F)(F)(F)(F)F,Li Salt,195.851,O=S1(CCCC1)=O,Solvent,120.173,COC,Solvent,46.069,COCCOCCOCCOC,Electrolyte,178.22799999999998,,,,,,
5193.0,lit_tr6155,,1.0,-20.0,0.00097,LiAsF6,Sulfolane,DME,Triglyme,,,1/0.524673379379213/0.363577165183417/0.138164169892835,,,,,,,,10.1016/0378-7753(91)80004-H,F[As-](F)(F)(F)(F)F,Li Salt,195.851,O=S1(CCCC1)=O,Solvent,120.173,COC,Solvent,46.069,COCCOCCOCCOC,Electrolyte,178.22799999999998,,,,,,
5194.0,lit_tr6156,,1.0,-10.0,0.00161,LiAsF6,Sulfolane,DME,Triglyme,,,1/0.524673379379213/0.363577165183417/0.138164169892835,,,,,,,,10.1016/0378-7753(91)80004-H,F[As-](F)(F)(F)(F)F,Li Salt,195.851,O=S1(CCCC1)=O,Solvent,120.173,COC,Solvent,46.069,COCCOCCOCCOC,Electrolyte,178.22799999999998,,,,,,
5195.0,lit_tr6157,,1.0,0.0,0.00241,LiAsF6,Sulfolane,DME,Triglyme,,,1/0.524673379379213/0.363577165183417/0.138164169892835,,,,,,,,10.1016/0378-7753(91)80004-H,F[As-](F)(F)(F)(F)F,Li Salt,195.851,O=S1(CCCC1)=O,Solvent,120.173,COC,Solvent,46.069,COCCOCCOCCOC,Electrolyte,178.22799999999998,,,,,,
5196.0,lit_tr6158,,1.0,20.0,0.00462,LiAsF6,Sulfolane,DME,Triglyme,,,1/0.524673379379213/0.363577165183417/0.138164169892835,,,,,,,,10.1016/0378-7753(91)80004-H,F[As-](F)(F)(F)(F)F,Li Salt,195.851,O=S1(CCCC1)=O,Solvent,120.173,COC,Solvent,46.069,COCCOCCOCCOC,Electrolyte,178.22799999999998,,,,,,
5197.0,lit_tr6159,,1.0,40.0,0.00752,LiAsF6,Sulfolane,DME,Triglyme,,,1/0.524673379379213/0.363577165183417/0.138164169892835,,,,,,,,10.1016/0378-7753(91)80004-H,F[As-](F)(F)(F)(F)F,Li Salt,195.851,O=S1(CCCC1)=O,Solvent,120.173,COC,Solvent,46.069,COCCOCCOCCOC,Electrolyte,178.22799999999998,,,,,,
