Repository: spark8ku/HPG

# HPG-GAT: Hierarchical Polymer Graph-based Model for Ionic Conductivity Prediction

This repository provides:

- Preprocessed dataset used for training and evaluation
- Preprocessed Hierarchical Polymer Graph (HPG) representations of polymer electrolytes
- Scripts for loading and using the data

The original raw dataset can be found at:  
👉 https://github.com/KanHatakeyama/ion_predictor

File: data/processed_electrolytes.csv (part 15 of 39)
ID,title,subtitle,tags,Temperature,Conductivity,component1,component2,component3,component4,component5,component6,mol_ratio,wt_ratio,melting_temp,inorg_name,inorg_contain_ratio(wt),crystallinity,Tg,mp,reference,smiles1,type1,Mw1,smiles2,type2,Mw2,smiles3,type3,Mw3,smiles4,type4,Mw4,smiles5,type5,Mw5,smiles6,type6,Mw6
5198.0,lit_tr6160,,1.0,60.0,0.01082,LiAsF6,Sulfolane,DME,Triglyme,,,1/0.524673379379213/0.363577165183417/0.138164169892835,,,,,,,,10.1016/0378-7753(91)80004-H,F[As-](F)(F)(F)(F)F,Li Salt,195.851,O=S1(CCCC1)=O,Solvent,120.173,COC,Solvent,46.069,COCCOCCOCCOC,Electrolyte,178.22799999999998,,,,,,
5199.0,lit_tr6161,,1.0,80.0,0.0144,LiAsF6,Sulfolane,DME,Triglyme,,,1/0.524673379379213/0.363577165183417/0.138164169892835,,,,,,,,10.1016/0378-7753(91)80004-H,F[As-](F)(F)(F)(F)F,Li Salt,195.851,O=S1(CCCC1)=O,Solvent,120.173,COC,Solvent,46.069,COCCOCCOCCOC,Electrolyte,178.22799999999998,,,,,,
5200.0,lit_tr6162,,1.0,-50.0,8e-05,LiAsF6,Sulfolane,Ethylbenzene,Triglyme,,,1/0.367271365565449/0.244701893190167/0.193429837849969,,,,,,,,10.1016/0378-7753(91)80004-H,F[As-](F)(F)(F)(F)F,Li Salt,195.851,O=S1(CCCC1)=O,Solvent,120.173,c1ccccc1CC,Solvent,106.168,COCCOCCOCCOC,Electrolyte,178.22799999999998,,,,,,
5201.0,lit_tr6163,,1.0,-40.0,0.00021,LiAsF6,Sulfolane,Ethylbenzene,Triglyme,,,1/0.367271365565449/0.244701893190167/0.193429837849969,,,,,,,,10.1016/0378-7753(91)80004-H,F[As-](F)(F)(F)(F)F,Li Salt,195.851,O=S1(CCCC1)=O,Solvent,120.173,c1ccccc1CC,Solvent,106.168,COCCOCCOCCOC,Electrolyte,178.22799999999998,,,,,,
5202.0,lit_tr6164,,1.0,-30.0,0.00044,LiAsF6,Sulfolane,Ethylbenzene,Triglyme,,,1/0.367271365565449/0.244701893190167/0.193429837849969,,,,,,,,10.1016/0378-7753(91)80004-H,F[As-](F)(F)(F)(F)F,Li Salt,195.851,O=S1(CCCC1)=O,Solvent,120.173,c1ccccc1CC,Solvent,106.168,COCCOCCOCCOC,Electrolyte,178.22799999999998,,,,,,
5203.0,lit_tr6165,,1.0,-20.0,0.00083,LiAsF6,Sulfolane,Ethylbenzene,Triglyme,,,1/0.367271365565449/0.244701893190167/0.193429837849969,,,,,,,,10.1016/0378-7753(91)80004-H,F[As-](F)(F)(F)(F)F,Li Salt,195.851,O=S1(CCCC1)=O,Solvent,120.173,c1ccccc1CC,Solvent,106.168,COCCOCCOCCOC,Electrolyte,178.22799999999998,,,,,,
5204.0,lit_tr6166,,1.0,-10.0,0.00135,LiAsF6,Sulfolane,Ethylbenzene,Triglyme,,,1/0.367271365565449/0.244701893190167/0.193429837849969,,,,,,,,10.1016/0378-7753(91)80004-H,F[As-](F)(F)(F)(F)F,Li Salt,195.851,O=S1(CCCC1)=O,Solvent,120.173,c1ccccc1CC,Solvent,106.168,COCCOCCOCCOC,Electrolyte,178.22799999999998,,,,,,
5205.0,lit_tr6167,,1.0,0.0,0.00198,LiAsF6,Sulfolane,Ethylbenzene,Triglyme,,,1/0.367271365565449/0.244701893190167/0.193429837849969,,,,,,,,10.1016/0378-7753(91)80004-H,F[As-](F)(F)(F)(F)F,Li Salt,195.851,O=S1(CCCC1)=O,Solvent,120.173,c1ccccc1CC,Solvent,106.168,COCCOCCOCCOC,Electrolyte,178.22799999999998,,,,,,
5206.0,lit_tr6168,,1.0,20.0,0.00384,LiAsF6,Sulfolane,Ethylbenzene,Triglyme,,,1/0.367271365565449/0.244701893190167/0.193429837849969,,,,,,,,10.1016/0378-7753(91)80004-H,F[As-](F)(F)(F)(F)F,Li Salt,195.851,O=S1(CCCC1)=O,Solvent,120.173,c1ccccc1CC,Solvent,106.168,COCCOCCOCCOC,Electrolyte,178.22799999999998,,,,,,
5207.0,lit_tr6169,,1.0,40.0,0.00605,LiAsF6,Sulfolane,Ethylbenzene,Triglyme,,,1/0.367271365565449/0.244701893190167/0.193429837849969,,,,,,,,10.1016/0378-7753(91)80004-H,F[As-](F)(F)(F)(F)F,Li Salt,195.851,O=S1(CCCC1)=O,Solvent,120.173,c1ccccc1CC,Solvent,106.168,COCCOCCOCCOC,Electrolyte,178.22799999999998,,,,,,
5208.0,lit_tr6170,,1.0,60.0,0.0086,LiAsF6,Sulfolane,Ethylbenzene,Triglyme,,,1/0.367271365565449/0.244701893190167/0.193429837849969,,,,,,,,10.1016/0378-7753(91)80004-H,F[As-](F)(F)(F)(F)F,Li Salt,195.851,O=S1(CCCC1)=O,Solvent,120.173,c1ccccc1CC,Solvent,106.168,COCCOCCOCCOC,Electrolyte,178.22799999999998,,,,,,
5209.0,lit_tr6171,,1.0,80.0,0.01142,LiAsF6,Sulfolane,Ethylbenzene,Triglyme,,,1/0.367271365565449/0.244701893190167/0.193429837849969,,,,,,,,10.1016/0378-7753(91)80004-H,F[As-](F)(F)(F)(F)F,Li Salt,195.851,O=S1(CCCC1)=O,Solvent,120.173,c1ccccc1CC,Solvent,106.168,COCCOCCOCCOC,Electrolyte,178.22799999999998,,,,,,
5210.0,lit_tr6172,,1.0,-30.0,0.00043,LiAsF6,Sulfolane,Ethylbenzene,Triglyme,,,0.75/0.524673379379213/0.203918244325139/0.138164169892835,,,,,,,,10.1016/0378-7753(91)80004-H,F[As-](F)(F)(F)(F)F,Li Salt,195.851,O=S1(CCCC1)=O,Solvent,120.173,c1ccccc1CC,Solvent,106.168,COCCOCCOCCOC,Electrolyte,178.22799999999998,,,,,,
5211.0,lit_tr6173,,1.0,-20.0,0.00177,LiAsF6,Sulfolane,Ethylbenzene,Triglyme,,,0.75/0.524673379379213/0.203918244325139/0.138164169892835,,,,,,,,10.1016/0378-7753(91)80004-H,F[As-](F)(F)(F)(F)F,Li Salt,195.851,O=S1(CCCC1)=O,Solvent,120.173,c1ccccc1CC,Solvent,106.168,COCCOCCOCCOC,Electrolyte,178.22799999999998,,,,,,
5212.0,lit_tr6174,,1.0,-10.0,0.00124,LiAsF6,Sulfolane,Ethylbenzene,Triglyme,,,0.75/0.524673379379213/0.203918244325139/0.138164169892835,,,,,,,,10.1016/0378-7753(91)80004-H,F[As-](F)(F)(F)(F)F,Li Salt,195.851,O=S1(CCCC1)=O,Solvent,120.173,c1ccccc1CC,Solvent,106.168,COCCOCCOCCOC,Electrolyte,178.22799999999998,,,,,,
5213.0,lit_tr6175,,1.0,0.0,0.00182,LiAsF6,Sulfolane,Ethylbenzene,Triglyme,,,0.75/0.524673379379213/0.203918244325139/0.138164169892835,,,,,,,,10.1016/0378-7753(91)80004-H,F[As-](F)(F)(F)(F)F,Li Salt,195.851,O=S1(CCCC1)=O,Solvent,120.173,c1ccccc1CC,Solvent,106.168,COCCOCCOCCOC,Electrolyte,178.22799999999998,,,,,,
5214.0,lit_tr6176,,1.0,20.0,0.00344,LiAsF6,Sulfolane,Ethylbenzene,Triglyme,,,0.75/0.524673379379213/0.203918244325139/0.138164169892835,,,,,,,,10.1016/0378-7753(91)80004-H,F[As-](F)(F)(F)(F)F,Li Salt,195.851,O=S1(CCCC1)=O,Solvent,120.173,c1ccccc1CC,Solvent,106.168,COCCOCCOCCOC,Electrolyte,178.22799999999998,,,,,,
5215.0,lit_tr6177,,1.0,40.0,0.00526,LiAsF6,Sulfolane,Ethylbenzene,Triglyme,,,0.75/0.524673379379213/0.203918244325139/0.138164169892835,,,,,,,,10.1016/0378-7753(91)80004-H,F[As-](F)(F)(F)(F)F,Li Salt,195.851,O=S1(CCCC1)=O,Solvent,120.173,c1ccccc1CC,Solvent,106.168,COCCOCCOCCOC,Electrolyte,178.22799999999998,,,,,,
5216.0,lit_tr6178,,1.0,60.0,0.00738,LiAsF6,Sulfolane,Ethylbenzene,Triglyme,,,0.75/0.524673379379213/0.203918244325139/0.138164169892835,,,,,,,,10.1016/0378-7753(91)80004-H,F[As-](F)(F)(F)(F)F,Li Salt,195.851,O=S1(CCCC1)=O,Solvent,120.173,c1ccccc1CC,Solvent,106.168,COCCOCCOCCOC,Electrolyte,178.22799999999998,,,,,,
5217.0,lit_tr6179,,1.0,80.0,0.0102,LiAsF6,Sulfolane,Ethylbenzene,Triglyme,,,0.75/0.524673379379213/0.203918244325139/0.138164169892835,,,,,,,,10.1016/0378-7753(91)80004-H,F[As-](F)(F)(F)(F)F,Li Salt,195.851,O=S1(CCCC1)=O,Solvent,120.173,c1ccccc1CC,Solvent,106.168,COCCOCCOCCOC,Electrolyte,178.22799999999998,,,,,,
5218.0,lit_tr6180,,1.0,-40.0,0.0001,LiAsF6,Sulfolane,Ethyldiglyme,,,,1/0.524673379379213/0.279284833538841,,,,,,,,10.1016/0378-7753(91)80004-H,F[As-](F)(F)(F)(F)F,Li Salt,195.851,O=S1(CCCC1)=O,Solvent,120.173,CCOCCOCCOCC,Solvent,162.22899999999998,,,,,,,,,
5219.0,lit_tr6181,,1.0,-30.0,0.00019,LiAsF6,Sulfolane,Ethyldiglyme,,,,1/0.524673379379213/0.279284833538841,,,,,,,,10.1016/0378-7753(91)80004-H,F[As-](F)(F)(F)(F)F,Li Salt,195.851,O=S1(CCCC1)=O,Solvent,120.173,CCOCCOCCOCC,Solvent,162.22899999999998,,,,,,,,,
5220.0,lit_tr6182,,1.0,-20.0,0.0004,LiAsF6,Sulfolane,Ethyldiglyme,,,,1/0.524673379379213/0.279284833538841,,,,,,,,10.1016/0378-7753(91)80004-H,F[As-](F)(F)(F)(F)F,Li Salt,195.851,O=S1(CCCC1)=O,Solvent,120.173,CCOCCOCCOCC,Solvent,162.22899999999998,,,,,,,,,
5221.0,lit_tr6183,,1.0,-10.0,0.00074,LiAsF6,Sulfolane,Ethyldiglyme,,,,1/0.524673379379213/0.279284833538841,,,,,,,,10.1016/0378-7753(91)80004-H,F[As-](F)(F)(F)(F)F,Li Salt,195.851,O=S1(CCCC1)=O,Solvent,120.173,CCOCCOCCOCC,Solvent,162.22899999999998,,,,,,,,,
5222.0,lit_tr6184,,1.0,0.0,0.00121,LiAsF6,Sulfolane,Ethyldiglyme,,,,1/0.524673379379213/0.279284833538841,,,,,,,,10.1016/0378-7753(91)80004-H,F[As-](F)(F)(F)(F)F,Li Salt,195.851,O=S1(CCCC1)=O,Solvent,120.173,CCOCCOCCOCC,Solvent,162.22899999999998,,,,,,,,,
5223.0,lit_tr6185,,1.0,20.0,0.00275,LiAsF6,Sulfolane,Ethyldiglyme,,,,1/0.524673379379213/0.279284833538841,,,,,,,,10.1016/0378-7753(91)80004-H,F[As-](F)(F)(F)(F)F,Li Salt,195.851,O=S1(CCCC1)=O,Solvent,120.173,CCOCCOCCOCC,Solvent,162.22899999999998,,,,,,,,,
5224.0,lit_tr6186,,1.0,40.0,0.00473,LiAsF6,Sulfolane,Ethyldiglyme,,,,1/0.524673379379213/0.279284833538841,,,,,,,,10.1016/0378-7753(91)80004-H,F[As-](F)(F)(F)(F)F,Li Salt,195.851,O=S1(CCCC1)=O,Solvent,120.173,CCOCCOCCOCC,Solvent,162.22899999999998,,,,,,,,,
5225.0,lit_tr6187,,1.0,60.0,0.00725,LiAsF6,Sulfolane,Ethyldiglyme,,,,1/0.524673379379213/0.279284833538841,,,,,,,,10.1016/0378-7753(91)80004-H,F[As-](F)(F)(F)(F)F,Li Salt,195.851,O=S1(CCCC1)=O,Solvent,120.173,CCOCCOCCOCC,Solvent,162.22899999999998,,,,,,,,,
5226.0,lit_tr6188,,1.0,80.0,0.01166,LiAsF6,Sulfolane,Ethyldiglyme,,,,1/0.524673379379213/0.279284833538841,,,,,,,,10.1016/0378-7753(91)80004-H,F[As-](F)(F)(F)(F)F,Li Salt,195.851,O=S1(CCCC1)=O,Solvent,120.173,CCOCCOCCOCC,Solvent,162.22899999999998,,,,,,,,,
5227.0,lit_tr6189,,1.0,-30.0,0.0006,LiAsF6,Sulfolane,Ethylmonoglyme,,,,1/0.524673379379213/0.355329949238579,,,,,,,,10.1016/0378-7753(91)80004-H,F[As-](F)(F)(F)(F)F,Li Salt,195.851,O=S1(CCCC1)=O,Solvent,120.173,CCOCCOCC,Solvent,118.176,,,,,,,,,
5228.0,lit_tr6190,,1.0,-20.0,0.00111,LiAsF6,Sulfolane,Ethylmonoglyme,,,,1/0.524673379379213/0.355329949238579,,,,,,,,10.1016/0378-7753(91)80004-H,F[As-](F)(F)(F)(F)F,Li Salt,195.851,O=S1(CCCC1)=O,Solvent,120.173,CCOCCOCC,Solvent,118.176,,,,,,,,,
5229.0,lit_tr6191,,1.0,-10.0,0.00178,LiAsF6,Sulfolane,Ethylmonoglyme,,,,1/0.524673379379213/0.355329949238579,,,,,,,,10.1016/0378-7753(91)80004-H,F[As-](F)(F)(F)(F)F,Li Salt,195.851,O=S1(CCCC1)=O,Solvent,120.173,CCOCCOCC,Solvent,118.176,,,,,,,,,
5230.0,lit_tr6192,,1.0,0.0,0.00257,LiAsF6,Sulfolane,Ethylmonoglyme,,,,1/0.524673379379213/0.355329949238579,,,,,,,,10.1016/0378-7753(91)80004-H,F[As-](F)(F)(F)(F)F,Li Salt,195.851,O=S1(CCCC1)=O,Solvent,120.173,CCOCCOCC,Solvent,118.176,,,,,,,,,
5231.0,lit_tr6193,,1.0,20.0,0.00476,LiAsF6,Sulfolane,Ethylmonoglyme,,,,1/0.524673379379213/0.355329949238579,,,,,,,,10.1016/0378-7753(91)80004-H,F[As-](F)(F)(F)(F)F,Li Salt,195.851,O=S1(CCCC1)=O,Solvent,120.173,CCOCCOCC,Solvent,118.176,,,,,,,,,
5232.0,lit_tr6194,,1.0,40.0,0.00728,LiAsF6,Sulfolane,Ethylmonoglyme,,,,1/0.524673379379213/0.355329949238579,,,,,,,,10.1016/0378-7753(91)80004-H,F[As-](F)(F)(F)(F)F,Li Salt,195.851,O=S1(CCCC1)=O,Solvent,120.173,CCOCCOCC,Solvent,118.176,,,,,,,,,
5233.0,lit_tr6195,,1.0,60.0,0.01011,LiAsF6,Sulfolane,Ethylmonoglyme,,,,1/0.524673379379213/0.355329949238579,,,,,,,,10.1016/0378-7753(91)80004-H,F[As-](F)(F)(F)(F)F,Li Salt,195.851,O=S1(CCCC1)=O,Solvent,120.173,CCOCCOCC,Solvent,118.176,,,,,,,,,
5234.0,lit_tr6196,,1.0,80.0,0.013,LiAsF6,Sulfolane,Ethylmonoglyme,,,,1/0.524673379379213/0.355329949238579,,,,,,,,10.1016/0378-7753(91)80004-H,F[As-](F)(F)(F)(F)F,Li Salt,195.851,O=S1(CCCC1)=O,Solvent,120.173,CCOCCOCC,Solvent,118.176,,,,,,,,,
5235.0,lit_tr6197,,1.0,-30.0,0.00037,LiAsF6,Sulfolane,EC,,,,1/0.524673379379213/0.749488984783102,,,,,,,,10.1016/0378-7753(91)80004-H,F[As-](F)(F)(F)(F)F,Li Salt,195.851,O=S1(CCCC1)=O,Solvent,120.173,O=C1OCCO1,Solvent,88.062,,,,,,,,,
5236.0,lit_tr6198,,1.0,-20.0,0.00071,LiAsF6,Sulfolane,EC,,,,1/0.524673379379213/0.749488984783102,,,,,,,,10.1016/0378-7753(91)80004-H,F[As-](F)(F)(F)(F)F,Li Salt,195.851,O=S1(CCCC1)=O,Solvent,120.173,O=C1OCCO1,Solvent,88.062,,,,,,,,,
5237.0,lit_tr6199,,1.0,-10.0,0.00127,LiAsF6,Sulfolane,EC,,,,1/0.524673379379213/0.749488984783102,,,,,,,,10.1016/0378-7753(91)80004-H,F[As-](F)(F)(F)(F)F,Li Salt,195.851,O=S1(CCCC1)=O,Solvent,120.173,O=C1OCCO1,Solvent,88.062,,,,,,,,,
5238.0,lit_tr6200,,1.0,0.0,0.00198,LiAsF6,Sulfolane,EC,,,,1/0.524673379379213/0.749488984783102,,,,,,,,10.1016/0378-7753(91)80004-H,F[As-](F)(F)(F)(F)F,Li Salt,195.851,O=S1(CCCC1)=O,Solvent,120.173,O=C1OCCO1,Solvent,88.062,,,,,,,,,
5239.0,lit_tr6201,,1.0,20.0,0.00412,LiAsF6,Sulfolane,EC,,,,1/0.524673379379213/0.749488984783102,,,,,,,,10.1016/0378-7753(91)80004-H,F[As-](F)(F)(F)(F)F,Li Salt,195.851,O=S1(CCCC1)=O,Solvent,120.173,O=C1OCCO1,Solvent,88.062,,,,,,,,,
5240.0,lit_tr6202,,1.0,40.0,0.00687,LiAsF6,Sulfolane,EC,,,,1/0.524673379379213/0.749488984783102,,,,,,,,10.1016/0378-7753(91)80004-H,F[As-](F)(F)(F)(F)F,Li Salt,195.851,O=S1(CCCC1)=O,Solvent,120.173,O=C1OCCO1,Solvent,88.062,,,,,,,,,
5241.0,lit_tr6203,,1.0,60.0,0.01022,LiAsF6,Sulfolane,EC,,,,1/0.524673379379213/0.749488984783102,,,,,,,,10.1016/0378-7753(91)80004-H,F[As-](F)(F)(F)(F)F,Li Salt,195.851,O=S1(CCCC1)=O,Solvent,120.173,O=C1OCCO1,Solvent,88.062,,,,,,,,,
5242.0,lit_tr6204,,1.0,80.0,0.01402,LiAsF6,Sulfolane,EC,,,,1/0.524673379379213/0.749488984783102,,,,,,,,10.1016/0378-7753(91)80004-H,F[As-](F)(F)(F)(F)F,Li Salt,195.851,O=S1(CCCC1)=O,Solvent,120.173,O=C1OCCO1,Solvent,88.062,,,,,,,,,
5243.0,lit_tr6205,,1.0,-30.0,0.00037,LiAsF6,Sulfolane,EC,Triglyme,,,1/0.262336689689606/0.374744492391551/0.27632833978567,,,,,,,,10.1016/0378-7753(91)80004-H,F[As-](F)(F)(F)(F)F,Li Salt,195.851,O=S1(CCCC1)=O,Solvent,120.173,O=C1OCCO1,Solvent,88.062,COCCOCCOCCOC,Electrolyte,178.22799999999998,,,,,,
5244.0,lit_tr6206,,1.0,-20.0,0.00073,LiAsF6,Sulfolane,EC,Triglyme,,,1/0.262336689689606/0.374744492391551/0.27632833978567,,,,,,,,10.1016/0378-7753(91)80004-H,F[As-](F)(F)(F)(F)F,Li Salt,195.851,O=S1(CCCC1)=O,Solvent,120.173,O=C1OCCO1,Solvent,88.062,COCCOCCOCCOC,Electrolyte,178.22799999999998,,,,,,
5245.0,lit_tr6207,,1.0,-10.0,0.00133,LiAsF6,Sulfolane,EC,Triglyme,,,1/0.262336689689606/0.374744492391551/0.27632833978567,,,,,,,,10.1016/0378-7753(91)80004-H,F[As-](F)(F)(F)(F)F,Li Salt,195.851,O=S1(CCCC1)=O,Solvent,120.173,O=C1OCCO1,Solvent,88.062,COCCOCCOCCOC,Electrolyte,178.22799999999998,,,,,,
5246.0,lit_tr6208,,1.0,0.0,0.00211,LiAsF6,Sulfolane,EC,Triglyme,,,1/0.262336689689606/0.374744492391551/0.27632833978567,,,,,,,,10.1016/0378-7753(91)80004-H,F[As-](F)(F)(F)(F)F,Li Salt,195.851,O=S1(CCCC1)=O,Solvent,120.173,O=C1OCCO1,Solvent,88.062,COCCOCCOCCOC,Electrolyte,178.22799999999998,,,,,,
5247.0,lit_tr6209,,1.0,20.0,0.00445,LiAsF6,Sulfolane,EC,Triglyme,,,1/0.262336689689606/0.374744492391551/0.27632833978567,,,,,,,,10.1016/0378-7753(91)80004-H,F[As-](F)(F)(F)(F)F,Li Salt,195.851,O=S1(CCCC1)=O,Solvent,120.173,O=C1OCCO1,Solvent,88.062,COCCOCCOCCOC,Electrolyte,178.22799999999998,,,,,,
5248.0,lit_tr6210,,1.0,40.0,0.00736,LiAsF6,Sulfolane,EC,Triglyme,,,1/0.262336689689606/0.374744492391551/0.27632833978567,,,,,,,,10.1016/0378-7753(91)80004-H,F[As-](F)(F)(F)(F)F,Li Salt,195.851,O=S1(CCCC1)=O,Solvent,120.173,O=C1OCCO1,Solvent,88.062,COCCOCCOCCOC,Electrolyte,178.22799999999998,,,,,,
5249.0,lit_tr6211,,1.0,60.0,0.0107,LiAsF6,Sulfolane,EC,Triglyme,,,1/0.262336689689606/0.374744492391551/0.27632833978567,,,,,,,,10.1016/0378-7753(91)80004-H,F[As-](F)(F)(F)(F)F,Li Salt,195.851,O=S1(CCCC1)=O,Solvent,120.173,O=C1OCCO1,Solvent,88.062,COCCOCCOCCOC,Electrolyte,178.22799999999998,,,,,,
5250.0,lit_tr6212,,1.0,80.0,0.01466,LiAsF6,Sulfolane,EC,Triglyme,,,1/0.262336689689606/0.374744492391551/0.27632833978567,,,,,,,,10.1016/0378-7753(91)80004-H,F[As-](F)(F)(F)(F)F,Li Salt,195.851,O=S1(CCCC1)=O,Solvent,120.173,O=C1OCCO1,Solvent,88.062,COCCOCCOCCOC,Electrolyte,178.22799999999998,,,,,,
5251.0,lit_tr6213,,1.0,-30.0,0.00032,LiAsF6,Sulfolane,EC,Triglyme,,,1/0.41973870350337/0.299795593913241/0.221062671828536,,,,,,,,10.1016/0378-7753(91)80004-H,F[As-](F)(F)(F)(F)F,Li Salt,195.851,O=S1(CCCC1)=O,Solvent,120.173,O=C1OCCO1,Solvent,88.062,COCCOCCOCCOC,Electrolyte,178.22799999999998,,,,,,
5252.0,lit_tr6214,,1.0,-20.0,0.00054,LiAsF6,Sulfolane,EC,Triglyme,,,1/0.41973870350337/0.299795593913241/0.221062671828536,,,,,,,,10.1016/0378-7753(91)80004-H,F[As-](F)(F)(F)(F)F,Li Salt,195.851,O=S1(CCCC1)=O,Solvent,120.173,O=C1OCCO1,Solvent,88.062,COCCOCCOCCOC,Electrolyte,178.22799999999998,,,,,,
5253.0,lit_tr6215,,1.0,-10.0,0.001,LiAsF6,Sulfolane,EC,Triglyme,,,1/0.41973870350337/0.299795593913241/0.221062671828536,,,,,,,,10.1016/0378-7753(91)80004-H,F[As-](F)(F)(F)(F)F,Li Salt,195.851,O=S1(CCCC1)=O,Solvent,120.173,O=C1OCCO1,Solvent,88.062,COCCOCCOCCOC,Electrolyte,178.22799999999998,,,,,,
5254.0,lit_tr6216,,1.0,0.0,0.00162,LiAsF6,Sulfolane,EC,Triglyme,,,1/0.41973870350337/0.299795593913241/0.221062671828536,,,,,,,,10.1016/0378-7753(91)80004-H,F[As-](F)(F)(F)(F)F,Li Salt,195.851,O=S1(CCCC1)=O,Solvent,120.173,O=C1OCCO1,Solvent,88.062,COCCOCCOCCOC,Electrolyte,178.22799999999998,,,,,,
5255.0,lit_tr6217,,1.0,20.0,0.00358,LiAsF6,Sulfolane,EC,Triglyme,,,1/0.41973870350337/0.299795593913241/0.221062671828536,,,,,,,,10.1016/0378-7753(91)80004-H,F[As-](F)(F)(F)(F)F,Li Salt,195.851,O=S1(CCCC1)=O,Solvent,120.173,O=C1OCCO1,Solvent,88.062,COCCOCCOCCOC,Electrolyte,178.22799999999998,,,,,,
5256.0,lit_tr6218,,1.0,40.0,0.00615,LiAsF6,Sulfolane,EC,Triglyme,,,1/0.41973870350337/0.299795593913241/0.221062671828536,,,,,,,,10.1016/0378-7753(91)80004-H,F[As-](F)(F)(F)(F)F,Li Salt,195.851,O=S1(CCCC1)=O,Solvent,120.173,O=C1OCCO1,Solvent,88.062,COCCOCCOCCOC,Electrolyte,178.22799999999998,,,,,,
5257.0,lit_tr6219,,1.0,60.0,0.0094,LiAsF6,Sulfolane,EC,Triglyme,,,1/0.41973870350337/0.299795593913241/0.221062671828536,,,,,,,,10.1016/0378-7753(91)80004-H,F[As-](F)(F)(F)(F)F,Li Salt,195.851,O=S1(CCCC1)=O,Solvent,120.173,O=C1OCCO1,Solvent,88.062,COCCOCCOCCOC,Electrolyte,178.22799999999998,,,,,,
5258.0,lit_tr6220,,1.0,80.0,0.01304,LiAsF6,Sulfolane,EC,Triglyme,,,1/0.41973870350337/0.299795593913241/0.221062671828536,,,,,,,,10.1016/0378-7753(91)80004-H,F[As-](F)(F)(F)(F)F,Li Salt,195.851,O=S1(CCCC1)=O,Solvent,120.173,O=C1OCCO1,Solvent,88.062,COCCOCCOCCOC,Electrolyte,178.22799999999998,,,,,,
5259.0,lit_tr6221,,1.0,-50.0,2e-05,LiAsF6,Sulfolane,EC,Triglyme,,,1/0.472206041441291/0.14989779695662/0.248695505807103,,,,,,,,10.1016/0378-7753(91)80004-H,F[As-](F)(F)(F)(F)F,Li Salt,195.851,O=S1(CCCC1)=O,Solvent,120.173,O=C1OCCO1,Solvent,88.062,COCCOCCOCCOC,Electrolyte,178.22799999999998,,,,,,
5260.0,lit_tr6222,,1.0,-40.0,7e-05,LiAsF6,Sulfolane,EC,Triglyme,,,1/0.472206041441291/0.14989779695662/0.248695505807103,,,,,,,,10.1016/0378-7753(91)80004-H,F[As-](F)(F)(F)(F)F,Li Salt,195.851,O=S1(CCCC1)=O,Solvent,120.173,O=C1OCCO1,Solvent,88.062,COCCOCCOCCOC,Electrolyte,178.22799999999998,,,,,,
5261.0,lit_tr6223,,1.0,-30.0,0.00019,LiAsF6,Sulfolane,EC,Triglyme,,,1/0.472206041441291/0.14989779695662/0.248695505807103,,,,,,,,10.1016/0378-7753(91)80004-H,F[As-](F)(F)(F)(F)F,Li Salt,195.851,O=S1(CCCC1)=O,Solvent,120.173,O=C1OCCO1,Solvent,88.062,COCCOCCOCCOC,Electrolyte,178.22799999999998,,,,,,
5262.0,lit_tr6224,,1.0,-20.0,0.00044,LiAsF6,Sulfolane,EC,Triglyme,,,1/0.472206041441291/0.14989779695662/0.248695505807103,,,,,,,,10.1016/0378-7753(91)80004-H,F[As-](F)(F)(F)(F)F,Li Salt,195.851,O=S1(CCCC1)=O,Solvent,120.173,O=C1OCCO1,Solvent,88.062,COCCOCCOCCOC,Electrolyte,178.22799999999998,,,,,,
5263.0,lit_tr6225,,1.0,-10.0,0.00083,LiAsF6,Sulfolane,EC,Triglyme,,,1/0.472206041441291/0.14989779695662/0.248695505807103,,,,,,,,10.1016/0378-7753(91)80004-H,F[As-](F)(F)(F)(F)F,Li Salt,195.851,O=S1(CCCC1)=O,Solvent,120.173,O=C1OCCO1,Solvent,88.062,COCCOCCOCCOC,Electrolyte,178.22799999999998,,,,,,
5264.0,lit_tr6226,,1.0,0.0,0.00138,LiAsF6,Sulfolane,EC,Triglyme,,,1/0.472206041441291/0.14989779695662/0.248695505807103,,,,,,,,10.1016/0378-7753(91)80004-H,F[As-](F)(F)(F)(F)F,Li Salt,195.851,O=S1(CCCC1)=O,Solvent,120.173,O=C1OCCO1,Solvent,88.062,COCCOCCOCCOC,Electrolyte,178.22799999999998,,,,,,
5265.0,lit_tr6227,,1.0,20.0,0.00309,LiAsF6,Sulfolane,EC,Triglyme,,,1/0.472206041441291/0.14989779695662/0.248695505807103,,,,,,,,10.1016/0378-7753(91)80004-H,F[As-](F)(F)(F)(F)F,Li Salt,195.851,O=S1(CCCC1)=O,Solvent,120.173,O=C1OCCO1,Solvent,88.062,COCCOCCOCCOC,Electrolyte,178.22799999999998,,,,,,
5266.0,lit_tr6228,,1.0,40.0,0.00545,LiAsF6,Sulfolane,EC,Triglyme,,,1/0.472206041441291/0.14989779695662/0.248695505807103,,,,,,,,10.1016/0378-7753(91)80004-H,F[As-](F)(F)(F)(F)F,Li Salt,195.851,O=S1(CCCC1)=O,Solvent,120.173,O=C1OCCO1,Solvent,88.062,COCCOCCOCCOC,Electrolyte,178.22799999999998,,,,,,
5267.0,lit_tr6229,,1.0,60.0,0.0084,LiAsF6,Sulfolane,EC,Triglyme,,,1/0.472206041441291/0.14989779695662/0.248695505807103,,,,,,,,10.1016/0378-7753(91)80004-H,F[As-](F)(F)(F)(F)F,Li Salt,195.851,O=S1(CCCC1)=O,Solvent,120.173,O=C1OCCO1,Solvent,88.062,COCCOCCOCCOC,Electrolyte,178.22799999999998,,,,,,
5268.0,lit_tr6230,,1.0,80.0,0.01169,LiAsF6,Sulfolane,EC,Triglyme,,,1/0.472206041441291/0.14989779695662/0.248695505807103,,,,,,,,10.1016/0378-7753(91)80004-H,F[As-](F)(F)(F)(F)F,Li Salt,195.851,O=S1(CCCC1)=O,Solvent,120.173,O=C1OCCO1,Solvent,88.062,COCCOCCOCCOC,Electrolyte,178.22799999999998,,,,,,
5269.0,lit_tr6231,,1.0,-50.0,3e-05,LiAsF6,Sulfolane,EC,Triglyme,,,1/0.524673379379213/0.374744492391551/0.138164169892835,,,,,,,,10.1016/0378-7753(91)80004-H,F[As-](F)(F)(F)(F)F,Li Salt,195.851,O=S1(CCCC1)=O,Solvent,120.173,O=C1OCCO1,Solvent,88.062,COCCOCCOCCOC,Electrolyte,178.22799999999998,,,,,,
5270.0,lit_tr6232,,1.0,-40.0,0.00011,LiAsF6,Sulfolane,EC,Triglyme,,,1/0.524673379379213/0.374744492391551/0.138164169892835,,,,,,,,10.1016/0378-7753(91)80004-H,F[As-](F)(F)(F)(F)F,Li Salt,195.851,O=S1(CCCC1)=O,Solvent,120.173,O=C1OCCO1,Solvent,88.062,COCCOCCOCCOC,Electrolyte,178.22799999999998,,,,,,
5271.0,lit_tr6233,,1.0,-30.0,0.00027,LiAsF6,Sulfolane,EC,Triglyme,,,1/0.524673379379213/0.374744492391551/0.138164169892835,,,,,,,,10.1016/0378-7753(91)80004-H,F[As-](F)(F)(F)(F)F,Li Salt,195.851,O=S1(CCCC1)=O,Solvent,120.173,O=C1OCCO1,Solvent,88.062,COCCOCCOCCOC,Electrolyte,178.22799999999998,,,,,,
5272.0,lit_tr6234,,1.0,-20.0,0.00059,LiAsF6,Sulfolane,EC,Triglyme,,,1/0.524673379379213/0.374744492391551/0.138164169892835,,,,,,,,10.1016/0378-7753(91)80004-H,F[As-](F)(F)(F)(F)F,Li Salt,195.851,O=S1(CCCC1)=O,Solvent,120.173,O=C1OCCO1,Solvent,88.062,COCCOCCOCCOC,Electrolyte,178.22799999999998,,,,,,
5273.0,lit_tr6235,,1.0,-10.0,0.00105,LiAsF6,Sulfolane,EC,Triglyme,,,1/0.524673379379213/0.374744492391551/0.138164169892835,,,,,,,,10.1016/0378-7753(91)80004-H,F[As-](F)(F)(F)(F)F,Li Salt,195.851,O=S1(CCCC1)=O,Solvent,120.173,O=C1OCCO1,Solvent,88.062,COCCOCCOCCOC,Electrolyte,178.22799999999998,,,,,,
5274.0,lit_tr6236,,1.0,0.0,0.00168,LiAsF6,Sulfolane,EC,Triglyme,,,1/0.524673379379213/0.374744492391551/0.138164169892835,,,,,,,,10.1016/0378-7753(91)80004-H,F[As-](F)(F)(F)(F)F,Li Salt,195.851,O=S1(CCCC1)=O,Solvent,120.173,O=C1OCCO1,Solvent,88.062,COCCOCCOCCOC,Electrolyte,178.22799999999998,,,,,,
5275.0,lit_tr6237,,1.0,20.0,0.00361,LiAsF6,Sulfolane,EC,Triglyme,,,1/0.524673379379213/0.374744492391551/0.138164169892835,,,,,,,,10.1016/0378-7753(91)80004-H,F[As-](F)(F)(F)(F)F,Li Salt,195.851,O=S1(CCCC1)=O,Solvent,120.173,O=C1OCCO1,Solvent,88.062,COCCOCCOCCOC,Electrolyte,178.22799999999998,,,,,,
5276.0,lit_tr6238,,1.0,40.0,0.0062,LiAsF6,Sulfolane,EC,Triglyme,,,1/0.524673379379213/0.374744492391551/0.138164169892835,,,,,,,,10.1016/0378-7753(91)80004-H,F[As-](F)(F)(F)(F)F,Li Salt,195.851,O=S1(CCCC1)=O,Solvent,120.173,O=C1OCCO1,Solvent,88.062,COCCOCCOCCOC,Electrolyte,178.22799999999998,,,,,,
5277.0,lit_tr6239,,1.0,60.0,0.00937,LiAsF6,Sulfolane,EC,Triglyme,,,1/0.524673379379213/0.374744492391551/0.138164169892835,,,,,,,,10.1016/0378-7753(91)80004-H,F[As-](F)(F)(F)(F)F,Li Salt,195.851,O=S1(CCCC1)=O,Solvent,120.173,O=C1OCCO1,Solvent,88.062,COCCOCCOCCOC,Electrolyte,178.22799999999998,,,,,,
5278.0,lit_tr6240,,1.0,80.0,0.01298,LiAsF6,Sulfolane,EC,Triglyme,,,1/0.524673379379213/0.374744492391551/0.138164169892835,,,,,,,,10.1016/0378-7753(91)80004-H,F[As-](F)(F)(F)(F)F,Li Salt,195.851,O=S1(CCCC1)=O,Solvent,120.173,O=C1OCCO1,Solvent,88.062,COCCOCCOCCOC,Electrolyte,178.22799999999998,,,,,,
5279.0,lit_tr6241,,1.0,0.0,0.00368,LiAsF6,Sulfolane,MethyleneChloride,,,,1/0.524673379379213/0.782997762863535,,,,,,,,10.1016/0378-7753(91)80004-H,F[As-](F)(F)(F)(F)F,Li Salt,195.851,O=S1(CCCC1)=O,Solvent,120.173,ClCCl,Solvent,84.93299999999999,,,,,,,,,
5280.0,lit_tr6242,,1.0,20.0,0.00723,LiAsF6,Sulfolane,MethyleneChloride,,,,1/0.524673379379213/0.782997762863535,,,,,,,,10.1016/0378-7753(91)80004-H,F[As-](F)(F)(F)(F)F,Li Salt,195.851,O=S1(CCCC1)=O,Solvent,120.173,ClCCl,Solvent,84.93299999999999,,,,,,,,,
5281.0,lit_tr6243,,1.0,40.0,0.00946,LiAsF6,Sulfolane,MethyleneChloride,,,,1/0.524673379379213/0.782997762863535,,,,,,,,10.1016/0378-7753(91)80004-H,F[As-](F)(F)(F)(F)F,Li Salt,195.851,O=S1(CCCC1)=O,Solvent,120.173,ClCCl,Solvent,84.93299999999999,,,,,,,,,
5282.0,lit_tr6244,,1.0,60.0,0.01066,LiAsF6,Sulfolane,MethyleneChloride,,,,1/0.524673379379213/0.782997762863535,,,,,,,,10.1016/0378-7753(91)80004-H,F[As-](F)(F)(F)(F)F,Li Salt,195.851,O=S1(CCCC1)=O,Solvent,120.173,ClCCl,Solvent,84.93299999999999,,,,,,,,,
5283.0,lit_tr6245,,1.0,0.0,0.00264,LiAsF6,Sulfolane,MethyleneChloride,,,,1/0.787010069068819/0.391498881431767,,,,,,,,10.1016/0378-7753(91)80004-H,F[As-](F)(F)(F)(F)F,Li Salt,195.851,O=S1(CCCC1)=O,Solvent,120.173,ClCCl,Solvent,84.93299999999999,,,,,,,,,
5284.0,lit_tr6246,,1.0,20.0,0.00424,LiAsF6,Sulfolane,MethyleneChloride,,,,1/0.787010069068819/0.391498881431767,,,,,,,,10.1016/0378-7753(91)80004-H,F[As-](F)(F)(F)(F)F,Li Salt,195.851,O=S1(CCCC1)=O,Solvent,120.173,ClCCl,Solvent,84.93299999999999,,,,,,,,,
5285.0,lit_tr6247,,1.0,40.0,0.00655,LiAsF6,Sulfolane,MethyleneChloride,,,,1/0.787010069068819/0.391498881431767,,,,,,,,10.1016/0378-7753(91)80004-H,F[As-](F)(F)(F)(F)F,Li Salt,195.851,O=S1(CCCC1)=O,Solvent,120.173,ClCCl,Solvent,84.93299999999999,,,,,,,,,
5286.0,lit_tr6248,,1.0,60.0,0.00922,LiAsF6,Sulfolane,MethyleneChloride,,,,1/0.787010069068819/0.391498881431767,,,,,,,,10.1016/0378-7753(91)80004-H,F[As-](F)(F)(F)(F)F,Li Salt,195.851,O=S1(CCCC1)=O,Solvent,120.173,ClCCl,Solvent,84.93299999999999,,,,,,,,,
5287.0,lit_tr6249,,1.0,80.0,0.01122,LiAsF6,Sulfolane,MethyleneChloride,,,,1/0.787010069068819/0.391498881431767,,,,,,,,10.1016/0378-7753(91)80004-H,F[As-](F)(F)(F)(F)F,Li Salt,195.851,O=S1(CCCC1)=O,Solvent,120.173,ClCCl,Solvent,84.93299999999999,,,,,,,,,
5288.0,lit_tr6250,,1.0,0.0,0.00716,LiAsF6,Sulfolane,MethyleneChloride,Triglyme,,,1/0.262336689689606/0.782997762863535/0.138164169892835,,,,,,,,10.1016/0378-7753(91)80004-H,F[As-](F)(F)(F)(F)F,Li Salt,195.851,O=S1(CCCC1)=O,Solvent,120.173,ClCCl,Solvent,84.93299999999999,COCCOCCOCCOC,Electrolyte,178.22799999999998,,,,,,
5289.0,lit_tr6251,,1.0,20.0,0.01051,LiAsF6,Sulfolane,MethyleneChloride,Triglyme,,,1/0.262336689689606/0.782997762863535/0.138164169892835,,,,,,,,10.1016/0378-7753(91)80004-H,F[As-](F)(F)(F)(F)F,Li Salt,195.851,O=S1(CCCC1)=O,Solvent,120.173,ClCCl,Solvent,84.93299999999999,COCCOCCOCCOC,Electrolyte,178.22799999999998,,,,,,
5290.0,lit_tr6252,,1.0,40.0,0.01375,LiAsF6,Sulfolane,MethyleneChloride,Triglyme,,,1/0.262336689689606/0.782997762863535/0.138164169892835,,,,,,,,10.1016/0378-7753(91)80004-H,F[As-](F)(F)(F)(F)F,Li Salt,195.851,O=S1(CCCC1)=O,Solvent,120.173,ClCCl,Solvent,84.93299999999999,COCCOCCOCCOC,Electrolyte,178.22799999999998,,,,,,
5291.0,lit_tr6253,,1.0,-40.0,0.00043,LiAsF6,Sulfolane,MethyleneChloride,Triglyme,,,1/0.524673379379213/0.391498881431767/0.138164169892835,,,,,,,,10.1016/0378-7753(91)80004-H,F[As-](F)(F)(F)(F)F,Li Salt,195.851,O=S1(CCCC1)=O,Solvent,120.173,ClCCl,Solvent,84.93299999999999,COCCOCCOCCOC,Electrolyte,178.22799999999998,,,,,,
5292.0,lit_tr6254,,1.0,-20.0,0.00127,LiAsF6,Sulfolane,MethyleneChloride,Triglyme,,,1/0.524673379379213/0.391498881431767/0.138164169892835,,,,,,,,10.1016/0378-7753(91)80004-H,F[As-](F)(F)(F)(F)F,Li Salt,195.851,O=S1(CCCC1)=O,Solvent,120.173,ClCCl,Solvent,84.93299999999999,COCCOCCOCCOC,Electrolyte,178.22799999999998,,,,,,
5293.0,lit_tr6255,,1.0,-10.0,0.00185,LiAsF6,Sulfolane,MethyleneChloride,Triglyme,,,1/0.524673379379213/0.391498881431767/0.138164169892835,,,,,,,,10.1016/0378-7753(91)80004-H,F[As-](F)(F)(F)(F)F,Li Salt,195.851,O=S1(CCCC1)=O,Solvent,120.173,ClCCl,Solvent,84.93299999999999,COCCOCCOCCOC,Electrolyte,178.22799999999998,,,,,,
5294.0,lit_tr6256,,1.0,0.0,0.00269,LiAsF6,Sulfolane,MethyleneChloride,Triglyme,,,1/0.524673379379213/0.391498881431767/0.138164169892835,,,,,,,,10.1016/0378-7753(91)80004-H,F[As-](F)(F)(F)(F)F,Li Salt,195.851,O=S1(CCCC1)=O,Solvent,120.173,ClCCl,Solvent,84.93299999999999,COCCOCCOCCOC,Electrolyte,178.22799999999998,,,,,,
5295.0,lit_tr6257,,1.0,20.0,0.00543,LiAsF6,Sulfolane,MethyleneChloride,Triglyme,,,1/0.524673379379213/0.391498881431767/0.138164169892835,,,,,,,,10.1016/0378-7753(91)80004-H,F[As-](F)(F)(F)(F)F,Li Salt,195.851,O=S1(CCCC1)=O,Solvent,120.173,ClCCl,Solvent,84.93299999999999,COCCOCCOCCOC,Electrolyte,178.22799999999998,,,,,,
5296.0,lit_tr6258,,1.0,40.0,0.00817,LiAsF6,Sulfolane,MethyleneChloride,Triglyme,,,1/0.524673379379213/0.391498881431767/0.138164169892835,,,,,,,,10.1016/0378-7753(91)80004-H,F[As-](F)(F)(F)(F)F,Li Salt,195.851,O=S1(CCCC1)=O,Solvent,120.173,ClCCl,Solvent,84.93299999999999,COCCOCCOCCOC,Electrolyte,178.22799999999998,,,,,,
5297.0,lit_tr6259,,1.0,60.0,0.01125,LiAsF6,Sulfolane,MethyleneChloride,Triglyme,,,1/0.524673379379213/0.391498881431767/0.138164169892835,,,,,,,,10.1016/0378-7753(91)80004-H,F[As-](F)(F)(F)(F)F,Li Salt,195.851,O=S1(CCCC1)=O,Solvent,120.173,ClCCl,Solvent,84.93299999999999,COCCOCCOCCOC,Electrolyte,178.22799999999998,,,,,,
5298.0,lit_tr6260,,1.0,80.0,0.0134,LiAsF6,Sulfolane,MethyleneChloride,Triglyme,,,1/0.524673379379213/0.391498881431767/0.138164169892835,,,,,,,,10.1016/0378-7753(91)80004-H,F[As-](F)(F)(F)(F)F,Li Salt,195.851,O=S1(CCCC1)=O,Solvent,120.173,ClCCl,Solvent,84.93299999999999,COCCOCCOCCOC,Electrolyte,178.22799999999998,,,,,,
5299.0,lit_tr6261,,1.0,-20.0,0.00059,LiAsF6,Sulfolane,PC,,,,1/0.524673379379213/0.590165540209619,,,,,,,,10.1016/0378-7753(91)80004-H,F[As-](F)(F)(F)(F)F,Li Salt,195.851,O=S1(CCCC1)=O,Solvent,120.173,CC1COC(=O)O1,Solvent,102.08899999999998,,,,,,,,,
5300.0,lit_tr6262,,1.0,-10.0,0.001,LiAsF6,Sulfolane,PC,,,,1/0.524673379379213/0.590165540209619,,,,,,,,10.1016/0378-7753(91)80004-H,F[As-](F)(F)(F)(F)F,Li Salt,195.851,O=S1(CCCC1)=O,Solvent,120.173,CC1COC(=O)O1,Solvent,102.08899999999998,,,,,,,,,
5301.0,lit_tr6263,,1.0,0.0,0.00167,LiAsF6,Sulfolane,PC,,,,1/0.524673379379213/0.590165540209619,,,,,,,,10.1016/0378-7753(91)80004-H,F[As-](F)(F)(F)(F)F,Li Salt,195.851,O=S1(CCCC1)=O,Solvent,120.173,CC1COC(=O)O1,Solvent,102.08899999999998,,,,,,,,,
5302.0,lit_tr6264,,1.0,20.0,0.00353,LiAsF6,Sulfolane,PC,,,,1/0.524673379379213/0.590165540209619,,,,,,,,10.1016/0378-7753(91)80004-H,F[As-](F)(F)(F)(F)F,Li Salt,195.851,O=S1(CCCC1)=O,Solvent,120.173,CC1COC(=O)O1,Solvent,102.08899999999998,,,,,,,,,
5303.0,lit_tr6265,,1.0,40.0,0.00593,LiAsF6,Sulfolane,PC,,,,1/0.524673379379213/0.590165540209619,,,,,,,,10.1016/0378-7753(91)80004-H,F[As-](F)(F)(F)(F)F,Li Salt,195.851,O=S1(CCCC1)=O,Solvent,120.173,CC1COC(=O)O1,Solvent,102.08899999999998,,,,,,,,,
5304.0,lit_tr6266,,1.0,60.0,0.00896,LiAsF6,Sulfolane,PC,,,,1/0.524673379379213/0.590165540209619,,,,,,,,10.1016/0378-7753(91)80004-H,F[As-](F)(F)(F)(F)F,Li Salt,195.851,O=S1(CCCC1)=O,Solvent,120.173,CC1COC(=O)O1,Solvent,102.08899999999998,,,,,,,,,
5305.0,lit_tr6267,,1.0,80.0,0.0126,LiAsF6,Sulfolane,PC,,,,1/0.524673379379213/0.590165540209619,,,,,,,,10.1016/0378-7753(91)80004-H,F[As-](F)(F)(F)(F)F,Li Salt,195.851,O=S1(CCCC1)=O,Solvent,120.173,CC1COC(=O)O1,Solvent,102.08899999999998,,,,,,,,,
5306.0,lit_tr6268,,1.0,-20.0,0.00044,LiAsF6,Sulfolane,PC,Triglyme,,,1/0.472206041441291/0.118033108041924/0.248695505807103,,,,,,,,10.1016/0378-7753(91)80004-H,F[As-](F)(F)(F)(F)F,Li Salt,195.851,O=S1(CCCC1)=O,Solvent,120.173,CC1COC(=O)O1,Solvent,102.08899999999998,COCCOCCOCCOC,Electrolyte,178.22799999999998,,,,,,
5307.0,lit_tr6269,,1.0,-10.0,0.00087,LiAsF6,Sulfolane,PC,Triglyme,,,1/0.472206041441291/0.118033108041924/0.248695505807103,,,,,,,,10.1016/0378-7753(91)80004-H,F[As-](F)(F)(F)(F)F,Li Salt,195.851,O=S1(CCCC1)=O,Solvent,120.173,CC1COC(=O)O1,Solvent,102.08899999999998,COCCOCCOCCOC,Electrolyte,178.22799999999998,,,,,,
5308.0,lit_tr6270,,1.0,0.0,0.00146,LiAsF6,Sulfolane,PC,Triglyme,,,1/0.472206041441291/0.118033108041924/0.248695505807103,,,,,,,,10.1016/0378-7753(91)80004-H,F[As-](F)(F)(F)(F)F,Li Salt,195.851,O=S1(CCCC1)=O,Solvent,120.173,CC1COC(=O)O1,Solvent,102.08899999999998,COCCOCCOCCOC,Electrolyte,178.22799999999998,,,,,,
5309.0,lit_tr6271,,1.0,20.0,0.00317,LiAsF6,Sulfolane,PC,Triglyme,,,1/0.472206041441291/0.118033108041924/0.248695505807103,,,,,,,,10.1016/0378-7753(91)80004-H,F[As-](F)(F)(F)(F)F,Li Salt,195.851,O=S1(CCCC1)=O,Solvent,120.173,CC1COC(=O)O1,Solvent,102.08899999999998,COCCOCCOCCOC,Electrolyte,178.22799999999998,,,,,,
5310.0,lit_tr6272,,1.0,40.0,0.00552,LiAsF6,Sulfolane,PC,Triglyme,,,1/0.472206041441291/0.118033108041924/0.248695505807103,,,,,,,,10.1016/0378-7753(91)80004-H,F[As-](F)(F)(F)(F)F,Li Salt,195.851,O=S1(CCCC1)=O,Solvent,120.173,CC1COC(=O)O1,Solvent,102.08899999999998,COCCOCCOCCOC,Electrolyte,178.22799999999998,,,,,,
5311.0,lit_tr6273,,1.0,60.0,0.00832,LiAsF6,Sulfolane,PC,Triglyme,,,1/0.472206041441291/0.118033108041924/0.248695505807103,,,,,,,,10.1016/0378-7753(91)80004-H,F[As-](F)(F)(F)(F)F,Li Salt,195.851,O=S1(CCCC1)=O,Solvent,120.173,CC1COC(=O)O1,Solvent,102.08899999999998,COCCOCCOCCOC,Electrolyte,178.22799999999998,,,,,,
5312.0,lit_tr6274,,1.0,80.0,0.01152,LiAsF6,Sulfolane,PC,Triglyme,,,1/0.472206041441291/0.118033108041924/0.248695505807103,,,,,,,,10.1016/0378-7753(91)80004-H,F[As-](F)(F)(F)(F)F,Li Salt,195.851,O=S1(CCCC1)=O,Solvent,120.173,CC1COC(=O)O1,Solvent,102.08899999999998,COCCOCCOCCOC,Electrolyte,178.22799999999998,,,,,,
5313.0,lit_tr6275,,1.0,-10.0,0.00091,LiAsF6,Sulfolane,Pseudocumene,Triglyme,,,0.75/0.524673379379213/0.183028286189684/0.138164169892835,,,,,,,,10.1016/0378-7753(91)80004-H,F[As-](F)(F)(F)(F)F,Li Salt,195.851,O=S1(CCCC1)=O,Solvent,120.173,CC1=C(C)C=C(C)C=C1,Solvent,120.19499999999996,COCCOCCOCCOC,Electrolyte,178.22799999999998,,,,,,
5314.0,lit_tr6276,,1.0,0.0,0.00129,LiAsF6,Sulfolane,Pseudocumene,Triglyme,,,0.75/0.524673379379213/0.183028286189684/0.138164169892835,,,,,,,,10.1016/0378-7753(91)80004-H,F[As-](F)(F)(F)(F)F,Li Salt,195.851,O=S1(CCCC1)=O,Solvent,120.173,CC1=C(C)C=C(C)C=C1,Solvent,120.19499999999996,COCCOCCOCCOC,Electrolyte,178.22799999999998,,,,,,
5315.0,lit_tr6277,,1.0,20.0,0.00268,LiAsF6,Sulfolane,Pseudocumene,Triglyme,,,0.75/0.524673379379213/0.183028286189684/0.138164169892835,,,,,,,,10.1016/0378-7753(91)80004-H,F[As-](F)(F)(F)(F)F,Li Salt,195.851,O=S1(CCCC1)=O,Solvent,120.173,CC1=C(C)C=C(C)C=C1,Solvent,120.19499999999996,COCCOCCOCCOC,Electrolyte,178.22799999999998,,,,,,
5316.0,lit_tr6278,,1.0,40.0,0.00449,LiAsF6,Sulfolane,Pseudocumene,Triglyme,,,0.75/0.524673379379213/0.183028286189684/0.138164169892835,,,,,,,,10.1016/0378-7753(91)80004-H,F[As-](F)(F)(F)(F)F,Li Salt,195.851,O=S1(CCCC1)=O,Solvent,120.173,CC1=C(C)C=C(C)C=C1,Solvent,120.19499999999996,COCCOCCOCCOC,Electrolyte,178.22799999999998,,,,,,
5317.0,lit_tr6279,,1.0,60.0,0.00664,LiAsF6,Sulfolane,Pseudocumene,Triglyme,,,0.75/0.524673379379213/0.183028286189684/0.138164169892835,,,,,,,,10.1016/0378-7753(91)80004-H,F[As-](F)(F)(F)(F)F,Li Salt,195.851,O=S1(CCCC1)=O,Solvent,120.173,CC1=C(C)C=C(C)C=C1,Solvent,120.19499999999996,COCCOCCOCCOC,Electrolyte,178.22799999999998,,,,,,
5318.0,lit_tr6280,,1.0,80.0,0.00901,LiAsF6,Sulfolane,Pseudocumene,Triglyme,,,0.75/0.524673379379213/0.183028286189684/0.138164169892835,,,,,,,,10.1016/0378-7753(91)80004-H,F[As-](F)(F)(F)(F)F,Li Salt,195.851,O=S1(CCCC1)=O,Solvent,120.173,CC1=C(C)C=C(C)C=C1,Solvent,120.19499999999996,COCCOCCOCCOC,Electrolyte,178.22799999999998,,,,,,
5319.0,lit_tr6281,,1.0,-30.0,9e-05,LiAsF6,Sulfolane,Tetraglyme,,,,0.5/0.524673379379213/0.227190930358107,,,,,,,,10.1016/0378-7753(91)80004-H,F[As-](F)(F)(F)(F)F,Li Salt,195.851,O=S1(CCCC1)=O,Solvent,120.173,COCCOCCOCCOCCOC,Electrolyte,222.28099999999995,,,,,,,,,
5320.0,lit_tr6282,,1.0,-20.0,0.00022,LiAsF6,Sulfolane,Tetraglyme,,,,0.5/0.524673379379213/0.227190930358107,,,,,,,,10.1016/0378-7753(91)80004-H,F[As-](F)(F)(F)(F)F,Li Salt,195.851,O=S1(CCCC1)=O,Solvent,120.173,COCCOCCOCCOCCOC,Electrolyte,222.28099999999995,,,,,,,,,
5321.0,lit_tr6283,,1.0,-10.0,0.00043,LiAsF6,Sulfolane,Tetraglyme,,,,0.5/0.524673379379213/0.227190930358107,,,,,,,,10.1016/0378-7753(91)80004-H,F[As-](F)(F)(F)(F)F,Li Salt,195.851,O=S1(CCCC1)=O,Solvent,120.173,COCCOCCOCCOCCOC,Electrolyte,222.28099999999995,,,,,,,,,
5322.0,lit_tr6284,,1.0,0.0,0.00074,LiAsF6,Sulfolane,Tetraglyme,,,,0.5/0.524673379379213/0.227190930358107,,,,,,,,10.1016/0378-7753(91)80004-H,F[As-](F)(F)(F)(F)F,Li Salt,195.851,O=S1(CCCC1)=O,Solvent,120.173,COCCOCCOCCOCCOC,Electrolyte,222.28099999999995,,,,,,,,,
5323.0,lit_tr6285,,1.0,20.0,0.00168,LiAsF6,Sulfolane,Tetraglyme,,,,0.5/0.524673379379213/0.227190930358107,,,,,,,,10.1016/0378-7753(91)80004-H,F[As-](F)(F)(F)(F)F,Li Salt,195.851,O=S1(CCCC1)=O,Solvent,120.173,COCCOCCOCCOCCOC,Electrolyte,222.28099999999995,,,,,,,,,
5324.0,lit_tr6286,,1.0,40.0,0.00299,LiAsF6,Sulfolane,Tetraglyme,,,,0.5/0.524673379379213/0.227190930358107,,,,,,,,10.1016/0378-7753(91)80004-H,F[As-](F)(F)(F)(F)F,Li Salt,195.851,O=S1(CCCC1)=O,Solvent,120.173,COCCOCCOCCOCCOC,Electrolyte,222.28099999999995,,,,,,,,,
5325.0,lit_tr6287,,1.0,60.0,0.00467,LiAsF6,Sulfolane,Tetraglyme,,,,0.5/0.524673379379213/0.227190930358107,,,,,,,,10.1016/0378-7753(91)80004-H,F[As-](F)(F)(F)(F)F,Li Salt,195.851,O=S1(CCCC1)=O,Solvent,120.173,COCCOCCOCCOCCOC,Electrolyte,222.28099999999995,,,,,,,,,
5326.0,lit_tr6288,,1.0,80.0,0.00661,LiAsF6,Sulfolane,Tetraglyme,,,,0.5/0.524673379379213/0.227190930358107,,,,,,,,10.1016/0378-7753(91)80004-H,F[As-](F)(F)(F)(F)F,Li Salt,195.851,O=S1(CCCC1)=O,Solvent,120.173,COCCOCCOCCOCCOC,Electrolyte,222.28099999999995,,,,,,,,,
5327.0,lit_tr6289,,1.0,-40.0,3e-05,LiAsF6,Sulfolane,Tetraglyme,,,,0.75/0.524673379379213/0.227190930358107,,,,,,,,10.1016/0378-7753(91)80004-H,F[As-](F)(F)(F)(F)F,Li Salt,195.851,O=S1(CCCC1)=O,Solvent,120.173,COCCOCCOCCOCCOC,Electrolyte,222.28099999999995,,,,,,,,,
5328.0,lit_tr6290,,1.0,-30.0,8e-05,LiAsF6,Sulfolane,Tetraglyme,,,,0.75/0.524673379379213/0.227190930358107,,,,,,,,10.1016/0378-7753(91)80004-H,F[As-](F)(F)(F)(F)F,Li Salt,195.851,O=S1(CCCC1)=O,Solvent,120.173,COCCOCCOCCOCCOC,Electrolyte,222.28099999999995,,,,,,,,,
5329.0,lit_tr6291,,1.0,-20.0,0.0002,LiAsF6,Sulfolane,Tetraglyme,,,,0.75/0.524673379379213/0.227190930358107,,,,,,,,10.1016/0378-7753(91)80004-H,F[As-](F)(F)(F)(F)F,Li Salt,195.851,O=S1(CCCC1)=O,Solvent,120.173,COCCOCCOCCOCCOC,Electrolyte,222.28099999999995,,,,,,,,,
5330.0,lit_tr6292,,1.0,-10.0,0.00043,LiAsF6,Sulfolane,Tetraglyme,,,,0.75/0.524673379379213/0.227190930358107,,,,,,,,10.1016/0378-7753(91)80004-H,F[As-](F)(F)(F)(F)F,Li Salt,195.851,O=S1(CCCC1)=O,Solvent,120.173,COCCOCCOCCOCCOC,Electrolyte,222.28099999999995,,,,,,,,,
5331.0,lit_tr6293,,1.0,0.0,0.00073,LiAsF6,Sulfolane,Tetraglyme,,,,0.75/0.524673379379213/0.227190930358107,,,,,,,,10.1016/0378-7753(91)80004-H,F[As-](F)(F)(F)(F)F,Li Salt,195.851,O=S1(CCCC1)=O,Solvent,120.173,COCCOCCOCCOCCOC,Electrolyte,222.28099999999995,,,,,,,,,
5332.0,lit_tr6294,,1.0,20.0,0.00183,LiAsF6,Sulfolane,Tetraglyme,,,,0.75/0.524673379379213/0.227190930358107,,,,,,,,10.1016/0378-7753(91)80004-H,F[As-](F)(F)(F)(F)F,Li Salt,195.851,O=S1(CCCC1)=O,Solvent,120.173,COCCOCCOCCOCCOC,Electrolyte,222.28099999999995,,,,,,,,,
5333.0,lit_tr6295,,1.0,40.0,0.00344,LiAsF6,Sulfolane,Tetraglyme,,,,0.75/0.524673379379213/0.227190930358107,,,,,,,,10.1016/0378-7753(91)80004-H,F[As-](F)(F)(F)(F)F,Li Salt,195.851,O=S1(CCCC1)=O,Solvent,120.173,COCCOCCOCCOCCOC,Electrolyte,222.28099999999995,,,,,,,,,
5334.0,lit_tr6296,,1.0,60.0,0.00552,LiAsF6,Sulfolane,Tetraglyme,,,,0.75/0.524673379379213/0.227190930358107,,,,,,,,10.1016/0378-7753(91)80004-H,F[As-](F)(F)(F)(F)F,Li Salt,195.851,O=S1(CCCC1)=O,Solvent,120.173,COCCOCCOCCOCCOC,Electrolyte,222.28099999999995,,,,,,,,,
5335.0,lit_tr6297,,1.0,80.0,0.00796,LiAsF6,Sulfolane,Tetraglyme,,,,0.75/0.524673379379213/0.227190930358107,,,,,,,,10.1016/0378-7753(91)80004-H,F[As-](F)(F)(F)(F)F,Li Salt,195.851,O=S1(CCCC1)=O,Solvent,120.173,COCCOCCOCCOCCOC,Electrolyte,222.28099999999995,,,,,,,,,
5336.0,lit_tr6298,,1.0,-20.0,0.00019,LiAsF6,Sulfolane,Tetraglyme,,,,1/0.262336689689606/0.34078639553716,,,,,,,,10.1016/0378-7753(91)80004-H,F[As-](F)(F)(F)(F)F,Li Salt,195.851,O=S1(CCCC1)=O,Solvent,120.173,COCCOCCOCCOCCOC,Electrolyte,222.28099999999995,,,,,,,,,
5337.0,lit_tr6299,,1.0,-10.0,0.00042,LiAsF6,Sulfolane,Tetraglyme,,,,1/0.262336689689606/0.34078639553716,,,,,,,,10.1016/0378-7753(91)80004-H,F[As-](F)(F)(F)(F)F,Li Salt,195.851,O=S1(CCCC1)=O,Solvent,120.173,COCCOCCOCCOCCOC,Electrolyte,222.28099999999995,,,,,,,,,
