Repository: spark8ku/HPG

# HPG-GAT: Hierarchical Polymer Graph-based Model for Ionic Conductivity Prediction

This repository provides:

- Preprocessed dataset used for training and evaluation
- Preprocessed Hierarchical Polymer Graph (HPG) representations of polymer electrolytes
- Scripts for loading and using the data

The original raw dataset can be found at:  
👉 https://github.com/KanHatakeyama/ion_predictor

File: data/processed_electrolytes.csv (part 16 of 39)
ID,title,subtitle,tags,Temperature,Conductivity,component1,component2,component3,component4,component5,component6,mol_ratio,wt_ratio,melting_temp,inorg_name,inorg_contain_ratio(wt),crystallinity,Tg,mp,reference,smiles1,type1,Mw1,smiles2,type2,Mw2,smiles3,type3,Mw3,smiles4,type4,Mw4,smiles5,type5,Mw5,smiles6,type6,Mw6
5338.0,lit_tr6300,,1.0,0.0,0.00076,LiAsF6,Sulfolane,Tetraglyme,,,,1/0.262336689689606/0.34078639553716,,,,,,,,10.1016/0378-7753(91)80004-H,F[As-](F)(F)(F)(F)F,Li Salt,195.851,O=S1(CCCC1)=O,Solvent,120.173,COCCOCCOCCOCCOC,Electrolyte,222.28099999999995,,,,,,,,,
5339.0,lit_tr6301,,1.0,20.0,0.00193,LiAsF6,Sulfolane,Tetraglyme,,,,1/0.262336689689606/0.34078639553716,,,,,,,,10.1016/0378-7753(91)80004-H,F[As-](F)(F)(F)(F)F,Li Salt,195.851,O=S1(CCCC1)=O,Solvent,120.173,COCCOCCOCCOCCOC,Electrolyte,222.28099999999995,,,,,,,,,
5340.0,lit_tr6302,,1.0,40.0,0.00367,LiAsF6,Sulfolane,Tetraglyme,,,,1/0.262336689689606/0.34078639553716,,,,,,,,10.1016/0378-7753(91)80004-H,F[As-](F)(F)(F)(F)F,Li Salt,195.851,O=S1(CCCC1)=O,Solvent,120.173,COCCOCCOCCOCCOC,Electrolyte,222.28099999999995,,,,,,,,,
5341.0,lit_tr6303,,1.0,60.0,0.00593,LiAsF6,Sulfolane,Tetraglyme,,,,1/0.262336689689606/0.34078639553716,,,,,,,,10.1016/0378-7753(91)80004-H,F[As-](F)(F)(F)(F)F,Li Salt,195.851,O=S1(CCCC1)=O,Solvent,120.173,COCCOCCOCCOCCOC,Electrolyte,222.28099999999995,,,,,,,,,
5342.0,lit_tr6304,,1.0,80.0,0.00864,LiAsF6,Sulfolane,Tetraglyme,,,,1/0.262336689689606/0.34078639553716,,,,,,,,10.1016/0378-7753(91)80004-H,F[As-](F)(F)(F)(F)F,Li Salt,195.851,O=S1(CCCC1)=O,Solvent,120.173,COCCOCCOCCOCCOC,Electrolyte,222.28099999999995,,,,,,,,,
5343.0,lit_tr6305,,1.0,-40.0,2e-05,LiAsF6,Sulfolane,Tetraglyme,,,,1/0.524673379379213/0.227190930358107,,,,,,,,10.1016/0378-7753(91)80004-H,F[As-](F)(F)(F)(F)F,Li Salt,195.851,O=S1(CCCC1)=O,Solvent,120.173,COCCOCCOCCOCCOC,Electrolyte,222.28099999999995,,,,,,,,,
5344.0,lit_tr6306,,1.0,-30.0,6e-05,LiAsF6,Sulfolane,Tetraglyme,,,,1/0.524673379379213/0.227190930358107,,,,,,,,10.1016/0378-7753(91)80004-H,F[As-](F)(F)(F)(F)F,Li Salt,195.851,O=S1(CCCC1)=O,Solvent,120.173,COCCOCCOCCOCCOC,Electrolyte,222.28099999999995,,,,,,,,,
5345.0,lit_tr6307,,1.0,-20.0,0.00016,LiAsF6,Sulfolane,Tetraglyme,,,,1/0.524673379379213/0.227190930358107,,,,,,,,10.1016/0378-7753(91)80004-H,F[As-](F)(F)(F)(F)F,Li Salt,195.851,O=S1(CCCC1)=O,Solvent,120.173,COCCOCCOCCOCCOC,Electrolyte,222.28099999999995,,,,,,,,,
5346.0,lit_tr6308,,1.0,-10.0,0.00036,LiAsF6,Sulfolane,Tetraglyme,,,,1/0.524673379379213/0.227190930358107,,,,,,,,10.1016/0378-7753(91)80004-H,F[As-](F)(F)(F)(F)F,Li Salt,195.851,O=S1(CCCC1)=O,Solvent,120.173,COCCOCCOCCOCCOC,Electrolyte,222.28099999999995,,,,,,,,,
5347.0,lit_tr6309,,1.0,0.0,0.00066,LiAsF6,Sulfolane,Tetraglyme,,,,1/0.524673379379213/0.227190930358107,,,,,,,,10.1016/0378-7753(91)80004-H,F[As-](F)(F)(F)(F)F,Li Salt,195.851,O=S1(CCCC1)=O,Solvent,120.173,COCCOCCOCCOCCOC,Electrolyte,222.28099999999995,,,,,,,,,
5348.0,lit_tr6310,,1.0,20.0,0.00175,LiAsF6,Sulfolane,Tetraglyme,,,,1/0.524673379379213/0.227190930358107,,,,,,,,10.1016/0378-7753(91)80004-H,F[As-](F)(F)(F)(F)F,Li Salt,195.851,O=S1(CCCC1)=O,Solvent,120.173,COCCOCCOCCOCCOC,Electrolyte,222.28099999999995,,,,,,,,,
5349.0,lit_tr6311,,1.0,40.0,0.0035,LiAsF6,Sulfolane,Tetraglyme,,,,1/0.524673379379213/0.227190930358107,,,,,,,,10.1016/0378-7753(91)80004-H,F[As-](F)(F)(F)(F)F,Li Salt,195.851,O=S1(CCCC1)=O,Solvent,120.173,COCCOCCOCCOCCOC,Electrolyte,222.28099999999995,,,,,,,,,
5350.0,lit_tr6312,,1.0,60.0,0.00581,LiAsF6,Sulfolane,Tetraglyme,,,,1/0.524673379379213/0.227190930358107,,,,,,,,10.1016/0378-7753(91)80004-H,F[As-](F)(F)(F)(F)F,Li Salt,195.851,O=S1(CCCC1)=O,Solvent,120.173,COCCOCCOCCOCCOC,Electrolyte,222.28099999999995,,,,,,,,,
5351.0,lit_tr6313,,1.0,80.0,0.00866,LiAsF6,Sulfolane,Tetraglyme,,,,1/0.524673379379213/0.227190930358107,,,,,,,,10.1016/0378-7753(91)80004-H,F[As-](F)(F)(F)(F)F,Li Salt,195.851,O=S1(CCCC1)=O,Solvent,120.173,COCCOCCOCCOCCOC,Electrolyte,222.28099999999995,,,,,,,,,
5352.0,lit_tr6314,,1.0,-20.0,0.00083,LiAsF6,Sulfolane,Toluene,Triglyme,,,0.75/0.524673379379213/0.236053831126547/0.138164169892835,,,,,,,,10.1016/0378-7753(91)80004-H,F[As-](F)(F)(F)(F)F,Li Salt,195.851,O=S1(CCCC1)=O,Solvent,120.173,CC1=CC=CC=C1,Solvent,92.141,COCCOCCOCCOC,Electrolyte,178.22799999999998,,,,,,
5353.0,lit_tr6315,,1.0,-10.0,0.00134,LiAsF6,Sulfolane,Toluene,Triglyme,,,0.75/0.524673379379213/0.236053831126547/0.138164169892835,,,,,,,,10.1016/0378-7753(91)80004-H,F[As-](F)(F)(F)(F)F,Li Salt,195.851,O=S1(CCCC1)=O,Solvent,120.173,CC1=CC=CC=C1,Solvent,92.141,COCCOCCOCCOC,Electrolyte,178.22799999999998,,,,,,
5354.0,lit_tr6316,,1.0,0.0,0.00196,LiAsF6,Sulfolane,Toluene,Triglyme,,,0.75/0.524673379379213/0.236053831126547/0.138164169892835,,,,,,,,10.1016/0378-7753(91)80004-H,F[As-](F)(F)(F)(F)F,Li Salt,195.851,O=S1(CCCC1)=O,Solvent,120.173,CC1=CC=CC=C1,Solvent,92.141,COCCOCCOCCOC,Electrolyte,178.22799999999998,,,,,,
5355.0,lit_tr6317,,1.0,20.0,0.00373,LiAsF6,Sulfolane,Toluene,Triglyme,,,0.75/0.524673379379213/0.236053831126547/0.138164169892835,,,,,,,,10.1016/0378-7753(91)80004-H,F[As-](F)(F)(F)(F)F,Li Salt,195.851,O=S1(CCCC1)=O,Solvent,120.173,CC1=CC=CC=C1,Solvent,92.141,COCCOCCOCCOC,Electrolyte,178.22799999999998,,,,,,
5356.0,lit_tr6318,,1.0,40.0,0.00581,LiAsF6,Sulfolane,Toluene,Triglyme,,,0.75/0.524673379379213/0.236053831126547/0.138164169892835,,,,,,,,10.1016/0378-7753(91)80004-H,F[As-](F)(F)(F)(F)F,Li Salt,195.851,O=S1(CCCC1)=O,Solvent,120.173,CC1=CC=CC=C1,Solvent,92.141,COCCOCCOCCOC,Electrolyte,178.22799999999998,,,,,,
5357.0,lit_tr6319,,1.0,60.0,0.00823,LiAsF6,Sulfolane,Toluene,Triglyme,,,0.75/0.524673379379213/0.236053831126547/0.138164169892835,,,,,,,,10.1016/0378-7753(91)80004-H,F[As-](F)(F)(F)(F)F,Li Salt,195.851,O=S1(CCCC1)=O,Solvent,120.173,CC1=CC=CC=C1,Solvent,92.141,COCCOCCOCCOC,Electrolyte,178.22799999999998,,,,,,
5358.0,lit_tr6320,,1.0,80.0,0.01082,LiAsF6,Sulfolane,Toluene,Triglyme,,,0.75/0.524673379379213/0.236053831126547/0.138164169892835,,,,,,,,10.1016/0378-7753(91)80004-H,F[As-](F)(F)(F)(F)F,Li Salt,195.851,O=S1(CCCC1)=O,Solvent,120.173,CC1=CC=CC=C1,Solvent,92.141,COCCOCCOCCOC,Electrolyte,178.22799999999998,,,,,,
5359.0,lit_tr6321,,1.0,-20.0,0.00143,LiAsF6,Sulfolane,Toluene,Triglyme,,,1/0.262336689689606/0.472107662253093/0.138164169892835,,,,,,,,10.1016/0378-7753(91)80004-H,F[As-](F)(F)(F)(F)F,Li Salt,195.851,O=S1(CCCC1)=O,Solvent,120.173,CC1=CC=CC=C1,Solvent,92.141,COCCOCCOCCOC,Electrolyte,178.22799999999998,,,,,,
5360.0,lit_tr6322,,1.0,-10.0,0.00211,LiAsF6,Sulfolane,Toluene,Triglyme,,,1/0.262336689689606/0.472107662253093/0.138164169892835,,,,,,,,10.1016/0378-7753(91)80004-H,F[As-](F)(F)(F)(F)F,Li Salt,195.851,O=S1(CCCC1)=O,Solvent,120.173,CC1=CC=CC=C1,Solvent,92.141,COCCOCCOCCOC,Electrolyte,178.22799999999998,,,,,,
5361.0,lit_tr6323,,1.0,0.0,0.00288,LiAsF6,Sulfolane,Toluene,Triglyme,,,1/0.262336689689606/0.472107662253093/0.138164169892835,,,,,,,,10.1016/0378-7753(91)80004-H,F[As-](F)(F)(F)(F)F,Li Salt,195.851,O=S1(CCCC1)=O,Solvent,120.173,CC1=CC=CC=C1,Solvent,92.141,COCCOCCOCCOC,Electrolyte,178.22799999999998,,,,,,
5362.0,lit_tr6324,,1.0,20.0,0.00485,LiAsF6,Sulfolane,Toluene,Triglyme,,,1/0.262336689689606/0.472107662253093/0.138164169892835,,,,,,,,10.1016/0378-7753(91)80004-H,F[As-](F)(F)(F)(F)F,Li Salt,195.851,O=S1(CCCC1)=O,Solvent,120.173,CC1=CC=CC=C1,Solvent,92.141,COCCOCCOCCOC,Electrolyte,178.22799999999998,,,,,,
5363.0,lit_tr6325,,1.0,40.0,0.00703,LiAsF6,Sulfolane,Toluene,Triglyme,,,1/0.262336689689606/0.472107662253093/0.138164169892835,,,,,,,,10.1016/0378-7753(91)80004-H,F[As-](F)(F)(F)(F)F,Li Salt,195.851,O=S1(CCCC1)=O,Solvent,120.173,CC1=CC=CC=C1,Solvent,92.141,COCCOCCOCCOC,Electrolyte,178.22799999999998,,,,,,
5364.0,lit_tr6326,,1.0,60.0,0.00938,LiAsF6,Sulfolane,Toluene,Triglyme,,,1/0.262336689689606/0.472107662253093/0.138164169892835,,,,,,,,10.1016/0378-7753(91)80004-H,F[As-](F)(F)(F)(F)F,Li Salt,195.851,O=S1(CCCC1)=O,Solvent,120.173,CC1=CC=CC=C1,Solvent,92.141,COCCOCCOCCOC,Electrolyte,178.22799999999998,,,,,,
5365.0,lit_tr6327,,1.0,80.0,0.01175,LiAsF6,Sulfolane,Toluene,Triglyme,,,1/0.262336689689606/0.472107662253093/0.138164169892835,,,,,,,,10.1016/0378-7753(91)80004-H,F[As-](F)(F)(F)(F)F,Li Salt,195.851,O=S1(CCCC1)=O,Solvent,120.173,CC1=CC=CC=C1,Solvent,92.141,COCCOCCOCCOC,Electrolyte,178.22799999999998,,,,,,
5366.0,lit_tr6328,,1.0,20.0,0.00323,LiAsF6,Sulfolane,Toluene,,,,1/0.734542731130898/0.283264597351856,,,,,,,,10.1016/0378-7753(91)80004-H,F[As-](F)(F)(F)(F)F,Li Salt,195.851,O=S1(CCCC1)=O,Solvent,120.173,CC1=CC=CC=C1,Solvent,92.141,,,,,,,,,
5367.0,lit_tr6329,,1.0,40.0,0.00506,LiAsF6,Sulfolane,Toluene,,,,1/0.734542731130898/0.283264597351856,,,,,,,,10.1016/0378-7753(91)80004-H,F[As-](F)(F)(F)(F)F,Li Salt,195.851,O=S1(CCCC1)=O,Solvent,120.173,CC1=CC=CC=C1,Solvent,92.141,,,,,,,,,
5368.0,lit_tr6330,,1.0,60.0,0.00729,LiAsF6,Sulfolane,Toluene,,,,1/0.734542731130898/0.283264597351856,,,,,,,,10.1016/0378-7753(91)80004-H,F[As-](F)(F)(F)(F)F,Li Salt,195.851,O=S1(CCCC1)=O,Solvent,120.173,CC1=CC=CC=C1,Solvent,92.141,,,,,,,,,
5369.0,lit_tr6331,,1.0,80.0,0.0097,LiAsF6,Sulfolane,Toluene,,,,1/0.734542731130898/0.283264597351856,,,,,,,,10.1016/0378-7753(91)80004-H,F[As-](F)(F)(F)(F)F,Li Salt,195.851,O=S1(CCCC1)=O,Solvent,120.173,CC1=CC=CC=C1,Solvent,92.141,,,,,,,,,
5370.0,lit_tr6332,,1.0,-20.0,0.00036,LiAsF6,Sulfolane,Triglyme,,,,0.5/0.524673379379213/0.27632833978567,,,,,,,,10.1016/0378-7753(91)80004-H,F[As-](F)(F)(F)(F)F,Li Salt,195.851,O=S1(CCCC1)=O,Solvent,120.173,COCCOCCOCCOC,Electrolyte,178.22799999999998,,,,,,,,,
5371.0,lit_tr6333,,1.0,-10.0,0.00075,LiAsF6,Sulfolane,Triglyme,,,,0.5/0.524673379379213/0.27632833978567,,,,,,,,10.1016/0378-7753(91)80004-H,F[As-](F)(F)(F)(F)F,Li Salt,195.851,O=S1(CCCC1)=O,Solvent,120.173,COCCOCCOCCOC,Electrolyte,178.22799999999998,,,,,,,,,
5372.0,lit_tr6334,,1.0,0.0,0.00105,LiAsF6,Sulfolane,Triglyme,,,,0.5/0.524673379379213/0.27632833978567,,,,,,,,10.1016/0378-7753(91)80004-H,F[As-](F)(F)(F)(F)F,Li Salt,195.851,O=S1(CCCC1)=O,Solvent,120.173,COCCOCCOCCOC,Electrolyte,178.22799999999998,,,,,,,,,
5373.0,lit_tr6335,,1.0,20.0,0.00219,LiAsF6,Sulfolane,Triglyme,,,,0.5/0.524673379379213/0.27632833978567,,,,,,,,10.1016/0378-7753(91)80004-H,F[As-](F)(F)(F)(F)F,Li Salt,195.851,O=S1(CCCC1)=O,Solvent,120.173,COCCOCCOCCOC,Electrolyte,178.22799999999998,,,,,,,,,
5374.0,lit_tr6336,,1.0,40.0,0.0037,LiAsF6,Sulfolane,Triglyme,,,,0.5/0.524673379379213/0.27632833978567,,,,,,,,10.1016/0378-7753(91)80004-H,F[As-](F)(F)(F)(F)F,Li Salt,195.851,O=S1(CCCC1)=O,Solvent,120.173,COCCOCCOCCOC,Electrolyte,178.22799999999998,,,,,,,,,
5375.0,lit_tr6337,,1.0,60.0,0.00578,LiAsF6,Sulfolane,Triglyme,,,,0.5/0.524673379379213/0.27632833978567,,,,,,,,10.1016/0378-7753(91)80004-H,F[As-](F)(F)(F)(F)F,Li Salt,195.851,O=S1(CCCC1)=O,Solvent,120.173,COCCOCCOCCOC,Electrolyte,178.22799999999998,,,,,,,,,
5376.0,lit_tr6338,,1.0,80.0,0.0079,LiAsF6,Sulfolane,Triglyme,,,,0.5/0.524673379379213/0.27632833978567,,,,,,,,10.1016/0378-7753(91)80004-H,F[As-](F)(F)(F)(F)F,Li Salt,195.851,O=S1(CCCC1)=O,Solvent,120.173,COCCOCCOCCOC,Electrolyte,178.22799999999998,,,,,,,,,
5377.0,lit_tr6339,,1.0,-40.0,5e-05,LiAsF6,Sulfolane,Triglyme,,,,0.75/0.524673379379213/0.27632833978567,,,,,,,,10.1016/0378-7753(91)80004-H,F[As-](F)(F)(F)(F)F,Li Salt,195.851,O=S1(CCCC1)=O,Solvent,120.173,COCCOCCOCCOC,Electrolyte,178.22799999999998,,,,,,,,,
5378.0,lit_tr6340,,1.0,-30.0,0.00017,LiAsF6,Sulfolane,Triglyme,,,,0.75/0.524673379379213/0.27632833978567,,,,,,,,10.1016/0378-7753(91)80004-H,F[As-](F)(F)(F)(F)F,Li Salt,195.851,O=S1(CCCC1)=O,Solvent,120.173,COCCOCCOCCOC,Electrolyte,178.22799999999998,,,,,,,,,
5379.0,lit_tr6341,,1.0,-20.0,0.0004,LiAsF6,Sulfolane,Triglyme,,,,0.75/0.524673379379213/0.27632833978567,,,,,,,,10.1016/0378-7753(91)80004-H,F[As-](F)(F)(F)(F)F,Li Salt,195.851,O=S1(CCCC1)=O,Solvent,120.173,COCCOCCOCCOC,Electrolyte,178.22799999999998,,,,,,,,,
5380.0,lit_tr6342,,1.0,-10.0,0.00068,LiAsF6,Sulfolane,Triglyme,,,,0.75/0.524673379379213/0.27632833978567,,,,,,,,10.1016/0378-7753(91)80004-H,F[As-](F)(F)(F)(F)F,Li Salt,195.851,O=S1(CCCC1)=O,Solvent,120.173,COCCOCCOCCOC,Electrolyte,178.22799999999998,,,,,,,,,
5381.0,lit_tr6343,,1.0,0.0,0.0011,LiAsF6,Sulfolane,Triglyme,,,,0.75/0.524673379379213/0.27632833978567,,,,,,,,10.1016/0378-7753(91)80004-H,F[As-](F)(F)(F)(F)F,Li Salt,195.851,O=S1(CCCC1)=O,Solvent,120.173,COCCOCCOCCOC,Electrolyte,178.22799999999998,,,,,,,,,
5382.0,lit_tr6344,,1.0,20.0,0.00248,LiAsF6,Sulfolane,Triglyme,,,,0.75/0.524673379379213/0.27632833978567,,,,,,,,10.1016/0378-7753(91)80004-H,F[As-](F)(F)(F)(F)F,Li Salt,195.851,O=S1(CCCC1)=O,Solvent,120.173,COCCOCCOCCOC,Electrolyte,178.22799999999998,,,,,,,,,
5383.0,lit_tr6345,,1.0,40.0,0.00429,LiAsF6,Sulfolane,Triglyme,,,,0.75/0.524673379379213/0.27632833978567,,,,,,,,10.1016/0378-7753(91)80004-H,F[As-](F)(F)(F)(F)F,Li Salt,195.851,O=S1(CCCC1)=O,Solvent,120.173,COCCOCCOCCOC,Electrolyte,178.22799999999998,,,,,,,,,
5384.0,lit_tr6346,,1.0,60.0,0.00664,LiAsF6,Sulfolane,Triglyme,,,,0.75/0.524673379379213/0.27632833978567,,,,,,,,10.1016/0378-7753(91)80004-H,F[As-](F)(F)(F)(F)F,Li Salt,195.851,O=S1(CCCC1)=O,Solvent,120.173,COCCOCCOCCOC,Electrolyte,178.22799999999998,,,,,,,,,
5385.0,lit_tr6347,,1.0,80.0,0.00923,LiAsF6,Sulfolane,Triglyme,,,,0.75/0.524673379379213/0.27632833978567,,,,,,,,10.1016/0378-7753(91)80004-H,F[As-](F)(F)(F)(F)F,Li Salt,195.851,O=S1(CCCC1)=O,Solvent,120.173,COCCOCCOCCOC,Electrolyte,178.22799999999998,,,,,,,,,
5386.0,lit_tr6348,,1.0,-30.0,0.00014,LiAsF6,Sulfolane,Triglyme,,,,1/0.524673379379213/0.27632833978567,,,,,,,,10.1016/0378-7753(91)80004-H,F[As-](F)(F)(F)(F)F,Li Salt,195.851,O=S1(CCCC1)=O,Solvent,120.173,COCCOCCOCCOC,Electrolyte,178.22799999999998,,,,,,,,,
5387.0,lit_tr6349,,1.0,-20.0,0.00032,LiAsF6,Sulfolane,Triglyme,,,,1/0.524673379379213/0.27632833978567,,,,,,,,10.1016/0378-7753(91)80004-H,F[As-](F)(F)(F)(F)F,Li Salt,195.851,O=S1(CCCC1)=O,Solvent,120.173,COCCOCCOCCOC,Electrolyte,178.22799999999998,,,,,,,,,
5388.0,lit_tr6350,,1.0,-10.0,0.00063,LiAsF6,Sulfolane,Triglyme,,,,1/0.524673379379213/0.27632833978567,,,,,,,,10.1016/0378-7753(91)80004-H,F[As-](F)(F)(F)(F)F,Li Salt,195.851,O=S1(CCCC1)=O,Solvent,120.173,COCCOCCOCCOC,Electrolyte,178.22799999999998,,,,,,,,,
5389.0,lit_tr6351,,1.0,0.0,0.00105,LiAsF6,Sulfolane,Triglyme,,,,1/0.524673379379213/0.27632833978567,,,,,,,,10.1016/0378-7753(91)80004-H,F[As-](F)(F)(F)(F)F,Li Salt,195.851,O=S1(CCCC1)=O,Solvent,120.173,COCCOCCOCCOC,Electrolyte,178.22799999999998,,,,,,,,,
5390.0,lit_tr6352,,1.0,20.0,0.00247,LiAsF6,Sulfolane,Triglyme,,,,1/0.524673379379213/0.27632833978567,,,,,,,,10.1016/0378-7753(91)80004-H,F[As-](F)(F)(F)(F)F,Li Salt,195.851,O=S1(CCCC1)=O,Solvent,120.173,COCCOCCOCCOC,Electrolyte,178.22799999999998,,,,,,,,,
5391.0,lit_tr6353,,1.0,40.0,0.00445,LiAsF6,Sulfolane,Triglyme,,,,1/0.524673379379213/0.27632833978567,,,,,,,,10.1016/0378-7753(91)80004-H,F[As-](F)(F)(F)(F)F,Li Salt,195.851,O=S1(CCCC1)=O,Solvent,120.173,COCCOCCOCCOC,Electrolyte,178.22799999999998,,,,,,,,,
5392.0,lit_tr6354,,1.0,60.0,0.00697,LiAsF6,Sulfolane,Triglyme,,,,1/0.524673379379213/0.27632833978567,,,,,,,,10.1016/0378-7753(91)80004-H,F[As-](F)(F)(F)(F)F,Li Salt,195.851,O=S1(CCCC1)=O,Solvent,120.173,COCCOCCOCCOC,Electrolyte,178.22799999999998,,,,,,,,,
5393.0,lit_tr6355,,1.0,80.0,0.00989,LiAsF6,Sulfolane,Triglyme,,,,1/0.524673379379213/0.27632833978567,,,,,,,,10.1016/0378-7753(91)80004-H,F[As-](F)(F)(F)(F)F,Li Salt,195.851,O=S1(CCCC1)=O,Solvent,120.173,COCCOCCOCCOC,Electrolyte,178.22799999999998,,,,,,,,,
5394.0,lit_tr6356,,1.0,-40.0,1e-05,LiAsF6,Sulfolane,Triglyme,,,,1.5/0.524673379379213/0.27632833978567,,,,,,,,10.1016/0378-7753(91)80004-H,F[As-](F)(F)(F)(F)F,Li Salt,195.851,O=S1(CCCC1)=O,Solvent,120.173,COCCOCCOCCOC,Electrolyte,178.22799999999998,,,,,,,,,
5395.0,lit_tr6357,,1.0,-20.0,0.00016,LiAsF6,Sulfolane,Triglyme,,,,1.5/0.524673379379213/0.27632833978567,,,,,,,,10.1016/0378-7753(91)80004-H,F[As-](F)(F)(F)(F)F,Li Salt,195.851,O=S1(CCCC1)=O,Solvent,120.173,COCCOCCOCCOC,Electrolyte,178.22799999999998,,,,,,,,,
5396.0,lit_tr6358,,1.0,0.0,0.00068,LiAsF6,Sulfolane,Triglyme,,,,1.5/0.524673379379213/0.27632833978567,,,,,,,,10.1016/0378-7753(91)80004-H,F[As-](F)(F)(F)(F)F,Li Salt,195.851,O=S1(CCCC1)=O,Solvent,120.173,COCCOCCOCCOC,Electrolyte,178.22799999999998,,,,,,,,,
5397.0,lit_tr6359,,1.0,20.0,0.00187,LiAsF6,Sulfolane,Triglyme,,,,1.5/0.524673379379213/0.27632833978567,,,,,,,,10.1016/0378-7753(91)80004-H,F[As-](F)(F)(F)(F)F,Li Salt,195.851,O=S1(CCCC1)=O,Solvent,120.173,COCCOCCOCCOC,Electrolyte,178.22799999999998,,,,,,,,,
5398.0,lit_tr6360,,1.0,40.0,0.00382,LiAsF6,Sulfolane,Triglyme,,,,1.5/0.524673379379213/0.27632833978567,,,,,,,,10.1016/0378-7753(91)80004-H,F[As-](F)(F)(F)(F)F,Li Salt,195.851,O=S1(CCCC1)=O,Solvent,120.173,COCCOCCOCCOC,Electrolyte,178.22799999999998,,,,,,,,,
5399.0,lit_tr6361,,1.0,60.0,0.00655,LiAsF6,Sulfolane,Triglyme,,,,1.5/0.524673379379213/0.27632833978567,,,,,,,,10.1016/0378-7753(91)80004-H,F[As-](F)(F)(F)(F)F,Li Salt,195.851,O=S1(CCCC1)=O,Solvent,120.173,COCCOCCOCCOC,Electrolyte,178.22799999999998,,,,,,,,,
5400.0,lit_tr6362,,1.0,80.0,0.00986,LiAsF6,Sulfolane,Triglyme,,,,1.5/0.524673379379213/0.27632833978567,,,,,,,,10.1016/0378-7753(91)80004-H,F[As-](F)(F)(F)(F)F,Li Salt,195.851,O=S1(CCCC1)=O,Solvent,120.173,COCCOCCOCCOC,Electrolyte,178.22799999999998,,,,,,,,,
5401.0,lit_tr6363,,1.0,-30.0,0.00037,LiAsF6,Sulfolane,Triglyme,m-Xylene,,,0.75/0.524673379379213/0.138164169892835/0.202524491333836,,,,,,,,10.1016/0378-7753(91)80004-H,F[As-](F)(F)(F)(F)F,Li Salt,195.851,O=S1(CCCC1)=O,Solvent,120.173,COCCOCCOCCOC,Electrolyte,178.22799999999998,CC1=CC(C)=CC=C1,Solvent,106.16799999999998,,,,,,
5402.0,lit_tr6364,,1.0,-20.0,0.00048,LiAsF6,Sulfolane,Triglyme,m-Xylene,,,0.75/0.524673379379213/0.138164169892835/0.202524491333836,,,,,,,,10.1016/0378-7753(91)80004-H,F[As-](F)(F)(F)(F)F,Li Salt,195.851,O=S1(CCCC1)=O,Solvent,120.173,COCCOCCOCCOC,Electrolyte,178.22799999999998,CC1=CC(C)=CC=C1,Solvent,106.16799999999998,,,,,,
5403.0,lit_tr6365,,1.0,-10.0,0.00134,LiAsF6,Sulfolane,Triglyme,m-Xylene,,,0.75/0.524673379379213/0.138164169892835/0.202524491333836,,,,,,,,10.1016/0378-7753(91)80004-H,F[As-](F)(F)(F)(F)F,Li Salt,195.851,O=S1(CCCC1)=O,Solvent,120.173,COCCOCCOCCOC,Electrolyte,178.22799999999998,CC1=CC(C)=CC=C1,Solvent,106.16799999999998,,,,,,
5404.0,lit_tr6366,,1.0,0.0,0.00171,LiAsF6,Sulfolane,Triglyme,m-Xylene,,,0.75/0.524673379379213/0.138164169892835/0.202524491333836,,,,,,,,10.1016/0378-7753(91)80004-H,F[As-](F)(F)(F)(F)F,Li Salt,195.851,O=S1(CCCC1)=O,Solvent,120.173,COCCOCCOCCOC,Electrolyte,178.22799999999998,CC1=CC(C)=CC=C1,Solvent,106.16799999999998,,,,,,
5405.0,lit_tr6367,,1.0,20.0,0.00335,LiAsF6,Sulfolane,Triglyme,m-Xylene,,,0.75/0.524673379379213/0.138164169892835/0.202524491333836,,,,,,,,10.1016/0378-7753(91)80004-H,F[As-](F)(F)(F)(F)F,Li Salt,195.851,O=S1(CCCC1)=O,Solvent,120.173,COCCOCCOCCOC,Electrolyte,178.22799999999998,CC1=CC(C)=CC=C1,Solvent,106.16799999999998,,,,,,
5406.0,lit_tr6368,,1.0,40.0,0.0053,LiAsF6,Sulfolane,Triglyme,m-Xylene,,,0.75/0.524673379379213/0.138164169892835/0.202524491333836,,,,,,,,10.1016/0378-7753(91)80004-H,F[As-](F)(F)(F)(F)F,Li Salt,195.851,O=S1(CCCC1)=O,Solvent,120.173,COCCOCCOCCOC,Electrolyte,178.22799999999998,CC1=CC(C)=CC=C1,Solvent,106.16799999999998,,,,,,
5407.0,lit_tr6369,,1.0,60.0,0.00766,LiAsF6,Sulfolane,Triglyme,m-Xylene,,,0.75/0.524673379379213/0.138164169892835/0.202524491333836,,,,,,,,10.1016/0378-7753(91)80004-H,F[As-](F)(F)(F)(F)F,Li Salt,195.851,O=S1(CCCC1)=O,Solvent,120.173,COCCOCCOCCOC,Electrolyte,178.22799999999998,CC1=CC(C)=CC=C1,Solvent,106.16799999999998,,,,,,
5408.0,lit_tr6370,,1.0,80.0,0.01016,LiAsF6,Sulfolane,Triglyme,m-Xylene,,,0.75/0.524673379379213/0.138164169892835/0.202524491333836,,,,,,,,10.1016/0378-7753(91)80004-H,F[As-](F)(F)(F)(F)F,Li Salt,195.851,O=S1(CCCC1)=O,Solvent,120.173,COCCOCCOCCOC,Electrolyte,178.22799999999998,CC1=CC(C)=CC=C1,Solvent,106.16799999999998,,,,,,
5409.0,lit_tr6371,,1.0,-30.0,0.00027,LiAsF6,Sulfolane,Triglyme,o-Xylene,,,0.75/0.524673379379213/0.138164169892835/0.20723436322532,,,,,,,,10.1016/0378-7753(91)80004-H,F[As-](F)(F)(F)(F)F,Li Salt,195.851,O=S1(CCCC1)=O,Solvent,120.173,COCCOCCOCCOC,Electrolyte,178.22799999999998,CC1=CC=CC=C1C,Solvent,106.168,,,,,,
5410.0,lit_tr6372,,1.0,-20.0,0.00052,LiAsF6,Sulfolane,Triglyme,o-Xylene,,,0.75/0.524673379379213/0.138164169892835/0.20723436322532,,,,,,,,10.1016/0378-7753(91)80004-H,F[As-](F)(F)(F)(F)F,Li Salt,195.851,O=S1(CCCC1)=O,Solvent,120.173,COCCOCCOCCOC,Electrolyte,178.22799999999998,CC1=CC=CC=C1C,Solvent,106.168,,,,,,
5411.0,lit_tr6373,,1.0,-10.0,0.00091,LiAsF6,Sulfolane,Triglyme,o-Xylene,,,0.75/0.524673379379213/0.138164169892835/0.20723436322532,,,,,,,,10.1016/0378-7753(91)80004-H,F[As-](F)(F)(F)(F)F,Li Salt,195.851,O=S1(CCCC1)=O,Solvent,120.173,COCCOCCOCCOC,Electrolyte,178.22799999999998,CC1=CC=CC=C1C,Solvent,106.168,,,,,,
5412.0,lit_tr6374,,1.0,0.0,0.00139,LiAsF6,Sulfolane,Triglyme,o-Xylene,,,0.75/0.524673379379213/0.138164169892835/0.20723436322532,,,,,,,,10.1016/0378-7753(91)80004-H,F[As-](F)(F)(F)(F)F,Li Salt,195.851,O=S1(CCCC1)=O,Solvent,120.173,COCCOCCOCCOC,Electrolyte,178.22799999999998,CC1=CC=CC=C1C,Solvent,106.168,,,,,,
5413.0,lit_tr6375,,1.0,20.0,0.00285,LiAsF6,Sulfolane,Triglyme,o-Xylene,,,0.75/0.524673379379213/0.138164169892835/0.20723436322532,,,,,,,,10.1016/0378-7753(91)80004-H,F[As-](F)(F)(F)(F)F,Li Salt,195.851,O=S1(CCCC1)=O,Solvent,120.173,COCCOCCOCCOC,Electrolyte,178.22799999999998,CC1=CC=CC=C1C,Solvent,106.168,,,,,,
5414.0,lit_tr6376,,1.0,40.0,0.0047,LiAsF6,Sulfolane,Triglyme,o-Xylene,,,0.75/0.524673379379213/0.138164169892835/0.20723436322532,,,,,,,,10.1016/0378-7753(91)80004-H,F[As-](F)(F)(F)(F)F,Li Salt,195.851,O=S1(CCCC1)=O,Solvent,120.173,COCCOCCOCCOC,Electrolyte,178.22799999999998,CC1=CC=CC=C1C,Solvent,106.168,,,,,,
5415.0,lit_tr6377,,1.0,60.0,0.00693,LiAsF6,Sulfolane,Triglyme,o-Xylene,,,0.75/0.524673379379213/0.138164169892835/0.20723436322532,,,,,,,,10.1016/0378-7753(91)80004-H,F[As-](F)(F)(F)(F)F,Li Salt,195.851,O=S1(CCCC1)=O,Solvent,120.173,COCCOCCOCCOC,Electrolyte,178.22799999999998,CC1=CC=CC=C1C,Solvent,106.168,,,,,,
5416.0,lit_tr6378,,1.0,80.0,0.00934,LiAsF6,Sulfolane,Triglyme,o-Xylene,,,0.75/0.524673379379213/0.138164169892835/0.20723436322532,,,,,,,,10.1016/0378-7753(91)80004-H,F[As-](F)(F)(F)(F)F,Li Salt,195.851,O=S1(CCCC1)=O,Solvent,120.173,COCCOCCOCCOC,Electrolyte,178.22799999999998,CC1=CC=CC=C1C,Solvent,106.168,,,,,,
8953.0,lit_tr9915,,1.0,46.57436,0.00392,EC,PC,20190326_9_PAN,LiClO4,,,,38/33/21/8,,,,,,,10.1016/0378-7753(93)80115-6,O=C1OCCO1,Solvent,88.062,CC1COC(=O)O1,Solvent,102.08899999999998,polymer_20190326_9_PAN,Polymer,55042.19916,O=Cl(=O)([O-])=O,Li Salt,106.39,,,,,,
8954.0,lit_tr9916,,1.0,38.20239,0.00316,EC,PC,20190326_9_PAN,LiClO4,,,,38/33/21/8,,,,,,,10.1016/0378-7753(93)80115-6,O=C1OCCO1,Solvent,88.062,CC1COC(=O)O1,Solvent,102.08899999999998,polymer_20190326_9_PAN,Polymer,55042.19916,O=Cl(=O)([O-])=O,Li Salt,106.39,,,,,,
8955.0,lit_tr9917,,1.0,31.81004,0.00296,EC,PC,20190326_9_PAN,LiClO4,,,,38/33/21/8,,,,,,,10.1016/0378-7753(93)80115-6,O=C1OCCO1,Solvent,88.062,CC1COC(=O)O1,Solvent,102.08899999999998,polymer_20190326_9_PAN,Polymer,55042.19916,O=Cl(=O)([O-])=O,Li Salt,106.39,,,,,,
8956.0,lit_tr9918,,1.0,21.11233,0.00186,EC,PC,20190326_9_PAN,LiClO4,,,,38/33/21/8,,,,,,,10.1016/0378-7753(93)80115-6,O=C1OCCO1,Solvent,88.062,CC1COC(=O)O1,Solvent,102.08899999999998,polymer_20190326_9_PAN,Polymer,55042.19916,O=Cl(=O)([O-])=O,Li Salt,106.39,,,,,,
8957.0,lit_tr9919,,1.0,10.51205,0.00164,EC,PC,20190326_9_PAN,LiClO4,,,,38/33/21/8,,,,,,,10.1016/0378-7753(93)80115-6,O=C1OCCO1,Solvent,88.062,CC1COC(=O)O1,Solvent,102.08899999999998,polymer_20190326_9_PAN,Polymer,55042.19916,O=Cl(=O)([O-])=O,Li Salt,106.39,,,,,,
8958.0,lit_tr9920,,1.0,0.07818,0.00136,EC,PC,20190326_9_PAN,LiClO4,,,,38/33/21/8,,,,,,,10.1016/0378-7753(93)80115-6,O=C1OCCO1,Solvent,88.062,CC1COC(=O)O1,Solvent,102.08899999999998,polymer_20190326_9_PAN,Polymer,55042.19916,O=Cl(=O)([O-])=O,Li Salt,106.39,,,,,,
8959.0,lit_tr9921,,1.0,-9.71503,0.000878835,EC,PC,20190326_9_PAN,LiClO4,,,,38/33/21/8,,,,,,,10.1016/0378-7753(93)80115-6,O=C1OCCO1,Solvent,88.062,CC1COC(=O)O1,Solvent,102.08899999999998,polymer_20190326_9_PAN,Polymer,55042.19916,O=Cl(=O)([O-])=O,Li Salt,106.39,,,,,,
8960.0,lit_tr9922,,1.0,53.87258,0.000344919,20190326_9_MEEP,20190326_9_PEO,LiTFSI,,,,,55/34.3/10.7,,,,,,,10.1016/0378-7753(93)80115-6,polymer_20190326_9_MEEP,Polymer,285134.124118,polymer_20190326_9_PEO,Polymer,46041.864812,O=S([N-]S(=O)(C(F)(F)F)=O)(C(F)(F)F)=O,Li Salt,287.088,,,,,,,,,
8961.0,lit_tr9923,,1.0,33.20546,0.000139659,20190326_9_MEEP,20190326_9_PEO,LiTFSI,,,,,55/34.3/10.7,,,,,,,10.1016/0378-7753(93)80115-6,polymer_20190326_9_MEEP,Polymer,285134.124118,polymer_20190326_9_PEO,Polymer,46041.864812,O=S([N-]S(=O)(C(F)(F)F)=O)(C(F)(F)F)=O,Li Salt,287.088,,,,,,,,,
8962.0,lit_tr9924,,1.0,19.76929,6.81798e-05,20190326_9_MEEP,20190326_9_PEO,LiTFSI,,,,,55/34.3/10.7,,,,,,,10.1016/0378-7753(93)80115-6,polymer_20190326_9_MEEP,Polymer,285134.124118,polymer_20190326_9_PEO,Polymer,46041.864812,O=S([N-]S(=O)(C(F)(F)F)=O)(C(F)(F)F)=O,Li Salt,287.088,,,,,,,,,
8963.0,lit_tr9925,,1.0,11.86537,3.77053e-05,20190326_9_MEEP,20190326_9_PEO,LiTFSI,,,,,55/34.3/10.7,,,,,,,10.1016/0378-7753(93)80115-6,polymer_20190326_9_MEEP,Polymer,285134.124118,polymer_20190326_9_PEO,Polymer,46041.864812,O=S([N-]S(=O)(C(F)(F)F)=O)(C(F)(F)F)=O,Li Salt,287.088,,,,,,,,,
8964.0,lit_tr9926,,1.0,2.37536,3.12726e-05,20190326_9_MEEP,20190326_9_PEO,LiTFSI,,,,,55/34.3/10.7,,,,,,,10.1016/0378-7753(93)80115-6,polymer_20190326_9_MEEP,Polymer,285134.124118,polymer_20190326_9_PEO,Polymer,46041.864812,O=S([N-]S(=O)(C(F)(F)F)=O)(C(F)(F)F)=O,Li Salt,287.088,,,,,,,,,
8965.0,lit_tr9927,,1.0,-12.20947,4.8171e-06,20190326_9_MEEP,20190326_9_PEO,LiTFSI,,,,,55/34.3/10.7,,,,,,,10.1016/0378-7753(93)80115-6,polymer_20190326_9_MEEP,Polymer,285134.124118,polymer_20190326_9_PEO,Polymer,46041.864812,O=S([N-]S(=O)(C(F)(F)F)=O)(C(F)(F)F)=O,Li Salt,287.088,,,,,,,,,
8966.0,lit_tr9928,,1.0,21.01341,1.18969e-05,20190326_9_MEEP,LiBF4,,,,,1/0.25,,,,,,,,10.1016/0378-7753(93)80115-6,polymer_20190326_9_MEEP,Polymer,285134.124118,F[B-](F)(F)F,Li Salt,93.74500000000002,,,,,,,,,,,,
8967.0,lit_tr9929,,1.0,35.43302,2.84804e-05,20190326_9_MEEP,LiBF4,,,,,1/0.25,,,,,,,,10.1016/0378-7753(93)80115-6,polymer_20190326_9_MEEP,Polymer,285134.124118,F[B-](F)(F)F,Li Salt,93.74500000000002,,,,,,,,,,,,
8968.0,lit_tr9930,,1.0,41.81846,3.88993e-05,20190326_9_MEEP,LiBF4,,,,,1/0.25,,,,,,,,10.1016/0378-7753(93)80115-6,polymer_20190326_9_MEEP,Polymer,285134.124118,F[B-](F)(F)F,Li Salt,93.74500000000002,,,,,,,,,,,,
8969.0,lit_tr9931,,1.0,54.7631,6.20922e-05,20190326_9_MEEP,LiBF4,,,,,1/0.25,,,,,,,,10.1016/0378-7753(93)80115-6,polymer_20190326_9_MEEP,Polymer,285134.124118,F[B-](F)(F)F,Li Salt,93.74500000000002,,,,,,,,,,,,
8970.0,lit_tr9932,,1.0,66.86654,8.48073e-05,20190326_9_MEEP,LiBF4,,,,,1/0.25,,,,,,,,10.1016/0378-7753(93)80115-6,polymer_20190326_9_MEEP,Polymer,285134.124118,F[B-](F)(F)F,Li Salt,93.74500000000002,,,,,,,,,,,,
8971.0,lit_tr9933,,1.0,74.82647,0.000102252,20190326_9_MEEP,LiBF4,,,,,1/0.25,,,,,,,,10.1016/0378-7753(93)80115-6,polymer_20190326_9_MEEP,Polymer,285134.124118,F[B-](F)(F)F,Li Salt,93.74500000000002,,,,,,,,,,,,
8972.0,lit_tr9934,,1.0,83.16351,0.000135372,20190326_9_MEEP,LiBF4,,,,,1/0.25,,,,,,,,10.1016/0378-7753(93)80115-6,polymer_20190326_9_MEEP,Polymer,285134.124118,F[B-](F)(F)F,Li Salt,93.74500000000002,,,,,,,,,,,,
8973.0,lit_tr9935,,1.0,95.83356,0.000158207,20190326_9_MEEP,LiBF4,,,,,1/0.25,,,,,,,,10.1016/0378-7753(93)80115-6,polymer_20190326_9_MEEP,Polymer,285134.124118,F[B-](F)(F)F,Li Salt,93.74500000000002,,,,,,,,,,,,
8974.0,lit_tr9936,,1.0,19.63573,1.30053e-06,20190326_9_MEEP,20190326_9_PEO,LiBF4,,,,,70/23.5/6.5,,,,,,,10.1016/0378-7753(93)80115-6,polymer_20190326_9_MEEP,Polymer,285134.124118,polymer_20190326_9_PEO,Polymer,46041.864812,F[B-](F)(F)F,Li Salt,93.74500000000002,,,,,,,,,
8975.0,lit_tr9937,,1.0,35.0785,2.92517e-06,20190326_9_MEEP,20190326_9_PEO,LiBF4,,,,,70/23.5/6.5,,,,,,,10.1016/0378-7753(93)80115-6,polymer_20190326_9_MEEP,Polymer,285134.124118,polymer_20190326_9_PEO,Polymer,46041.864812,F[B-](F)(F)F,Li Salt,93.74500000000002,,,,,,,,,
8976.0,lit_tr9938,,1.0,41.13825,4.96964e-06,20190326_9_MEEP,20190326_9_PEO,LiBF4,,,,,70/23.5/6.5,,,,,,,10.1016/0378-7753(93)80115-6,polymer_20190326_9_MEEP,Polymer,285134.124118,polymer_20190326_9_PEO,Polymer,46041.864812,F[B-](F)(F)F,Li Salt,93.74500000000002,,,,,,,,,
8977.0,lit_tr9939,,1.0,54.99533,1.18969e-05,20190326_9_MEEP,20190326_9_PEO,LiBF4,,,,,70/23.5/6.5,,,,,,,10.1016/0378-7753(93)80115-6,polymer_20190326_9_MEEP,Polymer,285134.124118,polymer_20190326_9_PEO,Polymer,46041.864812,F[B-](F)(F)F,Li Salt,93.74500000000002,,,,,,,,,
8978.0,lit_tr9940,,1.0,66.68557,9.3122e-05,20190326_9_MEEP,20190326_9_PEO,LiBF4,,,,,70/23.5/6.5,,,,,,,10.1016/0378-7753(93)80115-6,polymer_20190326_9_MEEP,Polymer,285134.124118,polymer_20190326_9_PEO,Polymer,46041.864812,F[B-](F)(F)F,Li Salt,93.74500000000002,,,,,,,,,
8979.0,lit_tr9941,,1.0,76.1258,0.00010883,20190326_9_MEEP,20190326_9_PEO,LiBF4,,,,,70/23.5/6.5,,,,,,,10.1016/0378-7753(93)80115-6,polymer_20190326_9_MEEP,Polymer,285134.124118,polymer_20190326_9_PEO,Polymer,46041.864812,F[B-](F)(F)F,Li Salt,93.74500000000002,,,,,,,,,
8980.0,lit_tr9942,,1.0,82.54553,0.000286075,20190326_9_MEEP,20190326_9_PEO,LiBF4,,,,,70/23.5/6.5,,,,,,,10.1016/0378-7753(93)80115-6,polymer_20190326_9_MEEP,Polymer,285134.124118,polymer_20190326_9_PEO,Polymer,46041.864812,F[B-](F)(F)F,Li Salt,93.74500000000002,,,,,,,,,
8981.0,lit_tr9943,,1.0,97.03947,0.000403103,20190326_9_MEEP,20190326_9_PEO,LiBF4,,,,,70/23.5/6.5,,,,,,,10.1016/0378-7753(93)80115-6,polymer_20190326_9_MEEP,Polymer,285134.124118,polymer_20190326_9_PEO,Polymer,46041.864812,F[B-](F)(F)F,Li Salt,93.74500000000002,,,,,,,,,
8982.0,lit_tr9944,,1.0,100.31185,6.20922e-05,20190326_9_MEEP,LiClO4,,,,,1/0.13,,,,,,,,10.1016/0378-7753(93)80115-6,polymer_20190326_9_MEEP,Polymer,285134.124118,O=Cl(=O)([O-])=O,Li Salt,106.39,,,,,,,,,,,,
8983.0,lit_tr9945,,1.0,84.98181,3.88993e-05,20190326_9_MEEP,LiClO4,,,,,1/0.13,,,,,,,,10.1016/0378-7753(93)80115-6,polymer_20190326_9_MEEP,Polymer,285134.124118,O=Cl(=O)([O-])=O,Li Salt,106.39,,,,,,,,,,,,
8984.0,lit_tr9946,,1.0,74.89818,2.15124e-05,20190326_9_MEEP,LiClO4,,,,,1/0.13,,,,,,,,10.1016/0378-7753(93)80115-6,polymer_20190326_9_MEEP,Polymer,285134.124118,O=Cl(=O)([O-])=O,Li Salt,106.39,,,,,,,,,,,,
8985.0,lit_tr9947,,1.0,68.02668,9.86728e-06,20190326_9_MEEP,LiClO4,,,,,1/0.13,,,,,,,,10.1016/0378-7753(93)80115-6,polymer_20190326_9_MEEP,Polymer,285134.124118,O=Cl(=O)([O-])=O,Li Salt,106.39,,,,,,,,,,,,
8986.0,lit_tr9948,,1.0,59.05404,3.21196e-06,20190326_9_MEEP,LiClO4,,,,,1/0.13,,,,,,,,10.1016/0378-7753(93)80115-6,polymer_20190326_9_MEEP,Polymer,285134.124118,O=Cl(=O)([O-])=O,Li Salt,106.39,,,,,,,,,,,,
8987.0,lit_tr9949,,1.0,51.37004,5.60466e-07,20190326_9_MEEP,LiClO4,,,,,1/0.13,,,,,,,,10.1016/0378-7753(93)80115-6,polymer_20190326_9_MEEP,Polymer,285134.124118,O=Cl(=O)([O-])=O,Li Salt,106.39,,,,,,,,,,,,
8988.0,lit_tr9950,,1.0,43.46263,3.08576e-08,20190326_9_MEEP,LiClO4,,,,,1/0.13,,,,,,,,10.1016/0378-7753(93)80115-6,polymer_20190326_9_MEEP,Polymer,285134.124118,O=Cl(=O)([O-])=O,Li Salt,106.39,,,,,,,,,,,,
8989.0,lit_tr9951,,1.0,34.83933,1.24943e-08,20190326_9_MEEP,LiClO4,,,,,1/0.13,,,,,,,,10.1016/0378-7753(93)80115-6,polymer_20190326_9_MEEP,Polymer,285134.124118,O=Cl(=O)([O-])=O,Li Salt,106.39,,,,,,,,,,,,
8990.0,lit_tr9952,,1.0,24.90782,3.48005e-09,20190326_9_MEEP,LiClO4,,,,,1/0.13,,,,,,,,10.1016/0378-7753(93)80115-6,polymer_20190326_9_MEEP,Polymer,285134.124118,O=Cl(=O)([O-])=O,Li Salt,106.39,,,,,,,,,,,,
8991.0,lit_tr9953,,1.0,20.0,0.0017,20190326_9_PAN,EC,PC,LiClO4,,,21/38/33/8,,,,,,,,10.1016/0378-7753(93)80115-6,polymer_20190326_9_PAN,Polymer,55042.19916,O=C1OCCO1,Solvent,88.062,CC1COC(=O)O1,Solvent,102.08899999999998,O=Cl(=O)([O-])=O,Li Salt,106.39,,,,,,
8992.0,lit_tr9954,,1.0,20.0,0.00086,20190326_9_PAN,PC,LiClO4,,,,16/68/16,,,,,,,,10.1016/0378-7753(93)80115-6,polymer_20190326_9_PAN,Polymer,55042.19916,CC1COC(=O)O1,Solvent,102.08899999999998,O=Cl(=O)([O-])=O,Li Salt,106.39,,,,,,,,,
8993.0,lit_tr9955,,1.0,20.0,0.0011,20190326_9_PAN,EC,PC,LiCF3SO3,,,20.6/61/13.2/5.2,,,,,,,,10.1016/0378-7753(93)80115-6,polymer_20190326_9_PAN,Polymer,55042.19916,O=C1OCCO1,Solvent,88.062,CC1COC(=O)O1,Solvent,102.08899999999998,O=S(C(F)(F)F)([O-])=O,Li Salt,156.01000000000002,,,,,,
8994.0,lit_tr9956,,1.0,20.0,0.0003,20190326_9_PAN,EC,PC,LiBF4,,,20.6/61/13.2/5.2,,,,,,,,10.1016/0378-7753(93)80115-6,polymer_20190326_9_PAN,Polymer,55042.19916,O=C1OCCO1,Solvent,88.062,CC1COC(=O)O1,Solvent,102.08899999999998,F[B-](F)(F)F,Li Salt,93.74500000000002,,,,,,
8995.0,lit_tr9957,,1.0,20.0,0.0008,20190326_9_PAN,EC,PC,LiAsF6,,,20.6/61/13.2/5.2,,,,,,,,10.1016/0378-7753(93)80115-6,polymer_20190326_9_PAN,Polymer,55042.19916,O=C1OCCO1,Solvent,88.062,CC1COC(=O)O1,Solvent,102.08899999999998,F[As-](F)(F)(F)(F)F,Li Salt,195.851,,,,,,
8996.0,lit_tr9958,,1.0,20.0,0.0016,20190326_9_PAN,EC,PC,LiTFSI,,,17/43/37/3,,,,,,,,10.1016/0378-7753(93)80115-6,polymer_20190326_9_PAN,Polymer,55042.19916,O=C1OCCO1,Solvent,88.062,CC1COC(=O)O1,Solvent,102.08899999999998,O=S([N-]S(=O)(C(F)(F)F)=O)(C(F)(F)F)=O,Li Salt,287.088,,,,,,
8997.0,lit_tr9959,,1.0,20.0,0.0018,20190326_9_PAN,EC,PC,LiTFSI,,,17/64/14/5,,,,,,,,10.1016/0378-7753(93)80115-6,polymer_20190326_9_PAN,Polymer,55042.19916,O=C1OCCO1,Solvent,88.062,CC1COC(=O)O1,Solvent,102.08899999999998,O=S([N-]S(=O)(C(F)(F)F)=O)(C(F)(F)F)=O,Li Salt,287.088,,,,,,
8998.0,lit_tr9960,,1.0,20.0,0.0008,20190326_9_PVP,EC,PC,Tetraglyme,LiClO4,,27/24/21/10/18,,,,,,,,10.1016/0378-7753(93)80115-6,polymer_20190326_9_PVP,Polymer,113084.063972,O=C1OCCO1,Solvent,88.062,CC1COC(=O)O1,Solvent,102.08899999999998,COCCOCCOCCOCCOC,Electrolyte,222.28099999999995,O=Cl(=O)([O-])=O,Li Salt,106.39,,,
8999.0,lit_tr9961,,1.0,20.0,0.0004,20190326_9_PVP,EC,PC,LiCF3SO3,,,25/35/30/10,,,,,,,,10.1016/0378-7753(93)80115-6,polymer_20190326_9_PVP,Polymer,113084.063972,O=C1OCCO1,Solvent,88.062,CC1COC(=O)O1,Solvent,102.08899999999998,O=S(C(F)(F)F)([O-])=O,Li Salt,156.01000000000002,,,,,,
9000.0,lit_tr9962,,1.0,20.0,0.00024,20190326_9_PVP,EC,PC,LiCF3SO3,,,32/31/26/11,,,,,,,,10.1016/0378-7753(93)80115-6,polymer_20190326_9_PVP,Polymer,113084.063972,O=C1OCCO1,Solvent,88.062,CC1COC(=O)O1,Solvent,102.08899999999998,O=S(C(F)(F)F)([O-])=O,Li Salt,156.01000000000002,,,,,,
9001.0,lit_tr9963,,1.0,20.0,0.00015,20190326_9_PVP,PC,LiCF3SO3,,,,,,,,,,,,10.1016/0378-7753(93)80115-6,polymer_20190326_9_PVP,Polymer,113084.063972,CC1COC(=O)O1,Solvent,102.08899999999998,O=S(C(F)(F)F)([O-])=O,Li Salt,156.01000000000002,,,,,,,,,
9002.0,lit_tr9964,,1.0,-40.0,0.0003,20190326_9_PAN,PC,g-Butyrolactone,LiClO4,,,21/33/38/8,,,,,,,,10.1016/0378-7753(93)80115-6,polymer_20190326_9_PAN,Polymer,55042.19916,CC1COC(=O)O1,Solvent,102.08899999999998,O=C1CCCO1,Solvent,86.09,O=Cl(=O)([O-])=O,Li Salt,106.39,,,,,,
9003.0,lit_tr9965,,1.0,-20.0,0.00098,20190326_9_PAN,PC,g-Butyrolactone,LiClO4,,,21/33/38/8,,,,,,,,10.1016/0378-7753(93)80115-6,polymer_20190326_9_PAN,Polymer,55042.19916,CC1COC(=O)O1,Solvent,102.08899999999998,O=C1CCCO1,Solvent,86.09,O=Cl(=O)([O-])=O,Li Salt,106.39,,,,,,
9004.0,lit_tr9966,,1.0,0.0,0.00194,20190326_9_PAN,PC,g-Butyrolactone,LiClO4,,,21/33/38/8,,,,,,,,10.1016/0378-7753(93)80115-6,polymer_20190326_9_PAN,Polymer,55042.19916,CC1COC(=O)O1,Solvent,102.08899999999998,O=C1CCCO1,Solvent,86.09,O=Cl(=O)([O-])=O,Li Salt,106.39,,,,,,
9005.0,lit_tr9967,,1.0,20.0,0.00371,20190326_9_PAN,PC,g-Butyrolactone,LiClO4,,,21/33/38/8,,,,,,,,10.1016/0378-7753(93)80115-6,polymer_20190326_9_PAN,Polymer,55042.19916,CC1COC(=O)O1,Solvent,102.08899999999998,O=C1CCCO1,Solvent,86.09,O=Cl(=O)([O-])=O,Li Salt,106.39,,,,,,
9006.0,lit_tr9968,,1.0,-40.0,0.0002,20190326_9_PAN,PC,EC,g-Butyrolactone,NMP,LiClO4,21/33/10/18/10/8,,,,,,,,10.1016/0378-7753(93)80115-6,polymer_20190326_9_PAN,Polymer,55042.19916,CC1COC(=O)O1,Solvent,102.08899999999998,O=C1OCCO1,Solvent,88.062,O=C1CCCO1,Solvent,86.09,CN1C(CCC1)=O,Solvent,99.133,O=Cl(=O)([O-])=O,Li Salt,106.39
9007.0,lit_tr9969,,1.0,-20.0,0.00074,20190326_9_PAN,PC,EC,g-Butyrolactone,NMP,LiClO4,21/33/10/18/10/8,,,,,,,,10.1016/0378-7753(93)80115-6,polymer_20190326_9_PAN,Polymer,55042.19916,CC1COC(=O)O1,Solvent,102.08899999999998,O=C1OCCO1,Solvent,88.062,O=C1CCCO1,Solvent,86.09,CN1C(CCC1)=O,Solvent,99.133,O=Cl(=O)([O-])=O,Li Salt,106.39
9008.0,lit_tr9970,,1.0,0.0,0.00193,20190326_9_PAN,PC,EC,g-Butyrolactone,NMP,LiClO4,21/33/10/18/10/8,,,,,,,,10.1016/0378-7753(93)80115-6,polymer_20190326_9_PAN,Polymer,55042.19916,CC1COC(=O)O1,Solvent,102.08899999999998,O=C1OCCO1,Solvent,88.062,O=C1CCCO1,Solvent,86.09,CN1C(CCC1)=O,Solvent,99.133,O=Cl(=O)([O-])=O,Li Salt,106.39
9009.0,lit_tr9971,,1.0,20.0,0.00257,20190326_9_PAN,PC,EC,g-Butyrolactone,NMP,LiClO4,21/33/10/18/10/8,,,,,,,,10.1016/0378-7753(93)80115-6,polymer_20190326_9_PAN,Polymer,55042.19916,CC1COC(=O)O1,Solvent,102.08899999999998,O=C1OCCO1,Solvent,88.062,O=C1CCCO1,Solvent,86.09,CN1C(CCC1)=O,Solvent,99.133,O=Cl(=O)([O-])=O,Li Salt,106.39
9010.0,lit_tr9972,,1.0,-40.0,0.00028,20190326_9_PAN,PC,EC,g-Butyrolactone,LiAsF6,,21/33/20/18/8,,,,,,,,10.1016/0378-7753(93)80115-6,polymer_20190326_9_PAN,Polymer,55042.19916,CC1COC(=O)O1,Solvent,102.08899999999998,O=C1OCCO1,Solvent,88.062,O=C1CCCO1,Solvent,86.09,F[As-](F)(F)(F)(F)F,Li Salt,195.851,,,
9011.0,lit_tr9973,,1.0,-20.0,0.00115,20190326_9_PAN,PC,EC,g-Butyrolactone,LiAsF6,,21/33/20/18/8,,,,,,,,10.1016/0378-7753(93)80115-6,polymer_20190326_9_PAN,Polymer,55042.19916,CC1COC(=O)O1,Solvent,102.08899999999998,O=C1OCCO1,Solvent,88.062,O=C1CCCO1,Solvent,86.09,F[As-](F)(F)(F)(F)F,Li Salt,195.851,,,
9012.0,lit_tr9974,,1.0,0.0,0.00173,20190326_9_PAN,PC,EC,g-Butyrolactone,LiAsF6,,21/33/20/18/8,,,,,,,,10.1016/0378-7753(93)80115-6,polymer_20190326_9_PAN,Polymer,55042.19916,CC1COC(=O)O1,Solvent,102.08899999999998,O=C1OCCO1,Solvent,88.062,O=C1CCCO1,Solvent,86.09,F[As-](F)(F)(F)(F)F,Li Salt,195.851,,,
9013.0,lit_tr9975,,1.0,20.0,0.00387,20190326_9_PAN,PC,EC,g-Butyrolactone,LiAsF6,,21/33/20/18/8,,,,,,,,10.1016/0378-7753(93)80115-6,polymer_20190326_9_PAN,Polymer,55042.19916,CC1COC(=O)O1,Solvent,102.08899999999998,O=C1OCCO1,Solvent,88.062,O=C1CCCO1,Solvent,86.09,F[As-](F)(F)(F)(F)F,Li Salt,195.851,,,
9014.0,lit_tr9976,,1.0,20.0,1.7e-05,20190326_9_MEEP,LiClO4,,,,,1/0.25,,,,,,,,10.1016/0378-7753(93)80115-6,polymer_20190326_9_MEEP,Polymer,285134.124118,O=Cl(=O)([O-])=O,Li Salt,106.39,,,,,,,,,,,,
9015.0,lit_tr9977,,1.0,50.0,7e-05,20190326_9_MEEP,LiClO4,,,,,1/0.25,,,,,,,,10.1016/0378-7753(93)80115-6,polymer_20190326_9_MEEP,Polymer,285134.124118,O=Cl(=O)([O-])=O,Li Salt,106.39,,,,,,,,,,,,
9016.0,lit_tr9978,,1.0,20.0,1.5e-05,20190326_9_MEEP,LiBF4,,,,,1/0.25,,,,,,,,10.1016/0378-7753(93)80115-6,polymer_20190326_9_MEEP,Polymer,285134.124118,F[B-](F)(F)F,Li Salt,93.74500000000002,,,,,,,,,,,,
9017.0,lit_tr9979,,1.0,50.0,5e-05,20190326_9_MEEP,LiBF4,,,,,1/0.25,,,,,,,,10.1016/0378-7753(93)80115-6,polymer_20190326_9_MEEP,Polymer,285134.124118,F[B-](F)(F)F,Li Salt,93.74500000000002,,,,,,,,,,,,
9018.0,lit_tr9980,,1.0,80.0,0.00014,20190326_9_MEEP,LiBF4,,,,,1/0.25,,,,,,,,10.1016/0378-7753(93)80115-6,polymer_20190326_9_MEEP,Polymer,285134.124118,F[B-](F)(F)F,Li Salt,93.74500000000002,,,,,,,,,,,,
9019.0,lit_tr9981,,1.0,20.0,1.5e-05,20190326_9_MEEP,LiCF3SO3,,,,,1/0.25,,,,,,,,10.1016/0378-7753(93)80115-6,polymer_20190326_9_MEEP,Polymer,285134.124118,O=S(C(F)(F)F)([O-])=O,Li Salt,156.01000000000002,,,,,,,,,,,,
9020.0,lit_tr9982,,1.0,50.0,3.8e-05,20190326_9_MEEP,LiCF3SO3,,,,,1/0.25,,,,,,,,10.1016/0378-7753(93)80115-6,polymer_20190326_9_MEEP,Polymer,285134.124118,O=S(C(F)(F)F)([O-])=O,Li Salt,156.01000000000002,,,,,,,,,,,,
9021.0,lit_tr9983,,1.0,20.0,6.5e-05,20190326_9_MEEP,LiTFSI,,,,,1/0.13,,,,,,,,10.1016/0378-7753(93)80115-6,polymer_20190326_9_MEEP,Polymer,285134.124118,O=S([N-]S(=O)(C(F)(F)F)=O)(C(F)(F)F)=O,Li Salt,287.088,,,,,,,,,,,,
9022.0,lit_tr9984,,1.0,50.0,0.00016,20190326_9_MEEP,LiTFSI,,,,,1/0.13,,,,,,,,10.1016/0378-7753(93)80115-6,polymer_20190326_9_MEEP,Polymer,285134.124118,O=S([N-]S(=O)(C(F)(F)F)=O)(C(F)(F)F)=O,Li Salt,287.088,,,,,,,,,,,,
