Repository: spark8ku/HPG

# HPG-GAT: Hierarchical Polymer Graph-based Model for Ionic Conductivity Prediction

This repository provides:

- Preprocessed dataset used for training and evaluation
- Preprocessed Hierarchical Polymer Graph (HPG) representations of polymer electrolytes
- Scripts for loading and using the data

The original raw dataset can be found at:  
👉 https://github.com/KanHatakeyama/ion_predictor

File: data/processed_electrolytes.csv (part 17 of 39)
ID,title,subtitle,tags,Temperature,Conductivity,component1,component2,component3,component4,component5,component6,mol_ratio,wt_ratio,melting_temp,inorg_name,inorg_contain_ratio(wt),crystallinity,Tg,mp,reference,smiles1,type1,Mw1,smiles2,type2,Mw2,smiles3,type3,Mw3,smiles4,type4,Mw4,smiles5,type5,Mw5,smiles6,type6,Mw6
9023.0,lit_tr9985,,1.0,20.0,1.3e-06,20190326_9_MEEP,20190326_9_PEO,LiClO4,,,,,55/34.2378701969715/10.7621298030285,,,,,,,10.1016/0378-7753(93)80115-6,polymer_20190326_9_MEEP,Polymer,285134.124118,polymer_20190326_9_PEO,Polymer,46041.864812,O=Cl(=O)([O-])=O,Li Salt,106.39,,,,,,,,,
9024.0,lit_tr9986,,1.0,50.0,9e-06,20190326_9_MEEP,20190326_9_PEO,LiClO4,,,,,55/34.2378701969715/10.7621298030285,,,,,,,10.1016/0378-7753(93)80115-6,polymer_20190326_9_MEEP,Polymer,285134.124118,polymer_20190326_9_PEO,Polymer,46041.864812,O=Cl(=O)([O-])=O,Li Salt,106.39,,,,,,,,,
9025.0,lit_tr9987,,1.0,80.0,0.00027,20190326_9_MEEP,20190326_9_PEO,LiClO4,,,,,55/34.2378701969715/10.7621298030285,,,,,,,10.1016/0378-7753(93)80115-6,polymer_20190326_9_MEEP,Polymer,285134.124118,polymer_20190326_9_PEO,Polymer,46041.864812,O=Cl(=O)([O-])=O,Li Salt,106.39,,,,,,,,,
9026.0,lit_tr9988,,1.0,20.0,2.4e-06,20190326_9_MEEP,20190326_9_PEO,LiBF4,,,,,55/35.2394807480309/9.76051925196905,,,,,,,10.1016/0378-7753(93)80115-6,polymer_20190326_9_MEEP,Polymer,285134.124118,polymer_20190326_9_PEO,Polymer,46041.864812,F[B-](F)(F)F,Li Salt,93.74500000000002,,,,,,,,,
9027.0,lit_tr9989,,1.0,50.0,2e-05,20190326_9_MEEP,20190326_9_PEO,LiBF4,,,,,55/35.2394807480309/9.76051925196905,,,,,,,10.1016/0378-7753(93)80115-6,polymer_20190326_9_MEEP,Polymer,285134.124118,polymer_20190326_9_PEO,Polymer,46041.864812,F[B-](F)(F)F,Li Salt,93.74500000000002,,,,,,,,,
9028.0,lit_tr9990,,1.0,80.0,0.00035,20190326_9_MEEP,20190326_9_PEO,LiBF4,,,,,55/35.2394807480309/9.76051925196905,,,,,,,10.1016/0378-7753(93)80115-6,polymer_20190326_9_MEEP,Polymer,285134.124118,polymer_20190326_9_PEO,Polymer,46041.864812,F[B-](F)(F)F,Li Salt,93.74500000000002,,,,,,,,,
9029.0,lit_tr9991,,1.0,20.0,1e-06,20190326_9_MEEP,20190326_9_PEO,LiCF3SO3,,,,,55/30.8021150785687/14.1978849214313,,,,,,,10.1016/0378-7753(93)80115-6,polymer_20190326_9_MEEP,Polymer,285134.124118,polymer_20190326_9_PEO,Polymer,46041.864812,O=S(C(F)(F)F)([O-])=O,Li Salt,156.01000000000002,,,,,,,,,
9030.0,lit_tr9992,,1.0,50.0,6e-06,20190326_9_MEEP,20190326_9_PEO,LiCF3SO3,,,,,55/30.8021150785687/14.1978849214313,,,,,,,10.1016/0378-7753(93)80115-6,polymer_20190326_9_MEEP,Polymer,285134.124118,polymer_20190326_9_PEO,Polymer,46041.864812,O=S(C(F)(F)F)([O-])=O,Li Salt,156.01000000000002,,,,,,,,,
9031.0,lit_tr9993,,1.0,80.0,3.5e-05,20190326_9_MEEP,20190326_9_PEO,LiCF3SO3,,,,,55/30.8021150785687/14.1978849214313,,,,,,,10.1016/0378-7753(93)80115-6,polymer_20190326_9_MEEP,Polymer,285134.124118,polymer_20190326_9_PEO,Polymer,46041.864812,O=S(C(F)(F)F)([O-])=O,Li Salt,156.01000000000002,,,,,,,,,
9032.0,lit_tr9994,,1.0,20.0,6.7e-05,20190326_9_MEEP,20190326_9_PEO,LiTFSI,,,,,55/24.3469664048753/20.6530335951247,,,,,,,10.1016/0378-7753(93)80115-6,polymer_20190326_9_MEEP,Polymer,285134.124118,polymer_20190326_9_PEO,Polymer,46041.864812,O=S([N-]S(=O)(C(F)(F)F)=O)(C(F)(F)F)=O,Li Salt,287.088,,,,,,,,,
9033.0,lit_tr9995,,1.0,50.0,0.00012,20190326_9_MEEP,20190326_9_PEO,LiTFSI,,,,,55/24.3469664048753/20.6530335951247,,,,,,,10.1016/0378-7753(93)80115-6,polymer_20190326_9_MEEP,Polymer,285134.124118,polymer_20190326_9_PEO,Polymer,46041.864812,O=S([N-]S(=O)(C(F)(F)F)=O)(C(F)(F)F)=O,Li Salt,287.088,,,,,,,,,
9034.0,lit_tr9996,,1.0,20.0,1.9e-07,20190326_9_MEEP,20190326_9_PEO,LiAsF6,,,,,55/28.5054095493122/16.4945904506878,,,,,,,10.1016/0378-7753(93)80115-6,polymer_20190326_9_MEEP,Polymer,285134.124118,polymer_20190326_9_PEO,Polymer,46041.864812,F[As-](F)(F)(F)(F)F,Li Salt,195.851,,,,,,,,,
9035.0,lit_tr9997,,1.0,50.0,1.2e-06,20190326_9_MEEP,20190326_9_PEO,LiAsF6,,,,,55/28.5054095493122/16.4945904506878,,,,,,,10.1016/0378-7753(93)80115-6,polymer_20190326_9_MEEP,Polymer,285134.124118,polymer_20190326_9_PEO,Polymer,46041.864812,F[As-](F)(F)(F)(F)F,Li Salt,195.851,,,,,,,,,
9036.0,lit_tr9998,,1.0,80.0,1.5e-05,20190326_9_MEEP,20190326_9_PEO,LiAsF6,,,,,55/28.5054095493122/16.4945904506878,,,,,,,10.1016/0378-7753(93)80115-6,polymer_20190326_9_MEEP,Polymer,285134.124118,polymer_20190326_9_PEO,Polymer,46041.864812,F[As-](F)(F)(F)(F)F,Li Salt,195.851,,,,,,,,,
9037.0,lit_tr9999,,1.0,20.0,4e-06,20190326_9_MEEP,20190326_9_PVP,LiClO4,,,,,87/5.79959712783382/7.20040287216618,,,,,,,10.1016/0378-7753(93)80115-6,polymer_20190326_9_MEEP,Polymer,285134.124118,polymer_20190326_9_PVP,Polymer,113084.063972,O=Cl(=O)([O-])=O,Li Salt,106.39,,,,,,,,,
9038.0,lit_tr10000,,1.0,50.0,2.3e-05,20190326_9_MEEP,20190326_9_PVP,LiClO4,,,,,87/5.79959712783382/7.20040287216618,,,,,,,10.1016/0378-7753(93)80115-6,polymer_20190326_9_MEEP,Polymer,285134.124118,polymer_20190326_9_PVP,Polymer,113084.063972,O=Cl(=O)([O-])=O,Li Salt,106.39,,,,,,,,,
9039.0,lit_tr10001,,1.0,80.0,0.0004,20190326_9_MEEP,20190326_9_PVP,LiClO4,,,,,87/5.79959712783382/7.20040287216618,,,,,,,10.1016/0378-7753(93)80115-6,polymer_20190326_9_MEEP,Polymer,285134.124118,polymer_20190326_9_PVP,Polymer,113084.063972,O=Cl(=O)([O-])=O,Li Salt,106.39,,,,,,,,,
8929.0,lit_tr9891,,1.0,60.32779,0.00204,PVDF-HFP,PC,DEC,LiClO4,,,,25/35/35/5,,,,,,,10.1016/j.electacta.2004.01.029,polymer_PVDF-HFP,Polymer,110964.43065032,CC1COC(=O)O1,Solvent,102.08899999999998,CCOC(=O)OCC,Plasticizer,118.132,O=Cl(=O)([O-])=O,Li Salt,106.39,,,,,,
8930.0,lit_tr9892,,1.0,50.466,0.00188,PVDF-HFP,PC,DEC,LiClO4,,,,25/35/35/5,,,,,,,10.1016/j.electacta.2004.01.029,polymer_PVDF-HFP,Polymer,110964.43065032,CC1COC(=O)O1,Solvent,102.08899999999998,CCOC(=O)OCC,Plasticizer,118.132,O=Cl(=O)([O-])=O,Li Salt,106.39,,,,,,
8931.0,lit_tr9893,,1.0,40.41568,0.00181,PVDF-HFP,PC,DEC,LiClO4,,,,25/35/35/5,,,,,,,10.1016/j.electacta.2004.01.029,polymer_PVDF-HFP,Polymer,110964.43065032,CC1COC(=O)O1,Solvent,102.08899999999998,CCOC(=O)OCC,Plasticizer,118.132,O=Cl(=O)([O-])=O,Li Salt,106.39,,,,,,
8932.0,lit_tr9894,,1.0,29.86146,0.00169,PVDF-HFP,PC,DEC,LiClO4,,,,25/35/35/5,,,,,,,10.1016/j.electacta.2004.01.029,polymer_PVDF-HFP,Polymer,110964.43065032,CC1COC(=O)O1,Solvent,102.08899999999998,CCOC(=O)OCC,Plasticizer,118.132,O=Cl(=O)([O-])=O,Li Salt,106.39,,,,,,
8933.0,lit_tr9895,,1.0,60.26695,0.00326,PVDF-HFP,PC,DEC,LiClO4,,,,25/32.5/32.5/10,,,,,,,10.1016/j.electacta.2004.01.029,polymer_PVDF-HFP,Polymer,110964.43065032,CC1COC(=O)O1,Solvent,102.08899999999998,CCOC(=O)OCC,Plasticizer,118.132,O=Cl(=O)([O-])=O,Li Salt,106.39,,,,,,
8934.0,lit_tr9896,,1.0,50.35143,0.00297,PVDF-HFP,PC,DEC,LiClO4,,,,25/32.5/32.5/10,,,,,,,10.1016/j.electacta.2004.01.029,polymer_PVDF-HFP,Polymer,110964.43065032,CC1COC(=O)O1,Solvent,102.08899999999998,CCOC(=O)OCC,Plasticizer,118.132,O=Cl(=O)([O-])=O,Li Salt,106.39,,,,,,
8935.0,lit_tr9897,,1.0,40.41568,0.00244,PVDF-HFP,PC,DEC,LiClO4,,,,25/32.5/32.5/10,,,,,,,10.1016/j.electacta.2004.01.029,polymer_PVDF-HFP,Polymer,110964.43065032,CC1COC(=O)O1,Solvent,102.08899999999998,CCOC(=O)OCC,Plasticizer,118.132,O=Cl(=O)([O-])=O,Li Salt,106.39,,,,,,
8936.0,lit_tr9898,,1.0,29.76101,0.00217,PVDF-HFP,PC,DEC,LiClO4,,,,25/32.5/32.5/10,,,,,,,10.1016/j.electacta.2004.01.029,polymer_PVDF-HFP,Polymer,110964.43065032,CC1COC(=O)O1,Solvent,102.08899999999998,CCOC(=O)OCC,Plasticizer,118.132,O=Cl(=O)([O-])=O,Li Salt,106.39,,,,,,
8937.0,lit_tr9899,,1.0,60.26695,0.00786,PVDF-HFP,PC,DEC,LiClO4,,,,25/30/30/15,,,,,,,10.1016/j.electacta.2004.01.029,polymer_PVDF-HFP,Polymer,110964.43065032,CC1COC(=O)O1,Solvent,102.08899999999998,CCOC(=O)OCC,Plasticizer,118.132,O=Cl(=O)([O-])=O,Li Salt,106.39,,,,,,
8938.0,lit_tr9900,,1.0,50.466,0.00775,PVDF-HFP,PC,DEC,LiClO4,,,,25/30/30/15,,,,,,,10.1016/j.electacta.2004.01.029,polymer_PVDF-HFP,Polymer,110964.43065032,CC1COC(=O)O1,Solvent,102.08899999999998,CCOC(=O)OCC,Plasticizer,118.132,O=Cl(=O)([O-])=O,Li Salt,106.39,,,,,,
8939.0,lit_tr9901,,1.0,40.25436,0.00754,PVDF-HFP,PC,DEC,LiClO4,,,,25/30/30/15,,,,,,,10.1016/j.electacta.2004.01.029,polymer_PVDF-HFP,Polymer,110964.43065032,CC1COC(=O)O1,Solvent,102.08899999999998,CCOC(=O)OCC,Plasticizer,118.132,O=Cl(=O)([O-])=O,Li Salt,106.39,,,,,,
8940.0,lit_tr9902,,1.0,29.76101,0.00746,PVDF-HFP,PC,DEC,LiClO4,,,,25/30/30/15,,,,,,,10.1016/j.electacta.2004.01.029,polymer_PVDF-HFP,Polymer,110964.43065032,CC1COC(=O)O1,Solvent,102.08899999999998,CCOC(=O)OCC,Plasticizer,118.132,O=Cl(=O)([O-])=O,Li Salt,106.39,,,,,,
8941.0,lit_tr9903,,1.0,60.12623,0.000381116,20190326_13_PVDF,PC,DEC,LiClO4,,,,25/35/35/5,,,,,,,10.1016/j.electacta.2004.01.029,polymer_20190326_13_PVDF,Polymer,292900.680735648,CC1COC(=O)O1,Solvent,102.08899999999998,CCOC(=O)OCC,Plasticizer,118.132,O=Cl(=O)([O-])=O,Li Salt,106.39,,,,,,
8942.0,lit_tr9904,,1.0,50.41805,0.000342255,20190326_13_PVDF,PC,DEC,LiClO4,,,,25/35/35/5,,,,,,,10.1016/j.electacta.2004.01.029,polymer_20190326_13_PVDF,Polymer,292900.680735648,CC1COC(=O)O1,Solvent,102.08899999999998,CCOC(=O)OCC,Plasticizer,118.132,O=Cl(=O)([O-])=O,Li Salt,106.39,,,,,,
8943.0,lit_tr9905,,1.0,40.38809,0.000213332,20190326_13_PVDF,PC,DEC,LiClO4,,,,25/35/35/5,,,,,,,10.1016/j.electacta.2004.01.029,polymer_20190326_13_PVDF,Polymer,292900.680735648,CC1COC(=O)O1,Solvent,102.08899999999998,CCOC(=O)OCC,Plasticizer,118.132,O=Cl(=O)([O-])=O,Li Salt,106.39,,,,,,
8944.0,lit_tr9906,,1.0,29.72803,0.000141968,20190326_13_PVDF,PC,DEC,LiClO4,,,,25/35/35/5,,,,,,,10.1016/j.electacta.2004.01.029,polymer_20190326_13_PVDF,Polymer,292900.680735648,CC1COC(=O)O1,Solvent,102.08899999999998,CCOC(=O)OCC,Plasticizer,118.132,O=Cl(=O)([O-])=O,Li Salt,106.39,,,,,,
8945.0,lit_tr9907,,1.0,60.17758,0.000532971,20190326_13_PVDF,PC,DEC,LiClO4,,,,25/32.5/32.5/10,,,,,,,10.1016/j.electacta.2004.01.029,polymer_20190326_13_PVDF,Polymer,292900.680735648,CC1COC(=O)O1,Solvent,102.08899999999998,CCOC(=O)OCC,Plasticizer,118.132,O=Cl(=O)([O-])=O,Li Salt,106.39,,,,,,
8946.0,lit_tr9908,,1.0,50.37974,0.000513382,20190326_13_PVDF,PC,DEC,LiClO4,,,,25/32.5/32.5/10,,,,,,,10.1016/j.electacta.2004.01.029,polymer_20190326_13_PVDF,Polymer,292900.680735648,CC1COC(=O)O1,Solvent,102.08899999999998,CCOC(=O)OCC,Plasticizer,118.132,O=Cl(=O)([O-])=O,Li Salt,106.39,,,,,,
8947.0,lit_tr9909,,1.0,40.27482,0.000472849,20190326_13_PVDF,PC,DEC,LiClO4,,,,25/32.5/32.5/10,,,,,,,10.1016/j.electacta.2004.01.029,polymer_20190326_13_PVDF,Polymer,292900.680735648,CC1COC(=O)O1,Solvent,102.08899999999998,CCOC(=O)OCC,Plasticizer,118.132,O=Cl(=O)([O-])=O,Li Salt,106.39,,,,,,
8948.0,lit_tr9910,,1.0,29.85726,0.000458002,20190326_13_PVDF,PC,DEC,LiClO4,,,,25/32.5/32.5/10,,,,,,,10.1016/j.electacta.2004.01.029,polymer_20190326_13_PVDF,Polymer,292900.680735648,CC1COC(=O)O1,Solvent,102.08899999999998,CCOC(=O)OCC,Plasticizer,118.132,O=Cl(=O)([O-])=O,Li Salt,106.39,,,,,,
8949.0,lit_tr9911,,1.0,60.15324,0.00248,20190326_13_PVDF,PC,DEC,LiClO4,,,,25/30/30/15,,,,,,,10.1016/j.electacta.2004.01.029,polymer_20190326_13_PVDF,Polymer,292900.680735648,CC1COC(=O)O1,Solvent,102.08899999999998,CCOC(=O)OCC,Plasticizer,118.132,O=Cl(=O)([O-])=O,Li Salt,106.39,,,,,,
8950.0,lit_tr9912,,1.0,50.57563,0.00232,20190326_13_PVDF,PC,DEC,LiClO4,,,,25/30/30/15,,,,,,,10.1016/j.electacta.2004.01.029,polymer_20190326_13_PVDF,Polymer,292900.680735648,CC1COC(=O)O1,Solvent,102.08899999999998,CCOC(=O)OCC,Plasticizer,118.132,O=Cl(=O)([O-])=O,Li Salt,106.39,,,,,,
8951.0,lit_tr9913,,1.0,40.24845,0.0015,20190326_13_PVDF,PC,DEC,LiClO4,,,,25/30/30/15,,,,,,,10.1016/j.electacta.2004.01.029,polymer_20190326_13_PVDF,Polymer,292900.680735648,CC1COC(=O)O1,Solvent,102.08899999999998,CCOC(=O)OCC,Plasticizer,118.132,O=Cl(=O)([O-])=O,Li Salt,106.39,,,,,,
8952.0,lit_tr9914,,1.0,29.79299,0.00132,20190326_13_PVDF,PC,DEC,LiClO4,,,,25/30/30/15,,,,,,,10.1016/j.electacta.2004.01.029,polymer_20190326_13_PVDF,Polymer,292900.680735648,CC1COC(=O)O1,Solvent,102.08899999999998,CCOC(=O)OCC,Plasticizer,118.132,O=Cl(=O)([O-])=O,Li Salt,106.39,,,,,,
237.0,lit_tr237,,1.0,89.54928,4.69169e-07,3s,c30,,,,,0.75/0.125,,,,,23.8,,66.4,10.1016/j.electacta.2004.01.110,polymer_3s,Polymer,46041.864812,polymer_c30,Polymer Electrolyte,185027.78872791,,,,,,,,,,,,
238.0,lit_tr238,,1.0,79.36869,3.33217e-07,3s,c30,,,,,0.75/0.125,,,,,23.8,,66.4,10.1016/j.electacta.2004.01.110,polymer_3s,Polymer,46041.864812,polymer_c30,Polymer Electrolyte,185027.78872791,,,,,,,,,,,,
239.0,lit_tr239,,1.0,69.55494,2.46381e-07,3s,c30,,,,,0.75/0.125,,,,,23.8,,66.4,10.1016/j.electacta.2004.01.110,polymer_3s,Polymer,46041.864812,polymer_c30,Polymer Electrolyte,185027.78872791,,,,,,,,,,,,
240.0,lit_tr240,,1.0,59.64797,1.97449e-07,3s,c30,,,,,0.75/0.125,,,,,23.8,,66.4,10.1016/j.electacta.2004.01.110,polymer_3s,Polymer,46041.864812,polymer_c30,Polymer Electrolyte,185027.78872791,,,,,,,,,,,,
241.0,lit_tr241,,1.0,49.7937,7.36433e-08,3s,c30,,,,,0.75/0.125,,,,,23.8,,66.4,10.1016/j.electacta.2004.01.110,polymer_3s,Polymer,46041.864812,polymer_c30,Polymer Electrolyte,185027.78872791,,,,,,,,,,,,
242.0,lit_tr242,,1.0,39.95331,1.04528e-08,3s,c30,,,,,0.75/0.125,,,,,23.8,,66.4,10.1016/j.electacta.2004.01.110,polymer_3s,Polymer,46041.864812,polymer_c30,Polymer Electrolyte,185027.78872791,,,,,,,,,,,,
243.0,lit_tr243,,1.0,30.02813,1.57598e-09,3s,c30,,,,,0.75/0.125,,,,,23.8,,66.4,10.1016/j.electacta.2004.01.110,polymer_3s,Polymer,46041.864812,polymer_c30,Polymer Electrolyte,185027.78872791,,,,,,,,,,,,
244.0,lit_tr244,,1.0,89.76107,1.47768e-06,3s,c30,,,,,0.8/0.1,,,,,36.2,,67.4,10.1016/j.electacta.2004.01.110,polymer_3s,Polymer,46041.864812,polymer_c30,Polymer Electrolyte,185027.78872791,,,,,,,,,,,,
245.0,lit_tr245,,1.0,79.56863,1.16061e-06,3s,c30,,,,,0.8/0.1,,,,,36.2,,67.4,10.1016/j.electacta.2004.01.110,polymer_3s,Polymer,46041.864812,polymer_c30,Polymer Electrolyte,185027.78872791,,,,,,,,,,,,
246.0,lit_tr246,,1.0,69.83846,9.49015e-07,3s,c30,,,,,0.8/0.1,,,,,36.2,,67.4,10.1016/j.electacta.2004.01.110,polymer_3s,Polymer,46041.864812,polymer_c30,Polymer Electrolyte,185027.78872791,,,,,,,,,,,,
247.0,lit_tr247,,1.0,59.73715,6.87722e-07,3s,c30,,,,,0.8/0.1,,,,,36.2,,67.4,10.1016/j.electacta.2004.01.110,polymer_3s,Polymer,46041.864812,polymer_c30,Polymer Electrolyte,185027.78872791,,,,,,,,,,,,
248.0,lit_tr248,,1.0,49.87767,2.14003e-07,3s,c30,,,,,0.8/0.1,,,,,36.2,,67.4,10.1016/j.electacta.2004.01.110,polymer_3s,Polymer,46041.864812,polymer_c30,Polymer Electrolyte,185027.78872791,,,,,,,,,,,,
249.0,lit_tr249,,1.0,39.55961,3.22657e-08,3s,c30,,,,,0.8/0.1,,,,,36.2,,67.4,10.1016/j.electacta.2004.01.110,polymer_3s,Polymer,46041.864812,polymer_c30,Polymer Electrolyte,185027.78872791,,,,,,,,,,,,
250.0,lit_tr250,,1.0,29.80649,7.42385e-09,3s,c30,,,,,0.8/0.1,,,,,36.2,,67.4,10.1016/j.electacta.2004.01.110,polymer_3s,Polymer,46041.864812,polymer_c30,Polymer Electrolyte,185027.78872791,,,,,,,,,,,,
251.0,lit_tr251,,1.0,89.74145,6.00564e-07,3s,c30,,,,,0.833/0.0833,,,,,42.1,,66.1,10.1016/j.electacta.2004.01.110,polymer_3s,Polymer,46041.864812,polymer_c30,Polymer Electrolyte,185027.78872791,,,,,,,,,,,,
252.0,lit_tr252,,1.0,79.82461,4.80726e-07,3s,c30,,,,,0.833/0.0833,,,,,42.1,,66.1,10.1016/j.electacta.2004.01.110,polymer_3s,Polymer,46041.864812,polymer_c30,Polymer Electrolyte,185027.78872791,,,,,,,,,,,,
253.0,lit_tr253,,1.0,69.86517,4.00693e-07,3s,c30,,,,,0.833/0.0833,,,,,42.1,,66.1,10.1016/j.electacta.2004.01.110,polymer_3s,Polymer,46041.864812,polymer_c30,Polymer Electrolyte,185027.78872791,,,,,,,,,,,,
254.0,lit_tr254,,1.0,59.91477,3.01848e-07,3s,c30,,,,,0.833/0.0833,,,,,42.1,,66.1,10.1016/j.electacta.2004.01.110,polymer_3s,Polymer,46041.864812,polymer_c30,Polymer Electrolyte,185027.78872791,,,,,,,,,,,,
255.0,lit_tr255,,1.0,49.68256,1.37114e-07,3s,c30,,,,,0.833/0.0833,,,,,42.1,,66.1,10.1016/j.electacta.2004.01.110,polymer_3s,Polymer,46041.864812,polymer_c30,Polymer Electrolyte,185027.78872791,,,,,,,,,,,,
256.0,lit_tr256,,1.0,39.82327,2.08862e-08,3s,c30,,,,,0.833/0.0833,,,,,42.1,,66.1,10.1016/j.electacta.2004.01.110,polymer_3s,Polymer,46041.864812,polymer_c30,Polymer Electrolyte,185027.78872791,,,,,,,,,,,,
257.0,lit_tr257,,1.0,29.73226,4.30969e-09,3s,c30,,,,,0.833/0.0833,,,,,42.1,,66.1,10.1016/j.electacta.2004.01.110,polymer_3s,Polymer,46041.864812,polymer_c30,Polymer Electrolyte,185027.78872791,,,,,,,,,,,,
258.0,lit_tr258,,1.0,89.95399,2.09709e-07,3s,c30,,,,,0.857/0.0714,,,,,49.4,,67.0,10.1016/j.electacta.2004.01.110,polymer_3s,Polymer,46041.864812,polymer_c30,Polymer Electrolyte,185027.78872791,,,,,,,,,,,,
259.0,lit_tr259,,1.0,79.82461,1.89531e-07,3s,c30,,,,,0.857/0.0714,,,,,49.4,,67.0,10.1016/j.electacta.2004.01.110,polymer_3s,Polymer,46041.864812,polymer_c30,Polymer Electrolyte,185027.78872791,,,,,,,,,,,,
260.0,lit_tr260,,1.0,69.96014,1.42777e-07,3s,c30,,,,,0.857/0.0714,,,,,49.4,,67.0,10.1016/j.electacta.2004.01.110,polymer_3s,Polymer,46041.864812,polymer_c30,Polymer Electrolyte,185027.78872791,,,,,,,,,,,,
261.0,lit_tr261,,1.0,60.00421,1.07556e-07,3s,c30,,,,,0.857/0.0714,,,,,49.4,,67.0,10.1016/j.electacta.2004.01.110,polymer_3s,Polymer,46041.864812,polymer_c30,Polymer Electrolyte,185027.78872791,,,,,,,,,,,,
262.0,lit_tr262,,1.0,50.10343,1.09311e-08,3s,c30,,,,,0.857/0.0714,,,,,49.4,,67.0,10.1016/j.electacta.2004.01.110,polymer_3s,Polymer,46041.864812,polymer_c30,Polymer Electrolyte,185027.78872791,,,,,,,,,,,,
263.0,lit_tr263,,1.0,39.90224,1.95767e-09,3s,c30,,,,,0.857/0.0714,,,,,49.4,,67.0,10.1016/j.electacta.2004.01.110,polymer_3s,Polymer,46041.864812,polymer_c30,Polymer Electrolyte,185027.78872791,,,,,,,,,,,,
264.0,lit_tr264,,1.0,29.80631,8.20132e-10,3s,c30,,,,,0.857/0.0714,,,,,49.4,,67.0,10.1016/j.electacta.2004.01.110,polymer_3s,Polymer,46041.864812,polymer_c30,Polymer Electrolyte,185027.78872791,,,,,,,,,,,,
272.0,lit_tr272,,1.0,84.88962,1.13287e-05,c2,,,,,,1,,,,,,,,10.1016/j.electacta.2012.08.114,polymer_c2,Polymer Electrolyte,187041.94195591004,,,,,,,,,,,,,,,
273.0,lit_tr273,,1.0,74.82448,9.68173e-06,c2,,,,,,1,,,,,,,,10.1016/j.electacta.2012.08.114,polymer_c2,Polymer Electrolyte,187041.94195591004,,,,,,,,,,,,,,,
274.0,lit_tr274,,1.0,64.97044,7.54383e-06,c2,,,,,,1,,,,,,,,10.1016/j.electacta.2012.08.114,polymer_c2,Polymer Electrolyte,187041.94195591004,,,,,,,,,,,,,,,
275.0,lit_tr275,,1.0,54.93959,5.30987e-06,c2,,,,,,1,,,,,,,,10.1016/j.electacta.2012.08.114,polymer_c2,Polymer Electrolyte,187041.94195591004,,,,,,,,,,,,,,,
276.0,lit_tr276,,1.0,44.96088,4.13735e-06,c2,,,,,,1,,,,,,,,10.1016/j.electacta.2012.08.114,polymer_c2,Polymer Electrolyte,187041.94195591004,,,,,,,,,,,,,,,
277.0,lit_tr277,,1.0,35.07758,3.31437e-06,c2,,,,,,1,,,,,,,,10.1016/j.electacta.2012.08.114,polymer_c2,Polymer Electrolyte,187041.94195591004,,,,,,,,,,,,,,,
278.0,lit_tr278,,1.0,24.93134,2.42073e-06,c2,,,,,,1,,,,,,,,10.1016/j.electacta.2012.08.114,polymer_c2,Polymer Electrolyte,187041.94195591004,,,,,,,,,,,,,,,
279.0,lit_tr279,,1.0,25.38941,6.59194e-10,4s,c31,,,,,0.714/0.143,,,,,12.2,,37.8,10.1016/j.electacta.2013.01.119,polymer_4s,Polymer Electrolyte,5226073.949215684,polymer_c31,Polymer Electrolyte,53086.83374532888,,,,,,,,,,,,
280.0,lit_tr280,,1.0,29.96885,1.90418e-09,4s,c31,,,,,0.714/0.143,,,,,12.2,,37.8,10.1016/j.electacta.2013.01.119,polymer_4s,Polymer Electrolyte,5226073.949215684,polymer_c31,Polymer Electrolyte,53086.83374532888,,,,,,,,,,,,
281.0,lit_tr281,,1.0,35.63863,5.34078e-09,4s,c31,,,,,0.714/0.143,,,,,12.2,,37.8,10.1016/j.electacta.2013.01.119,polymer_4s,Polymer Electrolyte,5226073.949215684,polymer_c31,Polymer Electrolyte,53086.83374532888,,,,,,,,,,,,
282.0,lit_tr282,,1.0,40.43614,1.37124e-08,4s,c31,,,,,0.714/0.143,,,,,12.2,,37.8,10.1016/j.electacta.2013.01.119,polymer_4s,Polymer Electrolyte,5226073.949215684,polymer_c31,Polymer Electrolyte,53086.83374532888,,,,,,,,,,,,
283.0,lit_tr283,,1.0,45.45171,3.31913e-08,4s,c31,,,,,0.714/0.143,,,,,12.2,,37.8,10.1016/j.electacta.2013.01.119,polymer_4s,Polymer Electrolyte,5226073.949215684,polymer_c31,Polymer Electrolyte,53086.83374532888,,,,,,,,,,,,
284.0,lit_tr284,,1.0,50.24922,8.27433e-08,4s,c31,,,,,0.714/0.143,,,,,12.2,,37.8,10.1016/j.electacta.2013.01.119,polymer_4s,Polymer Electrolyte,5226073.949215684,polymer_c31,Polymer Electrolyte,53086.83374532888,,,,,,,,,,,,
285.0,lit_tr285,,1.0,54.82866,2.76957e-07,4s,c31,,,,,0.714/0.143,,,,,12.2,,37.8,10.1016/j.electacta.2013.01.119,polymer_4s,Polymer Electrolyte,5226073.949215684,polymer_c31,Polymer Electrolyte,53086.83374532888,,,,,,,,,,,,
286.0,lit_tr286,,1.0,60.49844,4.70718e-07,4s,c31,,,,,0.714/0.143,,,,,12.2,,37.8,10.1016/j.electacta.2013.01.119,polymer_4s,Polymer Electrolyte,5226073.949215684,polymer_c31,Polymer Electrolyte,53086.83374532888,,,,,,,,,,,,
287.0,lit_tr287,,1.0,65.29595,1.04299e-06,4s,c31,,,,,0.714/0.143,,,,,12.2,,37.8,10.1016/j.electacta.2013.01.119,polymer_4s,Polymer Electrolyte,5226073.949215684,polymer_c31,Polymer Electrolyte,53086.83374532888,,,,,,,,,,,,
288.0,lit_tr288,,1.0,70.09346,2.60011e-06,4s,c31,,,,,0.714/0.143,,,,,12.2,,37.8,10.1016/j.electacta.2013.01.119,polymer_4s,Polymer Electrolyte,5226073.949215684,polymer_c31,Polymer Electrolyte,53086.83374532888,,,,,,,,,,,,
289.0,lit_tr289,,1.0,75.10903,4.97195e-06,4s,c31,,,,,0.714/0.143,,,,,12.2,,37.8,10.1016/j.electacta.2013.01.119,polymer_4s,Polymer Electrolyte,5226073.949215684,polymer_c31,Polymer Electrolyte,53086.83374532888,,,,,,,,,,,,
290.0,lit_tr290,,1.0,80.56075,7.96673e-06,4s,c31,,,,,0.714/0.143,,,,,12.2,,37.8,10.1016/j.electacta.2013.01.119,polymer_4s,Polymer Electrolyte,5226073.949215684,polymer_c31,Polymer Electrolyte,53086.83374532888,,,,,,,,,,,,
291.0,lit_tr291,,1.0,85.35826,9.79172e-06,4s,c31,,,,,0.714/0.143,,,,,12.2,,37.8,10.1016/j.electacta.2013.01.119,polymer_4s,Polymer Electrolyte,5226073.949215684,polymer_c31,Polymer Electrolyte,53086.83374532888,,,,,,,,,,,,
292.0,lit_tr292,,1.0,90.80997,1.20348e-05,4s,c31,,,,,0.714/0.143,,,,,12.2,,37.8,10.1016/j.electacta.2013.01.119,polymer_4s,Polymer Electrolyte,5226073.949215684,polymer_c31,Polymer Electrolyte,53086.83374532888,,,,,,,,,,,,
293.0,lit_tr293,,1.0,25.13178,1.11566e-08,4s,c31,,,,,0.8/0.1,,,,,27.7,,48.6,10.1016/j.electacta.2013.01.119,polymer_4s,Polymer Electrolyte,5226073.949215684,polymer_c31,Polymer Electrolyte,53086.83374532888,,,,,,,,,,,,
294.0,lit_tr294,,1.0,30.12403,3.62589e-08,4s,c31,,,,,0.8/0.1,,,,,27.7,,48.6,10.1016/j.electacta.2013.01.119,polymer_4s,Polymer Electrolyte,5226073.949215684,polymer_c31,Polymer Electrolyte,53086.83374532888,,,,,,,,,,,,
295.0,lit_tr295,,1.0,34.68217,8.77661e-08,4s,c31,,,,,0.8/0.1,,,,,27.7,,48.6,10.1016/j.electacta.2013.01.119,polymer_4s,Polymer Electrolyte,5226073.949215684,polymer_c31,Polymer Electrolyte,53086.83374532888,,,,,,,,,,,,
296.0,lit_tr296,,1.0,39.67442,2.18795e-07,4s,c31,,,,,0.8/0.1,,,,,27.7,,48.6,10.1016/j.electacta.2013.01.119,polymer_4s,Polymer Electrolyte,5226073.949215684,polymer_c31,Polymer Electrolyte,53086.83374532888,,,,,,,,,,,,
297.0,lit_tr297,,1.0,44.88372,8.00033e-07,4s,c31,,,,,0.8/0.1,,,,,27.7,,48.6,10.1016/j.electacta.2013.01.119,polymer_4s,Polymer Electrolyte,5226073.949215684,polymer_c31,Polymer Electrolyte,53086.83374532888,,,,,,,,,,,,
298.0,lit_tr298,,1.0,50.52713,2.17875e-06,4s,c31,,,,,0.8/0.1,,,,,27.7,,48.6,10.1016/j.electacta.2013.01.119,polymer_4s,Polymer Electrolyte,5226073.949215684,polymer_c31,Polymer Electrolyte,53086.83374532888,,,,,,,,,,,,
299.0,lit_tr299,,1.0,54.43411,6.6757e-06,4s,c31,,,,,0.8/0.1,,,,,27.7,,48.6,10.1016/j.electacta.2013.01.119,polymer_4s,Polymer Electrolyte,5226073.949215684,polymer_c31,Polymer Electrolyte,53086.83374532888,,,,,,,,,,,,
300.0,lit_tr300,,1.0,59.64341,3.91131e-05,4s,c31,,,,,0.8/0.1,,,,,27.7,,48.6,10.1016/j.electacta.2013.01.119,polymer_4s,Polymer Electrolyte,5226073.949215684,polymer_c31,Polymer Electrolyte,53086.83374532888,,,,,,,,,,,,
301.0,lit_tr301,,1.0,65.06977,0.000130919,4s,c31,,,,,0.8/0.1,,,,,27.7,,48.6,10.1016/j.electacta.2013.01.119,polymer_4s,Polymer Electrolyte,5226073.949215684,polymer_c31,Polymer Electrolyte,53086.83374532888,,,,,,,,,,,,
302.0,lit_tr302,,1.0,69.84496,0.000265541,4s,c31,,,,,0.8/0.1,,,,,27.7,,48.6,10.1016/j.electacta.2013.01.119,polymer_4s,Polymer Electrolyte,5226073.949215684,polymer_c31,Polymer Electrolyte,53086.83374532888,,,,,,,,,,,,
303.0,lit_tr303,,1.0,75.27132,0.000316894,4s,c31,,,,,0.8/0.1,,,,,27.7,,48.6,10.1016/j.electacta.2013.01.119,polymer_4s,Polymer Electrolyte,5226073.949215684,polymer_c31,Polymer Electrolyte,53086.83374532888,,,,,,,,,,,,
304.0,lit_tr304,,1.0,79.82946,0.000605968,4s,c31,,,,,0.8/0.1,,,,,27.7,,48.6,10.1016/j.electacta.2013.01.119,polymer_4s,Polymer Electrolyte,5226073.949215684,polymer_c31,Polymer Electrolyte,53086.83374532888,,,,,,,,,,,,
305.0,lit_tr305,,1.0,84.82171,0.000888816,4s,c31,,,,,0.8/0.1,,,,,27.7,,48.6,10.1016/j.electacta.2013.01.119,polymer_4s,Polymer Electrolyte,5226073.949215684,polymer_c31,Polymer Electrolyte,53086.83374532888,,,,,,,,,,,,
306.0,lit_tr306,,1.0,89.81395,0.00138,4s,c31,,,,,0.8/0.1,,,,,27.7,,48.6,10.1016/j.electacta.2013.01.119,polymer_4s,Polymer Electrolyte,5226073.949215684,polymer_c31,Polymer Electrolyte,53086.83374532888,,,,,,,,,,,,
307.0,lit_tr307,,1.0,25.43478,2.27858e-10,4s,c31,,,,,0.909090909/0.0455,,,,,40.7,,57.1,10.1016/j.electacta.2013.01.119,polymer_4s,Polymer Electrolyte,5226073.949215684,polymer_c31,Polymer Electrolyte,53086.83374532888,,,,,,,,,,,,
308.0,lit_tr308,,1.0,30.43478,1.2547e-09,4s,c31,,,,,0.909090909/0.0455,,,,,40.7,,57.1,10.1016/j.electacta.2013.01.119,polymer_4s,Polymer Electrolyte,5226073.949215684,polymer_c31,Polymer Electrolyte,53086.83374532888,,,,,,,,,,,,
309.0,lit_tr309,,1.0,34.78261,8.24248e-09,4s,c31,,,,,0.909090909/0.0455,,,,,40.7,,57.1,10.1016/j.electacta.2013.01.119,polymer_4s,Polymer Electrolyte,5226073.949215684,polymer_c31,Polymer Electrolyte,53086.83374532888,,,,,,,,,,,,
310.0,lit_tr310,,1.0,40.43478,5.25779e-08,4s,c31,,,,,0.909090909/0.0455,,,,,40.7,,57.1,10.1016/j.electacta.2013.01.119,polymer_4s,Polymer Electrolyte,5226073.949215684,polymer_c31,Polymer Electrolyte,53086.83374532888,,,,,,,,,,,,
311.0,lit_tr311,,1.0,45.21739,2.57385e-07,4s,c31,,,,,0.909090909/0.0455,,,,,40.7,,57.1,10.1016/j.electacta.2013.01.119,polymer_4s,Polymer Electrolyte,5226073.949215684,polymer_c31,Polymer Electrolyte,53086.83374532888,,,,,,,,,,,,
312.0,lit_tr312,,1.0,50.0,1.12013e-06,4s,c31,,,,,0.909090909/0.0455,,,,,40.7,,57.1,10.1016/j.electacta.2013.01.119,polymer_4s,Polymer Electrolyte,5226073.949215684,polymer_c31,Polymer Electrolyte,53086.83374532888,,,,,,,,,,,,
313.0,lit_tr313,,1.0,55.21739,4.33372e-06,4s,c31,,,,,0.909090909/0.0455,,,,,40.7,,57.1,10.1016/j.electacta.2013.01.119,polymer_4s,Polymer Electrolyte,5226073.949215684,polymer_c31,Polymer Electrolyte,53086.83374532888,,,,,,,,,,,,
314.0,lit_tr314,,1.0,59.78261,2.68431e-05,4s,c31,,,,,0.909090909/0.0455,,,,,40.7,,57.1,10.1016/j.electacta.2013.01.119,polymer_4s,Polymer Electrolyte,5226073.949215684,polymer_c31,Polymer Electrolyte,53086.83374532888,,,,,,,,,,,,
315.0,lit_tr315,,1.0,64.78261,8.9651e-05,4s,c31,,,,,0.909090909/0.0455,,,,,40.7,,57.1,10.1016/j.electacta.2013.01.119,polymer_4s,Polymer Electrolyte,5226073.949215684,polymer_c31,Polymer Electrolyte,53086.83374532888,,,,,,,,,,,,
316.0,lit_tr316,,1.0,69.78261,0.000147811,4s,c31,,,,,0.909090909/0.0455,,,,,40.7,,57.1,10.1016/j.electacta.2013.01.119,polymer_4s,Polymer Electrolyte,5226073.949215684,polymer_c31,Polymer Electrolyte,53086.83374532888,,,,,,,,,,,,
317.0,lit_tr317,,1.0,75.0,0.000166266,4s,c31,,,,,0.909090909/0.0455,,,,,40.7,,57.1,10.1016/j.electacta.2013.01.119,polymer_4s,Polymer Electrolyte,5226073.949215684,polymer_c31,Polymer Electrolyte,53086.83374532888,,,,,,,,,,,,
318.0,lit_tr318,,1.0,80.21739,0.00027413,4s,c31,,,,,0.909090909/0.0455,,,,,40.7,,57.1,10.1016/j.electacta.2013.01.119,polymer_4s,Polymer Electrolyte,5226073.949215684,polymer_c31,Polymer Electrolyte,53086.83374532888,,,,,,,,,,,,
319.0,lit_tr319,,1.0,84.78261,0.000401805,4s,c31,,,,,0.909090909/0.0455,,,,,40.7,,57.1,10.1016/j.electacta.2013.01.119,polymer_4s,Polymer Electrolyte,5226073.949215684,polymer_c31,Polymer Electrolyte,53086.83374532888,,,,,,,,,,,,
320.0,lit_tr320,,1.0,89.78261,0.00042615,4s,c31,,,,,0.909090909/0.0455,,,,,40.7,,57.1,10.1016/j.electacta.2013.01.119,polymer_4s,Polymer Electrolyte,5226073.949215684,polymer_c31,Polymer Electrolyte,53086.83374532888,,,,,,,,,,,,
321.0,lit_tr321,,1.0,95.0,0.000493663,4s,c31,,,,,0.909090909/0.0455,,,,,40.7,,57.1,10.1016/j.electacta.2013.01.119,polymer_4s,Polymer Electrolyte,5226073.949215684,polymer_c31,Polymer Electrolyte,53086.83374532888,,,,,,,,,,,,
322.0,lit_tr322,,1.0,25.0,9.62891e-10,4s,c31,,,,,0.9375/0.0313,,,,,42.1,,60.8,10.1016/j.electacta.2013.01.119,polymer_4s,Polymer Electrolyte,5226073.949215684,polymer_c31,Polymer Electrolyte,53086.83374532888,,,,,,,,,,,,
323.0,lit_tr323,,1.0,30.21739,4.44437e-09,4s,c31,,,,,0.9375/0.0313,,,,,42.1,,60.8,10.1016/j.electacta.2013.01.119,polymer_4s,Polymer Electrolyte,5226073.949215684,polymer_c31,Polymer Electrolyte,53086.83374532888,,,,,,,,,,,,
324.0,lit_tr324,,1.0,35.0,1.99191e-08,4s,c31,,,,,0.9375/0.0313,,,,,42.1,,60.8,10.1016/j.electacta.2013.01.119,polymer_4s,Polymer Electrolyte,5226073.949215684,polymer_c31,Polymer Electrolyte,53086.83374532888,,,,,,,,,,,,
325.0,lit_tr325,,1.0,40.21739,1.09685e-07,4s,c31,,,,,0.9375/0.0313,,,,,42.1,,60.8,10.1016/j.electacta.2013.01.119,polymer_4s,Polymer Electrolyte,5226073.949215684,polymer_c31,Polymer Electrolyte,53086.83374532888,,,,,,,,,,,,
326.0,lit_tr326,,1.0,44.56522,3.07062e-07,4s,c31,,,,,0.9375/0.0313,,,,,42.1,,60.8,10.1016/j.electacta.2013.01.119,polymer_4s,Polymer Electrolyte,5226073.949215684,polymer_c31,Polymer Electrolyte,53086.83374532888,,,,,,,,,,,,
327.0,lit_tr327,,1.0,50.0,1.02553e-06,4s,c31,,,,,0.9375/0.0313,,,,,42.1,,60.8,10.1016/j.electacta.2013.01.119,polymer_4s,Polymer Electrolyte,5226073.949215684,polymer_c31,Polymer Electrolyte,53086.83374532888,,,,,,,,,,,,
328.0,lit_tr328,,1.0,55.0,2.70696e-06,4s,c31,,,,,0.9375/0.0313,,,,,42.1,,60.8,10.1016/j.electacta.2013.01.119,polymer_4s,Polymer Electrolyte,5226073.949215684,polymer_c31,Polymer Electrolyte,53086.83374532888,,,,,,,,,,,,
329.0,lit_tr329,,1.0,60.0,1.67669e-05,4s,c31,,,,,0.9375/0.0313,,,,,42.1,,60.8,10.1016/j.electacta.2013.01.119,polymer_4s,Polymer Electrolyte,5226073.949215684,polymer_c31,Polymer Electrolyte,53086.83374532888,,,,,,,,,,,,
330.0,lit_tr330,,1.0,65.0,5.93913e-05,4s,c31,,,,,0.9375/0.0313,,,,,42.1,,60.8,10.1016/j.electacta.2013.01.119,polymer_4s,Polymer Electrolyte,5226073.949215684,polymer_c31,Polymer Electrolyte,53086.83374532888,,,,,,,,,,,,
331.0,lit_tr331,,1.0,69.56522,0.00011682,4s,c31,,,,,0.9375/0.0313,,,,,42.1,,60.8,10.1016/j.electacta.2013.01.119,polymer_4s,Polymer Electrolyte,5226073.949215684,polymer_c31,Polymer Electrolyte,53086.83374532888,,,,,,,,,,,,
332.0,lit_tr332,,1.0,74.78261,0.000120307,4s,c31,,,,,0.9375/0.0313,,,,,42.1,,60.8,10.1016/j.electacta.2013.01.119,polymer_4s,Polymer Electrolyte,5226073.949215684,polymer_c31,Polymer Electrolyte,53086.83374532888,,,,,,,,,,,,
333.0,lit_tr333,,1.0,79.56522,0.000204277,4s,c31,,,,,0.9375/0.0313,,,,,42.1,,60.8,10.1016/j.electacta.2013.01.119,polymer_4s,Polymer Electrolyte,5226073.949215684,polymer_c31,Polymer Electrolyte,53086.83374532888,,,,,,,,,,,,
334.0,lit_tr334,,1.0,84.78261,0.000290739,4s,c31,,,,,0.9375/0.0313,,,,,42.1,,60.8,10.1016/j.electacta.2013.01.119,polymer_4s,Polymer Electrolyte,5226073.949215684,polymer_c31,Polymer Electrolyte,53086.83374532888,,,,,,,,,,,,
335.0,lit_tr335,,1.0,89.78261,0.000308355,4s,c31,,,,,0.9375/0.0313,,,,,42.1,,60.8,10.1016/j.electacta.2013.01.119,polymer_4s,Polymer Electrolyte,5226073.949215684,polymer_c31,Polymer Electrolyte,53086.83374532888,,,,,,,,,,,,
336.0,lit_tr336,,1.0,95.0,0.00037885,4s,c31,,,,,0.9375/0.0313,,,,,42.1,,60.8,10.1016/j.electacta.2013.01.119,polymer_4s,Polymer Electrolyte,5226073.949215684,polymer_c31,Polymer Electrolyte,53086.83374532888,,,,,,,,,,,,
337.0,lit_tr337,,1.0,-19.5814,4.39528e-11,skn1,,,,,,1,,,,,23.0,,,10.1016/j.electacta.2013.01.119,polymer_skn1,Polymer Electrolyte,25428.47121348525,,,,,,,,,,,,,,,
338.0,lit_tr338,,1.0,-9.81395,7.80786e-10,skn1,,,,,,1,,,,,23.0,,,10.1016/j.electacta.2013.01.119,polymer_skn1,Polymer Electrolyte,25428.47121348525,,,,,,,,,,,,,,,
339.0,lit_tr339,,1.0,0.3876,1.06493e-08,skn1,,,,,,1,,,,,23.0,,,10.1016/j.electacta.2013.01.119,polymer_skn1,Polymer Electrolyte,25428.47121348525,,,,,,,,,,,,,,,
340.0,lit_tr340,,1.0,10.15504,6.77019e-08,skn1,,,,,,1,,,,,23.0,,,10.1016/j.electacta.2013.01.119,polymer_skn1,Polymer Electrolyte,25428.47121348525,,,,,,,,,,,,,,,
341.0,lit_tr341,,1.0,20.7907,4.30408e-07,skn1,,,,,,1,,,,,23.0,,,10.1016/j.electacta.2013.01.119,polymer_skn1,Polymer Electrolyte,25428.47121348525,,,,,,,,,,,,,,,
342.0,lit_tr342,,1.0,24.69767,9.23405e-07,skn1,,,,,,1,,,,,23.0,,,10.1016/j.electacta.2013.01.119,polymer_skn1,Polymer Electrolyte,25428.47121348525,,,,,,,,,,,,,,,
343.0,lit_tr343,,1.0,30.34109,1.81406e-06,skn1,,,,,,1,,,,,23.0,,,10.1016/j.electacta.2013.01.119,polymer_skn1,Polymer Electrolyte,25428.47121348525,,,,,,,,,,,,,,,
344.0,lit_tr344,,1.0,40.54264,5.70059e-06,skn1,,,,,,1,,,,,23.0,,,10.1016/j.electacta.2013.01.119,polymer_skn1,Polymer Electrolyte,25428.47121348525,,,,,,,,,,,,,,,
345.0,lit_tr345,,1.0,49.22481,2.40266e-05,skn1,,,,,,1,,,,,23.0,,,10.1016/j.electacta.2013.01.119,polymer_skn1,Polymer Electrolyte,25428.47121348525,,,,,,,,,,,,,,,
346.0,lit_tr346,,1.0,60.72868,4.45094e-05,skn1,,,,,,1,,,,,23.0,,,10.1016/j.electacta.2013.01.119,polymer_skn1,Polymer Electrolyte,25428.47121348525,,,,,,,,,,,,,,,
347.0,lit_tr347,,1.0,70.27907,9.27284e-05,skn1,,,,,,1,,,,,23.0,,,10.1016/j.electacta.2013.01.119,polymer_skn1,Polymer Electrolyte,25428.47121348525,,,,,,,,,,,,,,,
348.0,lit_tr348,,1.0,79.6124,0.00017178,skn1,,,,,,1,,,,,23.0,,,10.1016/j.electacta.2013.01.119,polymer_skn1,Polymer Electrolyte,25428.47121348525,,,,,,,,,,,,,,,
349.0,lit_tr349,,1.0,89.5969,0.000244331,skn1,,,,,,1,,,,,23.0,,,10.1016/j.electacta.2013.01.119,polymer_skn1,Polymer Electrolyte,25428.47121348525,,,,,,,,,,,,,,,
350.0,lit_tr350,,1.0,95.24031,0.000282963,skn1,,,,,,1,,,,,23.0,,,10.1016/j.electacta.2013.01.119,polymer_skn1,Polymer Electrolyte,25428.47121348525,,,,,,,,,,,,,,,
351.0,lit_tr351,,1.0,-19.54899,5.70703e-11,skn2,,,,,,1,,,,,13.0,,,10.1016/j.electacta.2013.01.119,polymer_skn2,Polymer Electrolyte,13193.27768920103,,,,,,,,,,,,,,,
352.0,lit_tr352,,1.0,-9.53344,5.0714e-10,skn2,,,,,,1,,,,,13.0,,,10.1016/j.electacta.2013.01.119,polymer_skn2,Polymer Electrolyte,13193.27768920103,,,,,,,,,,,,,,,
353.0,lit_tr353,,1.0,0.48212,5.0714e-09,skn2,,,,,,1,,,,,13.0,,,10.1016/j.electacta.2013.01.119,polymer_skn2,Polymer Electrolyte,13193.27768920103,,,,,,,,,,,,,,,
354.0,lit_tr354,,1.0,10.06221,4.37548e-08,skn2,,,,,,1,,,,,13.0,,,10.1016/j.electacta.2013.01.119,polymer_skn2,Polymer Electrolyte,13193.27768920103,,,,,,,,,,,,,,,
355.0,lit_tr355,,1.0,20.29549,2.4971e-07,skn2,,,,,,1,,,,,13.0,,,10.1016/j.electacta.2013.01.119,polymer_skn2,Polymer Electrolyte,13193.27768920103,,,,,,,,,,,,,,,
356.0,lit_tr356,,1.0,25.73873,5.54102e-07,skn2,,,,,,1,,,,,13.0,,,10.1016/j.electacta.2013.01.119,polymer_skn2,Polymer Electrolyte,13193.27768920103,,,,,,,,,,,,,,,
357.0,lit_tr357,,1.0,30.09331,3.25702e-06,skn2,,,,,,1,,,,,13.0,,,10.1016/j.electacta.2013.01.119,polymer_skn2,Polymer Electrolyte,13193.27768920103,,,,,,,,,,,,,,,
358.0,lit_tr358,,1.0,40.10887,8.37678e-06,skn2,,,,,,1,,,,,13.0,,,10.1016/j.electacta.2013.01.119,polymer_skn2,Polymer Electrolyte,13193.27768920103,,,,,,,,,,,,,,,
359.0,lit_tr359,,1.0,50.55988,2.4971e-05,skn2,,,,,,1,,,,,13.0,,,10.1016/j.electacta.2013.01.119,polymer_skn2,Polymer Electrolyte,13193.27768920103,,,,,,,,,,,,,,,
360.0,lit_tr360,,1.0,60.57543,7.89652e-05,skn2,,,,,,1,,,,,13.0,,,10.1016/j.electacta.2013.01.119,polymer_skn2,Polymer Electrolyte,13193.27768920103,,,,,,,,,,,,,,,
361.0,lit_tr361,,1.0,65.36547,9.7091e-05,skn2,,,,,,1,,,,,13.0,,,10.1016/j.electacta.2013.01.119,polymer_skn2,Polymer Electrolyte,13193.27768920103,,,,,,,,,,,,,,,
362.0,lit_tr362,,1.0,69.72006,0.000155707,skn2,,,,,,1,,,,,13.0,,,10.1016/j.electacta.2013.01.119,polymer_skn2,Polymer Electrolyte,13193.27768920103,,,,,,,,,,,,,,,
363.0,lit_tr363,,1.0,74.51011,0.000180472,skn2,,,,,,1,,,,,13.0,,,10.1016/j.electacta.2013.01.119,polymer_skn2,Polymer Electrolyte,13193.27768920103,,,,,,,,,,,,,,,
364.0,lit_tr364,,1.0,79.30016,0.000264897,skn2,,,,,,1,,,,,13.0,,,10.1016/j.electacta.2013.01.119,polymer_skn2,Polymer Electrolyte,13193.27768920103,,,,,,,,,,,,,,,
365.0,lit_tr365,,1.0,85.39658,0.000298098,skn2,,,,,,1,,,,,13.0,,,10.1016/j.electacta.2013.01.119,polymer_skn2,Polymer Electrolyte,13193.27768920103,,,,,,,,,,,,,,,
366.0,lit_tr366,,1.0,89.75117,0.000400464,skn2,,,,,,1,,,,,13.0,,,10.1016/j.electacta.2013.01.119,polymer_skn2,Polymer Electrolyte,13193.27768920103,,,,,,,,,,,,,,,
367.0,lit_tr367,,1.0,94.75894,0.00042482,skn2,,,,,,1,,,,,13.0,,,10.1016/j.electacta.2013.01.119,polymer_skn2,Polymer Electrolyte,13193.27768920103,,,,,,,,,,,,,,,
368.0,lit_tr368,,1.0,-20.63764,2.02567e-10,skn3,,,,,,1,,,,,-22.0,,,10.1016/j.electacta.2013.01.119,polymer_skn3,Polymer Electrolyte,5352.989059843011,,,,,,,,,,,,,,,
369.0,lit_tr369,,1.0,-10.62208,1.63495e-09,skn3,,,,,,1,,,,,-22.0,,,10.1016/j.electacta.2013.01.119,polymer_skn3,Polymer Electrolyte,5352.989059843011,,,,,,,,,,,,,,,
370.0,lit_tr370,,1.0,-0.60653,2.30749e-08,skn3,,,,,,1,,,,,-22.0,,,10.1016/j.electacta.2013.01.119,polymer_skn3,Polymer Electrolyte,5352.989059843011,,,,,,,,,,,,,,,
371.0,lit_tr371,,1.0,10.06221,1.1633e-07,skn3,,,,,,1,,,,,-22.0,,,10.1016/j.electacta.2013.01.119,polymer_skn3,Polymer Electrolyte,5352.989059843011,,,,,,,,,,,,,,,
372.0,lit_tr372,,1.0,19.86003,6.03979e-07,skn3,,,,,,1,,,,,-22.0,,,10.1016/j.electacta.2013.01.119,polymer_skn3,Polymer Electrolyte,5352.989059843011,,,,,,,,,,,,,,,
373.0,lit_tr373,,1.0,24.43235,1.22346e-06,skn3,,,,,,1,,,,,-22.0,,,10.1016/j.electacta.2013.01.119,polymer_skn3,Polymer Electrolyte,5352.989059843011,,,,,,,,,,,,,,,
374.0,lit_tr374,,1.0,29.2224,1.90194e-06,skn3,,,,,,1,,,,,-22.0,,,10.1016/j.electacta.2013.01.119,polymer_skn3,Polymer Electrolyte,5352.989059843011,,,,,,,,,,,,,,,
375.0,lit_tr375,,1.0,39.89114,7.35848e-06,skn3,,,,,,1,,,,,-22.0,,,10.1016/j.electacta.2013.01.119,polymer_skn3,Polymer Electrolyte,5352.989059843011,,,,,,,,,,,,,,,
376.0,lit_tr376,,1.0,49.03577,2.6065e-05,skn3,,,,,,1,,,,,-22.0,,,10.1016/j.electacta.2013.01.119,polymer_skn3,Polymer Electrolyte,5352.989059843011,,,,,,,,,,,,,,,
377.0,lit_tr377,,1.0,58.83359,7.29691e-05,skn3,,,,,,1,,,,,-22.0,,,10.1016/j.electacta.2013.01.119,polymer_skn3,Polymer Electrolyte,5352.989059843011,,,,,,,,,,,,,,,
378.0,lit_tr378,,1.0,64.71229,0.000131405,skn3,,,,,,1,,,,,-22.0,,,10.1016/j.electacta.2013.01.119,polymer_skn3,Polymer Electrolyte,5352.989059843011,,,,,,,,,,,,,,,
379.0,lit_tr379,,1.0,68.63142,0.000192607,skn3,,,,,,1,,,,,-22.0,,,10.1016/j.electacta.2013.01.119,polymer_skn3,Polymer Electrolyte,5352.989059843011,,,,,,,,,,,,,,,
380.0,lit_tr380,,1.0,80.17107,0.00043887,skn3,,,,,,1,,,,,-22.0,,,10.1016/j.electacta.2013.01.119,polymer_skn3,Polymer Electrolyte,5352.989059843011,,,,,,,,,,,,,,,
381.0,lit_tr381,,1.0,89.9689,0.000588943,skn3,,,,,,1,,,,,-22.0,,,10.1016/j.electacta.2013.01.119,polymer_skn3,Polymer Electrolyte,5352.989059843011,,,,,,,,,,,,,,,
382.0,lit_tr382,,1.0,94.54121,0.000767425,skn3,,,,,,1,,,,,-22.0,,,10.1016/j.electacta.2013.01.119,polymer_skn3,Polymer Electrolyte,5352.989059843011,,,,,,,,,,,,,,,
104.0,lit_tr104,,1.0,25.0,1.53e-07,2s,,,,,,1,,,,,60.21,-60.03,62.79,10.1016/j.electacta.2015.02.074,polymer_2s,Polymer Electrolyte,6271316.364177708,,,,,,,,,,,,,,,
105.0,lit_tr105,,1.0,25.0,2e-07,2s,s3,,,,,0.728/0.136,,,,,53.72,-59.71,62.89,10.1016/j.electacta.2015.02.074,polymer_2s,Polymer Electrolyte,6271316.364177708,O=S(C(F)(F)F)([O-])=O,Li Salt,156.01000000000002,,,,,,,,,,,,
106.0,lit_tr106,,1.0,25.0,2.54e-07,2s,s3,,,,,0.56/0.22,,,,,43.65,-61.81,57.82,10.1016/j.electacta.2015.02.074,polymer_2s,Polymer Electrolyte,6271316.364177708,O=S(C(F)(F)F)([O-])=O,Li Salt,156.01000000000002,,,,,,,,,,,,
107.0,lit_tr107,,1.0,25.0,1e-06,2s,s3,,,,,0.444/0.278,,,,,37.31,-64.37,54.34,10.1016/j.electacta.2015.02.074,polymer_2s,Polymer Electrolyte,6271316.364177708,O=S(C(F)(F)F)([O-])=O,Li Salt,156.01000000000002,,,,,,,,,,,,
108.0,lit_tr108,,1.0,25.0,6.23e-07,2s,s3,,,,,0.361/0.32,,,,,24.29,-65.98,47.21,10.1016/j.electacta.2015.02.074,polymer_2s,Polymer Electrolyte,6271316.364177708,O=S(C(F)(F)F)([O-])=O,Li Salt,156.01000000000002,,,,,,,,,,,,
