Repository: spark8ku/HPG

# HPG-GAT: Hierarchical Polymer Graph-based Model for Ionic Conductivity Prediction

This repository provides:

- Preprocessed dataset used for training and evaluation
- Preprocessed Hierarchical Polymer Graph (HPG) representations of polymer electrolytes
- Scripts for loading and using the data

The original raw dataset can be found at:  
👉 https://github.com/KanHatakeyama/ion_predictor

File: data/processed_electrolytes.csv (part 18 of 39)
ID,title,subtitle,tags,Temperature,Conductivity,component1,component2,component3,component4,component5,component6,mol_ratio,wt_ratio,melting_temp,inorg_name,inorg_contain_ratio(wt),crystallinity,Tg,mp,reference,smiles1,type1,Mw1,smiles2,type2,Mw2,smiles3,type3,Mw3,smiles4,type4,Mw4,smiles5,type5,Mw5,smiles6,type6,Mw6
109.0,lit_tr109,,1.0,25.0,1.63e-05,2s,s3,,,,,0.444/0.278,,,,,28.42,-68.84,54.0,10.1016/j.electacta.2015.02.074,polymer_2s,Polymer Electrolyte,6271316.364177708,O=S(C(F)(F)F)([O-])=O,Li Salt,156.01000000000002,,,,,,,,,,,,
110.0,lit_tr110,,1.0,25.0,2.02e-05,2s,s3,,,,,0.444/0.278,,,,,25.21,-67.67,50.83,10.1016/j.electacta.2015.02.074,polymer_2s,Polymer Electrolyte,6271316.364177708,O=S(C(F)(F)F)([O-])=O,Li Salt,156.01000000000002,,,,,,,,,,,,
111.0,lit_tr111,,1.0,25.0,3.65e-05,2s,s3,,,,,0.444/0.278,,,,,23.53,-67.62,50.67,10.1016/j.electacta.2015.02.074,polymer_2s,Polymer Electrolyte,6271316.364177708,O=S(C(F)(F)F)([O-])=O,Li Salt,156.01000000000002,,,,,,,,,,,,
112.0,lit_tr112,,1.0,25.0,8.64e-05,2s,s3,,,,,0.444/0.278,,,,,18.61,-65.33,50.33,10.1016/j.electacta.2015.02.074,polymer_2s,Polymer Electrolyte,6271316.364177708,O=S(C(F)(F)F)([O-])=O,Li Salt,156.01000000000002,,,,,,,,,,,,
113.0,lit_tr113,,1.0,25.0,3.37e-05,2s,15s,s3,,,,0.343/0.108/0.222,,,,,40.9,-56.09,58.67,10.1016/j.electacta.2015.02.074,polymer_2s,Polymer Electrolyte,6271316.364177708,O=C(OCC)C1=CC=CC=C1C(OCC)=O,Plasticizer,222.23999999999995,O=S(C(F)(F)F)([O-])=O,Li Salt,156.01000000000002,,,,,,,,,
833.0,lit_tr833,,1.0,83.87007,1.74112e-05,c9,4s,,,,,0.45087105/0.0982579,,,,,,,,10.1016/j.electacta.2017.09.139,polymer_c9,Polymer Electrolyte,16319.5817807928,polymer_4s,Polymer Electrolyte,5226073.949215684,,,,,,,,,,,,
834.0,lit_tr834,,1.0,71.64893,1.37644e-05,c9,4s,,,,,0.45087105/0.0982579,,,,,,,,10.1016/j.electacta.2017.09.139,polymer_c9,Polymer Electrolyte,16319.5817807928,polymer_4s,Polymer Electrolyte,5226073.949215684,,,,,,,,,,,,
835.0,lit_tr835,,1.0,60.31038,9.39479e-06,c9,4s,,,,,0.45087105/0.0982579,,,,,,,,10.1016/j.electacta.2017.09.139,polymer_c9,Polymer Electrolyte,16319.5817807928,polymer_4s,Polymer Electrolyte,5226073.949215684,,,,,,,,,,,,
836.0,lit_tr836,,1.0,49.34929,6.2267e-06,c9,4s,,,,,0.45087105/0.0982579,,,,,,,,10.1016/j.electacta.2017.09.139,polymer_c9,Polymer Electrolyte,16319.5817807928,polymer_4s,Polymer Electrolyte,5226073.949215684,,,,,,,,,,,,
837.0,lit_tr837,,1.0,39.27951,2.76558e-07,c9,4s,,,,,0.45087105/0.0982579,,,,,,,,10.1016/j.electacta.2017.09.139,polymer_c9,Polymer Electrolyte,16319.5817807928,polymer_4s,Polymer Electrolyte,5226073.949215684,,,,,,,,,,,,
838.0,lit_tr838,,1.0,29.8803,4.09676e-08,c9,4s,,,,,0.45087105/0.0982579,,,,,,,,10.1016/j.electacta.2017.09.139,polymer_c9,Polymer Electrolyte,16319.5817807928,polymer_4s,Polymer Electrolyte,5226073.949215684,,,,,,,,,,,,
839.0,lit_tr839,,1.0,84.12339,5.78575e-06,c9,4s,,,,,0.42975751/0.14048497,,,,,,,,10.1016/j.electacta.2017.09.139,polymer_c9,Polymer Electrolyte,16319.5817807928,polymer_4s,Polymer Electrolyte,5226073.949215684,,,,,,,,,,,,
840.0,lit_tr840,,1.0,71.80641,4.99534e-06,c9,4s,,,,,0.42975751/0.14048497,,,,,,,,10.1016/j.electacta.2017.09.139,polymer_c9,Polymer Electrolyte,16319.5817807928,polymer_4s,Polymer Electrolyte,5226073.949215684,,,,,,,,,,,,
841.0,lit_tr841,,1.0,60.23679,3.16809e-06,c9,4s,,,,,0.42975751/0.14048497,,,,,,,,10.1016/j.electacta.2017.09.139,polymer_c9,Polymer Electrolyte,16319.5817807928,polymer_4s,Polymer Electrolyte,5226073.949215684,,,,,,,,,,,,
842.0,lit_tr842,,1.0,49.28045,6.29569e-07,c9,4s,,,,,0.42975751/0.14048497,,,,,,,,10.1016/j.electacta.2017.09.139,polymer_c9,Polymer Electrolyte,16319.5817807928,polymer_4s,Polymer Electrolyte,5226073.949215684,,,,,,,,,,,,
843.0,lit_tr843,,1.0,39.4088,1.21487e-07,c9,4s,,,,,0.42975751/0.14048497,,,,,,,,10.1016/j.electacta.2017.09.139,polymer_c9,Polymer Electrolyte,16319.5817807928,polymer_4s,Polymer Electrolyte,5226073.949215684,,,,,,,,,,,,
844.0,lit_tr844,,1.0,29.69804,3.23867e-08,c9,4s,,,,,0.42975751/0.14048497,,,,,,,,10.1016/j.electacta.2017.09.139,polymer_c9,Polymer Electrolyte,16319.5817807928,polymer_4s,Polymer Electrolyte,5226073.949215684,,,,,,,,,,,,
845.0,lit_tr845,,1.0,83.95447,6.80042e-06,c9,4s,,,,,0.39864443/0.20271114,,,,,,,,10.1016/j.electacta.2017.09.139,polymer_c9,Polymer Electrolyte,16319.5817807928,polymer_4s,Polymer Electrolyte,5226073.949215684,,,,,,,,,,,,
846.0,lit_tr846,,1.0,71.57025,6.2267e-06,c9,4s,,,,,0.39864443/0.20271114,,,,,,,,10.1016/j.electacta.2017.09.139,polymer_c9,Polymer Electrolyte,16319.5817807928,polymer_4s,Polymer Electrolyte,5226073.949215684,,,,,,,,,,,,
847.0,lit_tr847,,1.0,60.23679,4.5739e-06,c9,4s,,,,,0.39864443/0.20271114,,,,,,,,10.1016/j.electacta.2017.09.139,polymer_c9,Polymer Electrolyte,16319.5817807928,polymer_4s,Polymer Electrolyte,5226073.949215684,,,,,,,,,,,,
848.0,lit_tr848,,1.0,49.55588,1.58839e-06,c9,4s,,,,,0.39864443/0.20271114,,,,,,,,10.1016/j.electacta.2017.09.139,polymer_c9,Polymer Electrolyte,16319.5817807928,polymer_4s,Polymer Electrolyte,5226073.949215684,,,,,,,,,,,,
849.0,lit_tr849,,1.0,39.47349,3.3475e-07,c9,4s,,,,,0.39864443/0.20271114,,,,,,,,10.1016/j.electacta.2017.09.139,polymer_c9,Polymer Electrolyte,16319.5817807928,polymer_4s,Polymer Electrolyte,5226073.949215684,,,,,,,,,,,,
850.0,lit_tr850,,1.0,29.9411,5.41567e-08,c9,4s,,,,,0.39864443/0.20271114,,,,,,,,10.1016/j.electacta.2017.09.139,polymer_c9,Polymer Electrolyte,16319.5817807928,polymer_4s,Polymer Electrolyte,5226073.949215684,,,,,,,,,,,,
5933.0,lit_tr6895,,1.0,30.0,0.0067,1208_3_bob,PC,,,,,0.36/11.79,,,,,,,,10.1016/j.electacta.2018.10.079,O=C1O[B-]2(OC1=O)OC(=O)C(=O)O2,Li Salt,193.789,CC1COC(=O)O1,Solvent,102.08899999999998,,,,,,,,,,,,
5934.0,lit_tr6896,,1.0,30.0,0.0063,1208_3_bob,DEC,,,,,0.32/8.25,,,,,,,,10.1016/j.electacta.2018.10.079,O=C1O[B-]2(OC1=O)OC(=O)C(=O)O2,Li Salt,193.789,CCOC(=O)OCC,Plasticizer,118.132,,,,,,,,,,,,
5935.0,lit_tr6897,,1.0,30.0,0.0065,1208_3_bob,EC,DEC,,,,0.31/7.5/4.13,,,,,,,,10.1016/j.electacta.2018.10.079,O=C1O[B-]2(OC1=O)OC(=O)C(=O)O2,Li Salt,193.789,O=C1OCCO1,Solvent,88.062,CCOC(=O)OCC,Plasticizer,118.132,,,,,,,,,
5936.0,lit_tr6898,,1.0,30.0,0.0069,1208_3_bob,PC,DEC,,,,0.34/5.86/4.13,,,,,,,,10.1016/j.electacta.2018.10.079,O=C1O[B-]2(OC1=O)OC(=O)C(=O)O2,Li Salt,193.789,CC1COC(=O)O1,Solvent,102.08899999999998,CCOC(=O)OCC,Plasticizer,118.132,,,,,,,,,
5937.0,lit_tr6899,,1.0,30.0,0.0115,1208_3_bib,PC,,,,,1/11.79,,,,,,,,10.1016/j.electacta.2018.10.079,CCCCn2c[n+](CCCC)c1C(=O)O[B-]3(OC(=O)c12)OC(=O)c4c(C(=O)O3)[n+](CCCC)cn4CCCC,Li Salt,545.4220000000003,CC1COC(=O)O1,Solvent,102.08899999999998,,,,,,,,,,,,
5938.0,lit_tr6900,,1.0,30.0,0.0108,1208_3_bib,DEC,,,,,1/8.25,,,,,,,,10.1016/j.electacta.2018.10.079,CCCCn2c[n+](CCCC)c1C(=O)O[B-]3(OC(=O)c12)OC(=O)c4c(C(=O)O3)[n+](CCCC)cn4CCCC,Li Salt,545.4220000000003,CCOC(=O)OCC,Plasticizer,118.132,,,,,,,,,,,,
5939.0,lit_tr6901,,1.0,30.0,0.0112,1208_3_bib,EC,DEC,,,,1/7.5/4.13,,,,,,,,10.1016/j.electacta.2018.10.079,CCCCn2c[n+](CCCC)c1C(=O)O[B-]3(OC(=O)c12)OC(=O)c4c(C(=O)O3)[n+](CCCC)cn4CCCC,Li Salt,545.4220000000003,O=C1OCCO1,Solvent,88.062,CCOC(=O)OCC,Plasticizer,118.132,,,,,,,,,
5940.0,lit_tr6902,,1.0,30.0,0.0118,1208_3_bib,PC,DEC,,,,1/5.86/4.13,,,,,,,,10.1016/j.electacta.2018.10.079,CCCCn2c[n+](CCCC)c1C(=O)O[B-]3(OC(=O)c12)OC(=O)c4c(C(=O)O3)[n+](CCCC)cn4CCCC,Li Salt,545.4220000000003,CC1COC(=O)O1,Solvent,102.08899999999998,CCOC(=O)OCC,Plasticizer,118.132,,,,,,,,,
5941.0,lit_tr6903,,1.0,30.0,0.00302,1208_3_bib,,,,,,1,,,,,,,,10.1016/j.electacta.2018.10.079,CCCCn2c[n+](CCCC)c1C(=O)O[B-]3(OC(=O)c12)OC(=O)c4c(C(=O)O3)[n+](CCCC)cn4CCCC,Li Salt,545.4220000000003,,,,,,,,,,,,,,,
5942.0,lit_tr6904,,1.0,80.19341,0.01208,1208_3_bib,,,,,,1,,,,,,,,10.1016/j.electacta.2018.10.079,CCCCn2c[n+](CCCC)c1C(=O)O[B-]3(OC(=O)c12)OC(=O)c4c(C(=O)O3)[n+](CCCC)cn4CCCC,Li Salt,545.4220000000003,,,,,,,,,,,,,,,
5943.0,lit_tr6905,,1.0,70.15014,0.01061,1208_3_bib,,,,,,1,,,,,,,,10.1016/j.electacta.2018.10.079,CCCCn2c[n+](CCCC)c1C(=O)O[B-]3(OC(=O)c12)OC(=O)c4c(C(=O)O3)[n+](CCCC)cn4CCCC,Li Salt,545.4220000000003,,,,,,,,,,,,,,,
5944.0,lit_tr6906,,1.0,60.06393,0.00836,1208_3_bib,,,,,,1,,,,,,,,10.1016/j.electacta.2018.10.079,CCCCn2c[n+](CCCC)c1C(=O)O[B-]3(OC(=O)c12)OC(=O)c4c(C(=O)O3)[n+](CCCC)cn4CCCC,Li Salt,545.4220000000003,,,,,,,,,,,,,,,
5945.0,lit_tr6907,,1.0,49.99103,0.00627,1208_3_bib,,,,,,1,,,,,,,,10.1016/j.electacta.2018.10.079,CCCCn2c[n+](CCCC)c1C(=O)O[B-]3(OC(=O)c12)OC(=O)c4c(C(=O)O3)[n+](CCCC)cn4CCCC,Li Salt,545.4220000000003,,,,,,,,,,,,,,,
5946.0,lit_tr6908,,1.0,40.1923,0.00409,1208_3_bib,,,,,,1,,,,,,,,10.1016/j.electacta.2018.10.079,CCCCn2c[n+](CCCC)c1C(=O)O[B-]3(OC(=O)c12)OC(=O)c4c(C(=O)O3)[n+](CCCC)cn4CCCC,Li Salt,545.4220000000003,,,,,,,,,,,,,,,
5947.0,lit_tr6909,,1.0,30.0,0.0067,1208_3_bob,PC,,,,,0.36/11.79,,,,,,,,10.1016/j.electacta.2018.10.079,O=C1O[B-]2(OC1=O)OC(=O)C(=O)O2,Li Salt,193.789,CC1COC(=O)O1,Solvent,102.08899999999998,,,,,,,,,,,,
5948.0,lit_tr6910,,1.0,30.0,0.0063,1208_3_bob,DEC,,,,,0.32/8.25,,,,,,,,10.1016/j.electacta.2018.10.079,O=C1O[B-]2(OC1=O)OC(=O)C(=O)O2,Li Salt,193.789,CCOC(=O)OCC,Plasticizer,118.132,,,,,,,,,,,,
5949.0,lit_tr6911,,1.0,30.0,0.0065,1208_3_bob,EC,DEC,,,,0.31/7.5/4.13,,,,,,,,10.1016/j.electacta.2018.10.079,O=C1O[B-]2(OC1=O)OC(=O)C(=O)O2,Li Salt,193.789,O=C1OCCO1,Solvent,88.062,CCOC(=O)OCC,Plasticizer,118.132,,,,,,,,,
5950.0,lit_tr6912,,1.0,30.0,0.0069,1208_3_bob,PC,DEC,,,,0.34/5.86/4.13,,,,,,,,10.1016/j.electacta.2018.10.079,O=C1O[B-]2(OC1=O)OC(=O)C(=O)O2,Li Salt,193.789,CC1COC(=O)O1,Solvent,102.08899999999998,CCOC(=O)OCC,Plasticizer,118.132,,,,,,,,,
5951.0,lit_tr6913,,1.0,30.0,0.0115,1208_3_bib,PC,,,,,1/11.79,,,,,,,,10.1016/j.electacta.2018.10.079,CCCCn2c[n+](CCCC)c1C(=O)O[B-]3(OC(=O)c12)OC(=O)c4c(C(=O)O3)[n+](CCCC)cn4CCCC,Li Salt,545.4220000000003,CC1COC(=O)O1,Solvent,102.08899999999998,,,,,,,,,,,,
5952.0,lit_tr6914,,1.0,30.0,0.0108,1208_3_bib,DEC,,,,,1/8.25,,,,,,,,10.1016/j.electacta.2018.10.079,CCCCn2c[n+](CCCC)c1C(=O)O[B-]3(OC(=O)c12)OC(=O)c4c(C(=O)O3)[n+](CCCC)cn4CCCC,Li Salt,545.4220000000003,CCOC(=O)OCC,Plasticizer,118.132,,,,,,,,,,,,
5953.0,lit_tr6915,,1.0,30.0,0.0112,1208_3_bib,EC,DEC,,,,1/7.5/4.13,,,,,,,,10.1016/j.electacta.2018.10.079,CCCCn2c[n+](CCCC)c1C(=O)O[B-]3(OC(=O)c12)OC(=O)c4c(C(=O)O3)[n+](CCCC)cn4CCCC,Li Salt,545.4220000000003,O=C1OCCO1,Solvent,88.062,CCOC(=O)OCC,Plasticizer,118.132,,,,,,,,,
5954.0,lit_tr6916,,1.0,30.0,0.0118,1208_3_bib,PC,DEC,,,,1/5.86/4.13,,,,,,,,10.1016/j.electacta.2018.10.079,CCCCn2c[n+](CCCC)c1C(=O)O[B-]3(OC(=O)c12)OC(=O)c4c(C(=O)O3)[n+](CCCC)cn4CCCC,Li Salt,545.4220000000003,CC1COC(=O)O1,Solvent,102.08899999999998,CCOC(=O)OCC,Plasticizer,118.132,,,,,,,,,
5955.0,lit_tr6917,,1.0,30.0,0.00302,1208_3_bib,,,,,,1,,,,,,,,10.1016/j.electacta.2018.10.079,CCCCn2c[n+](CCCC)c1C(=O)O[B-]3(OC(=O)c12)OC(=O)c4c(C(=O)O3)[n+](CCCC)cn4CCCC,Li Salt,545.4220000000003,,,,,,,,,,,,,,,
5956.0,lit_tr6918,,1.0,80.19341,0.01208,1208_3_bib,,,,,,1,,,,,,,,10.1016/j.electacta.2018.10.079,CCCCn2c[n+](CCCC)c1C(=O)O[B-]3(OC(=O)c12)OC(=O)c4c(C(=O)O3)[n+](CCCC)cn4CCCC,Li Salt,545.4220000000003,,,,,,,,,,,,,,,
5957.0,lit_tr6919,,1.0,70.15014,0.01061,1208_3_bib,,,,,,1,,,,,,,,10.1016/j.electacta.2018.10.079,CCCCn2c[n+](CCCC)c1C(=O)O[B-]3(OC(=O)c12)OC(=O)c4c(C(=O)O3)[n+](CCCC)cn4CCCC,Li Salt,545.4220000000003,,,,,,,,,,,,,,,
5958.0,lit_tr6920,,1.0,60.06393,0.00836,1208_3_bib,,,,,,1,,,,,,,,10.1016/j.electacta.2018.10.079,CCCCn2c[n+](CCCC)c1C(=O)O[B-]3(OC(=O)c12)OC(=O)c4c(C(=O)O3)[n+](CCCC)cn4CCCC,Li Salt,545.4220000000003,,,,,,,,,,,,,,,
5959.0,lit_tr6921,,1.0,49.99103,0.00627,1208_3_bib,,,,,,1,,,,,,,,10.1016/j.electacta.2018.10.079,CCCCn2c[n+](CCCC)c1C(=O)O[B-]3(OC(=O)c12)OC(=O)c4c(C(=O)O3)[n+](CCCC)cn4CCCC,Li Salt,545.4220000000003,,,,,,,,,,,,,,,
5960.0,lit_tr6922,,1.0,40.1923,0.00409,1208_3_bib,,,,,,1,,,,,,,,10.1016/j.electacta.2018.10.079,CCCCn2c[n+](CCCC)c1C(=O)O[B-]3(OC(=O)c12)OC(=O)c4c(C(=O)O3)[n+](CCCC)cn4CCCC,Li Salt,545.4220000000003,,,,,,,,,,,,,,,
9060.0,test21,,2.0,79.62178,0.00014,20190321_sc4,LiTFSI,,,,,,67/33,,,,,,,10.1016/j.electacta.2018.12.051,polymer_20190321_sc4,Polymer,216472.8812868,O=S([N-]S(=O)(C(F)(F)F)=O)(C(F)(F)F)=O,Li Salt,287.088,,,,,,,,,,,,
9061.0,test22,,2.0,74.98499,0.00011,20190321_sc4,LiTFSI,,,,,,67/33,,,,,,,10.1016/j.electacta.2018.12.051,polymer_20190321_sc4,Polymer,216472.8812868,O=S([N-]S(=O)(C(F)(F)F)=O)(C(F)(F)F)=O,Li Salt,287.088,,,,,,,,,,,,
9062.0,test23,,2.0,69.74713,8.2e-05,20190321_sc4,LiTFSI,,,,,,67/33,,,,,,,10.1016/j.electacta.2018.12.051,polymer_20190321_sc4,Polymer,216472.8812868,O=S([N-]S(=O)(C(F)(F)F)=O)(C(F)(F)F)=O,Li Salt,287.088,,,,,,,,,,,,
9063.0,test24,,2.0,64.8976,6e-05,20190321_sc4,LiTFSI,,,,,,67/33,,,,,,,10.1016/j.electacta.2018.12.051,polymer_20190321_sc4,Polymer,216472.8812868,O=S([N-]S(=O)(C(F)(F)F)=O)(C(F)(F)F)=O,Li Salt,287.088,,,,,,,,,,,,
9064.0,test25,,2.0,59.73043,4.3e-05,20190321_sc4,LiTFSI,,,,,,67/33,,,,,,,10.1016/j.electacta.2018.12.051,polymer_20190321_sc4,Polymer,216472.8812868,O=S([N-]S(=O)(C(F)(F)F)=O)(C(F)(F)F)=O,Li Salt,287.088,,,,,,,,,,,,
9065.0,test26,,2.0,55.15821,3e-05,20190321_sc4,LiTFSI,,,,,,67/33,,,,,,,10.1016/j.electacta.2018.12.051,polymer_20190321_sc4,Polymer,216472.8812868,O=S([N-]S(=O)(C(F)(F)F)=O)(C(F)(F)F)=O,Li Salt,287.088,,,,,,,,,,,,
9066.0,test27,,2.0,49.64315,2e-05,20190321_sc4,LiTFSI,,,,,,67/33,,,,,,,10.1016/j.electacta.2018.12.051,polymer_20190321_sc4,Polymer,216472.8812868,O=S([N-]S(=O)(C(F)(F)F)=O)(C(F)(F)F)=O,Li Salt,287.088,,,,,,,,,,,,
9067.0,test28,,2.0,44.61913,1.3e-05,20190321_sc4,LiTFSI,,,,,,67/33,,,,,,,10.1016/j.electacta.2018.12.051,polymer_20190321_sc4,Polymer,216472.8812868,O=S([N-]S(=O)(C(F)(F)F)=O)(C(F)(F)F)=O,Li Salt,287.088,,,,,,,,,,,,
9068.0,test29,,2.0,39.84904,8.4e-06,20190321_sc4,LiTFSI,,,,,,67/33,,,,,,,10.1016/j.electacta.2018.12.051,polymer_20190321_sc4,Polymer,216472.8812868,O=S([N-]S(=O)(C(F)(F)F)=O)(C(F)(F)F)=O,Li Salt,287.088,,,,,,,,,,,,
9069.0,test30,,2.0,34.8324,5.2e-06,20190321_sc4,LiTFSI,,,,,,67/33,,,,,,,10.1016/j.electacta.2018.12.051,polymer_20190321_sc4,Polymer,216472.8812868,O=S([N-]S(=O)(C(F)(F)F)=O)(C(F)(F)F)=O,Li Salt,287.088,,,,,,,,,,,,
9070.0,test31,,2.0,29.97403,3e-06,20190321_sc4,LiTFSI,,,,,,67/33,,,,,,,10.1016/j.electacta.2018.12.051,polymer_20190321_sc4,Polymer,216472.8812868,O=S([N-]S(=O)(C(F)(F)F)=O)(C(F)(F)F)=O,Li Salt,287.088,,,,,,,,,,,,
9071.0,test32,,2.0,24.81291,1.6e-06,20190321_sc4,LiTFSI,,,,,,67/33,,,,,,,10.1016/j.electacta.2018.12.051,polymer_20190321_sc4,Polymer,216472.8812868,O=S([N-]S(=O)(C(F)(F)F)=O)(C(F)(F)F)=O,Li Salt,287.088,,,,,,,,,,,,
9178.0,test139,,2.0,80.06067,9.25271e-06,20190321_sc12_exPTHF,LiClO4,,,,,,800/63.8,,,,,,,10.1016/j.electacta.2019.01.039,polymer_20190321_sc12_exPTHF,Polymer,6666.5848446,O=Cl(=O)([O-])=O,Li Salt,106.39,,,,,,,,,,,,
9179.0,test140,,2.0,71.69688,6.89467e-06,20190321_sc12_exPTHF,LiClO4,,,,,,800/63.8,,,,,,,10.1016/j.electacta.2019.01.039,polymer_20190321_sc12_exPTHF,Polymer,6666.5848446,O=Cl(=O)([O-])=O,Li Salt,106.39,,,,,,,,,,,,
9180.0,test141,,2.0,62.22249,6.11955e-06,20190321_sc12_exPTHF,LiClO4,,,,,,800/63.8,,,,,,,10.1016/j.electacta.2019.01.039,polymer_20190321_sc12_exPTHF,Polymer,6666.5848446,O=Cl(=O)([O-])=O,Li Salt,106.39,,,,,,,,,,,,
9181.0,test142,,2.0,52.99103,5.08257e-06,20190321_sc12_exPTHF,LiClO4,,,,,,800/63.8,,,,,,,10.1016/j.electacta.2019.01.039,polymer_20190321_sc12_exPTHF,Polymer,6666.5848446,O=Cl(=O)([O-])=O,Li Salt,106.39,,,,,,,,,,,,
9182.0,test143,,2.0,44.4203,4.61131e-06,20190321_sc12_exPTHF,LiClO4,,,,,,800/63.8,,,,,,,10.1016/j.electacta.2019.01.039,polymer_20190321_sc12_exPTHF,Polymer,6666.5848446,O=Cl(=O)([O-])=O,Li Salt,106.39,,,,,,,,,,,,
9183.0,test144,,2.0,33.54115,3.41986e-06,20190321_sc12_exPTHF,LiClO4,,,,,,800/63.8,,,,,,,10.1016/j.electacta.2019.01.039,polymer_20190321_sc12_exPTHF,Polymer,6666.5848446,O=Cl(=O)([O-])=O,Li Salt,106.39,,,,,,,,,,,,
9184.0,test145,,2.0,27.14053,2.7223e-06,20190321_sc12_exPTHF,LiClO4,,,,,,800/63.8,,,,,,,10.1016/j.electacta.2019.01.039,polymer_20190321_sc12_exPTHF,Polymer,6666.5848446,O=Cl(=O)([O-])=O,Li Salt,106.39,,,,,,,,,,,,
9185.0,test146,,2.0,21.0071,9.79912e-07,20190321_sc12_exPTHF,LiClO4,,,,,,800/63.8,,,,,,,10.1016/j.electacta.2019.01.039,polymer_20190321_sc12_exPTHF,Polymer,6666.5848446,O=Cl(=O)([O-])=O,Li Salt,106.39,,,,,,,,,,,,
9138.0,test99,,2.0,89.49639,0.00013,20190321_sc8,LiTFSI,,,,,,91/9,,,,,,,10.1016/j.electacta.2019.01.117,polymer_20190321_sc8,Polymer,50960.757304936,O=S([N-]S(=O)(C(F)(F)F)=O)(C(F)(F)F)=O,Li Salt,287.088,,,,,,,,,,,,
9139.0,test100,,2.0,80.46883,9.5e-05,20190321_sc8,LiTFSI,,,,,,91/9,,,,,,,10.1016/j.electacta.2019.01.117,polymer_20190321_sc8,Polymer,50960.757304936,O=S([N-]S(=O)(C(F)(F)F)=O)(C(F)(F)F)=O,Li Salt,287.088,,,,,,,,,,,,
9140.0,test101,,2.0,70.58631,7e-05,20190321_sc8,LiTFSI,,,,,,91/9,,,,,,,10.1016/j.electacta.2019.01.117,polymer_20190321_sc8,Polymer,50960.757304936,O=S([N-]S(=O)(C(F)(F)F)=O)(C(F)(F)F)=O,Li Salt,287.088,,,,,,,,,,,,
9141.0,test102,,2.0,59.80605,5.3e-05,20190321_sc8,LiTFSI,,,,,,91/9,,,,,,,10.1016/j.electacta.2019.01.117,polymer_20190321_sc8,Polymer,50960.757304936,O=S([N-]S(=O)(C(F)(F)F)=O)(C(F)(F)F)=O,Li Salt,287.088,,,,,,,,,,,,
9142.0,test103,,2.0,50.8221,6e-06,20190321_sc8,LiTFSI,,,,,,91/9,,,,,,,10.1016/j.electacta.2019.01.117,polymer_20190321_sc8,Polymer,50960.757304936,O=S([N-]S(=O)(C(F)(F)F)=O)(C(F)(F)F)=O,Li Salt,287.088,,,,,,,,,,,,
9143.0,test104,,2.0,41.03272,3e-06,20190321_sc8,LiTFSI,,,,,,91/9,,,,,,,10.1016/j.electacta.2019.01.117,polymer_20190321_sc8,Polymer,50960.757304936,O=S([N-]S(=O)(C(F)(F)F)=O)(C(F)(F)F)=O,Li Salt,287.088,,,,,,,,,,,,
9144.0,test105,,2.0,29.71131,9.3e-07,20190321_sc8,LiTFSI,,,,,,91/9,,,,,,,10.1016/j.electacta.2019.01.117,polymer_20190321_sc8,Polymer,50960.757304936,O=S([N-]S(=O)(C(F)(F)F)=O)(C(F)(F)F)=O,Li Salt,287.088,,,,,,,,,,,,
9145.0,test106,,2.0,89.10563,0.00017,20190321_sc8,LiTFSI,,,,,,83/17,,,,,,,10.1016/j.electacta.2019.01.117,polymer_20190321_sc8,Polymer,50960.757304936,O=S([N-]S(=O)(C(F)(F)F)=O)(C(F)(F)F)=O,Li Salt,287.088,,,,,,,,,,,,
9146.0,test107,,2.0,79.11025,0.00015,20190321_sc8,LiTFSI,,,,,,83/17,,,,,,,10.1016/j.electacta.2019.01.117,polymer_20190321_sc8,Polymer,50960.757304936,O=S([N-]S(=O)(C(F)(F)F)=O)(C(F)(F)F)=O,Li Salt,287.088,,,,,,,,,,,,
9147.0,test108,,2.0,69.07007,0.00013,20190321_sc8,LiTFSI,,,,,,83/17,,,,,,,10.1016/j.electacta.2019.01.117,polymer_20190321_sc8,Polymer,50960.757304936,O=S([N-]S(=O)(C(F)(F)F)=O)(C(F)(F)F)=O,Li Salt,287.088,,,,,,,,,,,,
9148.0,test109,,2.0,58.71049,7.5e-05,20190321_sc8,LiTFSI,,,,,,83/17,,,,,,,10.1016/j.electacta.2019.01.117,polymer_20190321_sc8,Polymer,50960.757304936,O=S([N-]S(=O)(C(F)(F)F)=O)(C(F)(F)F)=O,Li Salt,287.088,,,,,,,,,,,,
9149.0,test110,,2.0,50.71807,2.9e-05,20190321_sc8,LiTFSI,,,,,,83/17,,,,,,,10.1016/j.electacta.2019.01.117,polymer_20190321_sc8,Polymer,50960.757304936,O=S([N-]S(=O)(C(F)(F)F)=O)(C(F)(F)F)=O,Li Salt,287.088,,,,,,,,,,,,
9150.0,test111,,2.0,40.64172,6.6e-06,20190321_sc8,LiTFSI,,,,,,83/17,,,,,,,10.1016/j.electacta.2019.01.117,polymer_20190321_sc8,Polymer,50960.757304936,O=S([N-]S(=O)(C(F)(F)F)=O)(C(F)(F)F)=O,Li Salt,287.088,,,,,,,,,,,,
9151.0,test112,,2.0,29.71131,1.9e-06,20190321_sc8,LiTFSI,,,,,,83/17,,,,,,,10.1016/j.electacta.2019.01.117,polymer_20190321_sc8,Polymer,50960.757304936,O=S([N-]S(=O)(C(F)(F)F)=O)(C(F)(F)F)=O,Li Salt,287.088,,,,,,,,,,,,
9152.0,test113,,2.0,89.23579,0.00046,20190321_sc8,LiTFSI,,,,,,77/23,,,,,,,10.1016/j.electacta.2019.01.117,polymer_20190321_sc8,Polymer,50960.757304936,O=S([N-]S(=O)(C(F)(F)F)=O)(C(F)(F)F)=O,Li Salt,287.088,,,,,,,,,,,,
9153.0,test114,,2.0,78.98726,0.00033,20190321_sc8,LiTFSI,,,,,,77/23,,,,,,,10.1016/j.electacta.2019.01.117,polymer_20190321_sc8,Polymer,50960.757304936,O=S([N-]S(=O)(C(F)(F)F)=O)(C(F)(F)F)=O,Li Salt,287.088,,,,,,,,,,,,
9154.0,test115,,2.0,70.00155,0.00024,20190321_sc8,LiTFSI,,,,,,77/23,,,,,,,10.1016/j.electacta.2019.01.117,polymer_20190321_sc8,Polymer,50960.757304936,O=S([N-]S(=O)(C(F)(F)F)=O)(C(F)(F)F)=O,Li Salt,287.088,,,,,,,,,,,,
9155.0,test116,,2.0,60.13613,0.00016,20190321_sc8,LiTFSI,,,,,,77/23,,,,,,,10.1016/j.electacta.2019.01.117,polymer_20190321_sc8,Polymer,50960.757304936,O=S([N-]S(=O)(C(F)(F)F)=O)(C(F)(F)F)=O,Li Salt,287.088,,,,,,,,,,,,
9156.0,test117,,2.0,50.8221,8.1e-05,20190321_sc8,LiTFSI,,,,,,77/23,,,,,,,10.1016/j.electacta.2019.01.117,polymer_20190321_sc8,Polymer,50960.757304936,O=S([N-]S(=O)(C(F)(F)F)=O)(C(F)(F)F)=O,Li Salt,287.088,,,,,,,,,,,,
9157.0,test118,,2.0,40.54413,8.9e-06,20190321_sc8,LiTFSI,,,,,,77/23,,,,,,,10.1016/j.electacta.2019.01.117,polymer_20190321_sc8,Polymer,50960.757304936,O=S([N-]S(=O)(C(F)(F)F)=O)(C(F)(F)F)=O,Li Salt,287.088,,,,,,,,,,,,
9158.0,test119,,2.0,30.71503,1.7e-06,20190321_sc8,LiTFSI,,,,,,77/23,,,,,,,10.1016/j.electacta.2019.01.117,polymer_20190321_sc8,Polymer,50960.757304936,O=S([N-]S(=O)(C(F)(F)F)=O)(C(F)(F)F)=O,Li Salt,287.088,,,,,,,,,,,,
9159.0,test120,,2.0,89.10563,0.00029,20190321_sc8,LiTFSI,,,,,,70/30,,,,,,,10.1016/j.electacta.2019.01.117,polymer_20190321_sc8,Polymer,50960.757304936,O=S([N-]S(=O)(C(F)(F)F)=O)(C(F)(F)F)=O,Li Salt,287.088,,,,,,,,,,,,
9160.0,test121,,2.0,78.86436,0.00021,20190321_sc8,LiTFSI,,,,,,70/30,,,,,,,10.1016/j.electacta.2019.01.117,polymer_20190321_sc8,Polymer,50960.757304936,O=S([N-]S(=O)(C(F)(F)F)=O)(C(F)(F)F)=O,Li Salt,287.088,,,,,,,,,,,,
9161.0,test122,,2.0,70.35217,0.00014,20190321_sc8,LiTFSI,,,,,,70/30,,,,,,,10.1016/j.electacta.2019.01.117,polymer_20190321_sc8,Polymer,50960.757304936,O=S([N-]S(=O)(C(F)(F)F)=O)(C(F)(F)F)=O,Li Salt,287.088,,,,,,,,,,,,
9162.0,test123,,2.0,59.916,9.2e-05,20190321_sc8,LiTFSI,,,,,,70/30,,,,,,,10.1016/j.electacta.2019.01.117,polymer_20190321_sc8,Polymer,50960.757304936,O=S([N-]S(=O)(C(F)(F)F)=O)(C(F)(F)F)=O,Li Salt,287.088,,,,,,,,,,,,
9163.0,test124,,2.0,50.9262,5.3e-05,20190321_sc8,LiTFSI,,,,,,70/30,,,,,,,10.1016/j.electacta.2019.01.117,polymer_20190321_sc8,Polymer,50960.757304936,O=S([N-]S(=O)(C(F)(F)F)=O)(C(F)(F)F)=O,Li Salt,287.088,,,,,,,,,,,,
9164.0,test125,,2.0,39.66847,1.7e-05,20190321_sc8,LiTFSI,,,,,,70/30,,,,,,,10.1016/j.electacta.2019.01.117,polymer_20190321_sc8,Polymer,50960.757304936,O=S([N-]S(=O)(C(F)(F)F)=O)(C(F)(F)F)=O,Li Salt,287.088,,,,,,,,,,,,
9165.0,test126,,2.0,29.71131,2.8e-06,20190321_sc8,LiTFSI,,,,,,70/30,,,,,,,10.1016/j.electacta.2019.01.117,polymer_20190321_sc8,Polymer,50960.757304936,O=S([N-]S(=O)(C(F)(F)F)=O)(C(F)(F)F)=O,Li Salt,287.088,,,,,,,,,,,,
5453.0,lit_tr6415,,1.0,79.86647,0.00044255,4s,20190319_3_salt1,,,,,12/1,,,,,,,,10.1016/j.jfluchem.2011.06.041,polymer_4s,Polymer Electrolyte,5226073.949215684,O=S(C(F)(F)C1=CC=CC=C1)([N-]S(=O)(C(F)(F)F)=O)=O,Li Salt,345.196,,,,,,,,,,,,
5454.0,lit_tr6416,,1.0,75.10375,0.000417944,4s,20190319_3_salt1,,,,,12/1,,,,,,,,10.1016/j.jfluchem.2011.06.041,polymer_4s,Polymer Electrolyte,5226073.949215684,O=S(C(F)(F)C1=CC=CC=C1)([N-]S(=O)(C(F)(F)F)=O)=O,Li Salt,345.196,,,,,,,,,,,,
5455.0,lit_tr6417,,1.0,70.31016,0.000327739,4s,20190319_3_salt1,,,,,12/1,,,,,,,,10.1016/j.jfluchem.2011.06.041,polymer_4s,Polymer Electrolyte,5226073.949215684,O=S(C(F)(F)C1=CC=CC=C1)([N-]S(=O)(C(F)(F)F)=O)=O,Li Salt,345.196,,,,,,,,,,,,
5456.0,lit_tr6418,,1.0,64.95814,0.000260705,4s,20190319_3_salt1,,,,,12/1,,,,,,,,10.1016/j.jfluchem.2011.06.041,polymer_4s,Polymer Electrolyte,5226073.949215684,O=S(C(F)(F)C1=CC=CC=C1)([N-]S(=O)(C(F)(F)F)=O)=O,Li Salt,345.196,,,,,,,,,,,,
5457.0,lit_tr6419,,1.0,60.14093,0.000210369,4s,20190319_3_salt1,,,,,12/1,,,,,,,,10.1016/j.jfluchem.2011.06.041,polymer_4s,Polymer Electrolyte,5226073.949215684,O=S(C(F)(F)C1=CC=CC=C1)([N-]S(=O)(C(F)(F)F)=O)=O,Li Salt,345.196,,,,,,,,,,,,
5458.0,lit_tr6420,,1.0,55.1708,0.000160313,4s,20190319_3_salt1,,,,,12/1,,,,,,,,10.1016/j.jfluchem.2011.06.041,polymer_4s,Polymer Electrolyte,5226073.949215684,O=S(C(F)(F)C1=CC=CC=C1)([N-]S(=O)(C(F)(F)F)=O)=O,Li Salt,345.196,,,,,,,,,,,,
5459.0,lit_tr6421,,1.0,49.78849,0.00010896,4s,20190319_3_salt1,,,,,12/1,,,,,,,,10.1016/j.jfluchem.2011.06.041,polymer_4s,Polymer Electrolyte,5226073.949215684,O=S(C(F)(F)C1=CC=CC=C1)([N-]S(=O)(C(F)(F)F)=O)=O,Li Salt,345.196,,,,,,,,,,,,
5460.0,lit_tr6422,,1.0,44.91732,5.17947e-05,4s,20190319_3_salt1,,,,,12/1,,,,,,,,10.1016/j.jfluchem.2011.06.041,polymer_4s,Polymer Electrolyte,5226073.949215684,O=S(C(F)(F)C1=CC=CC=C1)([N-]S(=O)(C(F)(F)F)=O)=O,Li Salt,345.196,,,,,,,,,,,,
5461.0,lit_tr6423,,1.0,39.99429,2.76054e-05,4s,20190319_3_salt1,,,,,12/1,,,,,,,,10.1016/j.jfluchem.2011.06.041,polymer_4s,Polymer Electrolyte,5226073.949215684,O=S(C(F)(F)C1=CC=CC=C1)([N-]S(=O)(C(F)(F)F)=O)=O,Li Salt,345.196,,,,,,,,,,,,
5462.0,lit_tr6424,,1.0,35.03091,1.3895e-05,4s,20190319_3_salt1,,,,,12/1,,,,,,,,10.1016/j.jfluchem.2011.06.041,polymer_4s,Polymer Electrolyte,5226073.949215684,O=S(C(F)(F)C1=CC=CC=C1)([N-]S(=O)(C(F)(F)F)=O)=O,Li Salt,345.196,,,,,,,,,,,,
5463.0,lit_tr6425,,1.0,29.97672,6.7967e-06,4s,20190319_3_salt1,,,,,12/1,,,,,,,,10.1016/j.jfluchem.2011.06.041,polymer_4s,Polymer Electrolyte,5226073.949215684,O=S(C(F)(F)C1=CC=CC=C1)([N-]S(=O)(C(F)(F)F)=O)=O,Li Salt,345.196,,,,,,,,,,,,
5464.0,lit_tr6426,,1.0,25.02623,3.23085e-06,4s,20190319_3_salt1,,,,,12/1,,,,,,,,10.1016/j.jfluchem.2011.06.041,polymer_4s,Polymer Electrolyte,5226073.949215684,O=S(C(F)(F)C1=CC=CC=C1)([N-]S(=O)(C(F)(F)F)=O)=O,Li Salt,345.196,,,,,,,,,,,,
5465.0,lit_tr6427,,1.0,20.00505,1.58037e-06,4s,20190319_3_salt1,,,,,12/1,,,,,,,,10.1016/j.jfluchem.2011.06.041,polymer_4s,Polymer Electrolyte,5226073.949215684,O=S(C(F)(F)C1=CC=CC=C1)([N-]S(=O)(C(F)(F)F)=O)=O,Li Salt,345.196,,,,,,,,,,,,
5466.0,lit_tr6428,,1.0,79.86647,0.000632765,4s,20190319_3_salt1,,,,,20/1,,,,,,,,10.1016/j.jfluchem.2011.06.041,polymer_4s,Polymer Electrolyte,5226073.949215684,O=S(C(F)(F)C1=CC=CC=C1)([N-]S(=O)(C(F)(F)F)=O)=O,Li Salt,345.196,,,,,,,,,,,,
5467.0,lit_tr6429,,1.0,74.94181,0.000597582,4s,20190319_3_salt1,,,,,20/1,,,,,,,,10.1016/j.jfluchem.2011.06.041,polymer_4s,Polymer Electrolyte,5226073.949215684,O=S(C(F)(F)C1=CC=CC=C1)([N-]S(=O)(C(F)(F)F)=O)=O,Li Salt,345.196,,,,,,,,,,,,
5468.0,lit_tr6430,,1.0,69.83805,0.000503342,4s,20190319_3_salt1,,,,,20/1,,,,,,,,10.1016/j.jfluchem.2011.06.041,polymer_4s,Polymer Electrolyte,5226073.949215684,O=S(C(F)(F)C1=CC=CC=C1)([N-]S(=O)(C(F)(F)F)=O)=O,Li Salt,345.196,,,,,,,,,,,,
5469.0,lit_tr6431,,1.0,64.65299,0.000423964,4s,20190319_3_salt1,,,,,20/1,,,,,,,,10.1016/j.jfluchem.2011.06.041,polymer_4s,Polymer Electrolyte,5226073.949215684,O=S(C(F)(F)C1=CC=CC=C1)([N-]S(=O)(C(F)(F)F)=O)=O,Li Salt,345.196,,,,,,,,,,,,
5470.0,lit_tr6432,,1.0,59.9926,0.000347035,4s,20190319_3_salt1,,,,,20/1,,,,,,,,10.1016/j.jfluchem.2011.06.041,polymer_4s,Polymer Electrolyte,5226073.949215684,O=S(C(F)(F)C1=CC=CC=C1)([N-]S(=O)(C(F)(F)F)=O)=O,Li Salt,345.196,,,,,,,,,,,,
5471.0,lit_tr6433,,1.0,55.02686,0.000292307,4s,20190319_3_salt1,,,,,20/1,,,,,,,,10.1016/j.jfluchem.2011.06.041,polymer_4s,Polymer Electrolyte,5226073.949215684,O=S(C(F)(F)C1=CC=CC=C1)([N-]S(=O)(C(F)(F)F)=O)=O,Li Salt,345.196,,,,,,,,,,,,
5472.0,lit_tr6434,,1.0,49.92787,8.30338e-05,4s,20190319_3_salt1,,,,,20/1,,,,,,,,10.1016/j.jfluchem.2011.06.041,polymer_4s,Polymer Electrolyte,5226073.949215684,O=S(C(F)(F)C1=CC=CC=C1)([N-]S(=O)(C(F)(F)F)=O)=O,Li Salt,345.196,,,,,,,,,,,,
5473.0,lit_tr6435,,1.0,44.91732,4.23964e-05,4s,20190319_3_salt1,,,,,20/1,,,,,,,,10.1016/j.jfluchem.2011.06.041,polymer_4s,Polymer Electrolyte,5226073.949215684,O=S(C(F)(F)C1=CC=CC=C1)([N-]S(=O)(C(F)(F)F)=O)=O,Li Salt,345.196,,,,,,,,,,,,
5474.0,lit_tr6436,,1.0,39.92881,2.25963e-05,4s,20190319_3_salt1,,,,,20/1,,,,,,,,10.1016/j.jfluchem.2011.06.041,polymer_4s,Polymer Electrolyte,5226073.949215684,O=S(C(F)(F)C1=CC=CC=C1)([N-]S(=O)(C(F)(F)F)=O)=O,Li Salt,345.196,,,,,,,,,,,,
5475.0,lit_tr6437,,1.0,35.28487,1.17037e-05,4s,20190319_3_salt1,,,,,20/1,,,,,,,,10.1016/j.jfluchem.2011.06.041,polymer_4s,Polymer Electrolyte,5226073.949215684,O=S(C(F)(F)C1=CC=CC=C1)([N-]S(=O)(C(F)(F)F)=O)=O,Li Salt,345.196,,,,,,,,,,,,
5476.0,lit_tr6438,,1.0,30.0381,5.64356e-06,4s,20190319_3_salt1,,,,,20/1,,,,,,,,10.1016/j.jfluchem.2011.06.041,polymer_4s,Polymer Electrolyte,5226073.949215684,O=S(C(F)(F)C1=CC=CC=C1)([N-]S(=O)(C(F)(F)F)=O)=O,Li Salt,345.196,,,,,,,,,,,,
5477.0,lit_tr6439,,1.0,25.02623,2.76054e-06,4s,20190319_3_salt1,,,,,20/1,,,,,,,,10.1016/j.jfluchem.2011.06.041,polymer_4s,Polymer Electrolyte,5226073.949215684,O=S(C(F)(F)C1=CC=CC=C1)([N-]S(=O)(C(F)(F)F)=O)=O,Li Salt,345.196,,,,,,,,,,,,
5478.0,lit_tr6440,,1.0,20.06247,1.27523e-06,4s,20190319_3_salt1,,,,,20/1,,,,,,,,10.1016/j.jfluchem.2011.06.041,polymer_4s,Polymer Electrolyte,5226073.949215684,O=S(C(F)(F)C1=CC=CC=C1)([N-]S(=O)(C(F)(F)F)=O)=O,Li Salt,345.196,,,,,,,,,,,,
5479.0,lit_tr6441,,1.0,79.86647,0.000367466,4s,20190319_3_salt1,,,,,30/1,,,,,,,,10.1016/j.jfluchem.2011.06.041,polymer_4s,Polymer Electrolyte,5226073.949215684,O=S(C(F)(F)C1=CC=CC=C1)([N-]S(=O)(C(F)(F)F)=O)=O,Li Salt,345.196,,,,,,,,,,,,
5480.0,lit_tr6442,,1.0,74.86089,0.000378129,4s,20190319_3_salt1,,,,,30/1,,,,,,,,10.1016/j.jfluchem.2011.06.041,polymer_4s,Polymer Electrolyte,5226073.949215684,O=S(C(F)(F)C1=CC=CC=C1)([N-]S(=O)(C(F)(F)F)=O)=O,Li Salt,345.196,,,,,,,,,,,,
5481.0,lit_tr6443,,1.0,69.68097,0.000327739,4s,20190319_3_salt1,,,,,30/1,,,,,,,,10.1016/j.jfluchem.2011.06.041,polymer_4s,Polymer Electrolyte,5226073.949215684,O=S(C(F)(F)C1=CC=CC=C1)([N-]S(=O)(C(F)(F)F)=O)=O,Li Salt,345.196,,,,,,,,,,,,
5482.0,lit_tr6444,,1.0,64.95814,0.000284064,4s,20190319_3_salt1,,,,,30/1,,,,,,,,10.1016/j.jfluchem.2011.06.041,polymer_4s,Polymer Electrolyte,5226073.949215684,O=S(C(F)(F)C1=CC=CC=C1)([N-]S(=O)(C(F)(F)F)=O)=O,Li Salt,345.196,,,,,,,,,,,,
5483.0,lit_tr6445,,1.0,60.06675,0.000235869,4s,20190319_3_salt1,,,,,30/1,,,,,,,,10.1016/j.jfluchem.2011.06.041,polymer_4s,Polymer Electrolyte,5226073.949215684,O=S(C(F)(F)C1=CC=CC=C1)([N-]S(=O)(C(F)(F)F)=O)=O,Li Salt,345.196,,,,,,,,,,,,
5484.0,lit_tr6446,,1.0,55.02686,8.91888e-05,4s,20190319_3_salt1,,,,,30/1,,,,,,,,10.1016/j.jfluchem.2011.06.041,polymer_4s,Polymer Electrolyte,5226073.949215684,O=S(C(F)(F)C1=CC=CC=C1)([N-]S(=O)(C(F)(F)F)=O)=O,Li Salt,345.196,,,,,,,,,,,,
5485.0,lit_tr6447,,1.0,49.92787,1.87626e-05,4s,20190319_3_salt1,,,,,30/1,,,,,,,,10.1016/j.jfluchem.2011.06.041,polymer_4s,Polymer Electrolyte,5226073.949215684,O=S(C(F)(F)C1=CC=CC=C1)([N-]S(=O)(C(F)(F)F)=O)=O,Li Salt,345.196,,,,,,,,,,,,
5486.0,lit_tr6448,,1.0,45.12017,1.0144e-05,4s,20190319_3_salt1,,,,,30/1,,,,,,,,10.1016/j.jfluchem.2011.06.041,polymer_4s,Polymer Electrolyte,5226073.949215684,O=S(C(F)(F)C1=CC=CC=C1)([N-]S(=O)(C(F)(F)F)=O)=O,Li Salt,345.196,,,,,,,,,,,,
5487.0,lit_tr6449,,1.0,40.0598,5.10593e-06,4s,20190319_3_salt1,,,,,30/1,,,,,,,,10.1016/j.jfluchem.2011.06.041,polymer_4s,Polymer Electrolyte,5226073.949215684,O=S(C(F)(F)C1=CC=CC=C1)([N-]S(=O)(C(F)(F)F)=O)=O,Li Salt,345.196,,,,,,,,,,,,
5488.0,lit_tr6450,,1.0,35.09436,2.88156e-06,4s,20190319_3_salt1,,,,,30/1,,,,,,,,10.1016/j.jfluchem.2011.06.041,polymer_4s,Polymer Electrolyte,5226073.949215684,O=S(C(F)(F)C1=CC=CC=C1)([N-]S(=O)(C(F)(F)F)=O)=O,Li Salt,345.196,,,,,,,,,,,,
5489.0,lit_tr6451,,1.0,29.97672,1.45041e-06,4s,20190319_3_salt1,,,,,30/1,,,,,,,,10.1016/j.jfluchem.2011.06.041,polymer_4s,Polymer Electrolyte,5226073.949215684,O=S(C(F)(F)C1=CC=CC=C1)([N-]S(=O)(C(F)(F)F)=O)=O,Li Salt,345.196,,,,,,,,,,,,
5490.0,lit_tr6452,,1.0,24.90751,7.19686e-07,4s,20190319_3_salt1,,,,,30/1,,,,,,,,10.1016/j.jfluchem.2011.06.041,polymer_4s,Polymer Electrolyte,5226073.949215684,O=S(C(F)(F)C1=CC=CC=C1)([N-]S(=O)(C(F)(F)F)=O)=O,Li Salt,345.196,,,,,,,,,,,,
5491.0,lit_tr6453,,1.0,20.06247,4.30071e-07,4s,20190319_3_salt1,,,,,30/1,,,,,,,,10.1016/j.jfluchem.2011.06.041,polymer_4s,Polymer Electrolyte,5226073.949215684,O=S(C(F)(F)C1=CC=CC=C1)([N-]S(=O)(C(F)(F)F)=O)=O,Li Salt,345.196,,,,,,,,,,,,
5492.0,lit_tr6454,,1.0,80.11637,0.000229218,4s,20190319_3_salt2,,,,,14/1,,,,,,,,10.1016/j.jfluchem.2011.06.041,polymer_4s,Polymer Electrolyte,5226073.949215684,O=S([N-]S(=O)(C(F)(F)F)=O)(C(F)(F)C(F)(F)C1=CC=CC=C1)=O,Li Salt,395.203,,,,,,,,,,,,
5493.0,lit_tr6455,,1.0,70.07395,0.000160313,4s,20190319_3_salt2,,,,,14/1,,,,,,,,10.1016/j.jfluchem.2011.06.041,polymer_4s,Polymer Electrolyte,5226073.949215684,O=S([N-]S(=O)(C(F)(F)F)=O)(C(F)(F)C(F)(F)C1=CC=CC=C1)=O,Li Salt,395.203,,,,,,,,,,,,
5494.0,lit_tr6456,,1.0,60.21514,0.000118723,4s,20190319_3_salt2,,,,,14/1,,,,,,,,10.1016/j.jfluchem.2011.06.041,polymer_4s,Polymer Electrolyte,5226073.949215684,O=S([N-]S(=O)(C(F)(F)F)=O)(C(F)(F)C(F)(F)C1=CC=CC=C1)=O,Li Salt,395.203,,,,,,,,,,,,
5495.0,lit_tr6457,,1.0,55.1708,8.79224e-05,4s,20190319_3_salt2,,,,,14/1,,,,,,,,10.1016/j.jfluchem.2011.06.041,polymer_4s,Polymer Electrolyte,5226073.949215684,O=S([N-]S(=O)(C(F)(F)F)=O)(C(F)(F)C(F)(F)C1=CC=CC=C1)=O,Li Salt,395.203,,,,,,,,,,,,
5496.0,lit_tr6458,,1.0,49.92787,7.09466e-05,4s,20190319_3_salt2,,,,,14/1,,,,,,,,10.1016/j.jfluchem.2011.06.041,polymer_4s,Polymer Electrolyte,5226073.949215684,O=S([N-]S(=O)(C(F)(F)F)=O)(C(F)(F)C(F)(F)C1=CC=CC=C1)=O,Li Salt,395.203,,,,,,,,,,,,
5497.0,lit_tr6459,,1.0,45.45882,4.55392e-05,4s,20190319_3_salt2,,,,,14/1,,,,,,,,10.1016/j.jfluchem.2011.06.041,polymer_4s,Polymer Electrolyte,5226073.949215684,O=S([N-]S(=O)(C(F)(F)F)=O)(C(F)(F)C(F)(F)C1=CC=CC=C1)=O,Li Salt,395.203,,,,,,,,,,,,
5498.0,lit_tr6460,,1.0,40.19091,2.3252e-05,4s,20190319_3_salt2,,,,,14/1,,,,,,,,10.1016/j.jfluchem.2011.06.041,polymer_4s,Polymer Electrolyte,5226073.949215684,O=S([N-]S(=O)(C(F)(F)F)=O)(C(F)(F)C(F)(F)C1=CC=CC=C1)=O,Li Salt,395.203,,,,,,,,,,,,
5499.0,lit_tr6461,,1.0,35.28487,1.23928e-05,4s,20190319_3_salt2,,,,,14/1,,,,,,,,10.1016/j.jfluchem.2011.06.041,polymer_4s,Polymer Electrolyte,5226073.949215684,O=S([N-]S(=O)(C(F)(F)F)=O)(C(F)(F)C(F)(F)C1=CC=CC=C1)=O,Li Salt,395.203,,,,,,,,,,,,
5500.0,lit_tr6462,,1.0,29.97672,6.0619e-06,4s,20190319_3_salt2,,,,,14/1,,,,,,,,10.1016/j.jfluchem.2011.06.041,polymer_4s,Polymer Electrolyte,5226073.949215684,O=S([N-]S(=O)(C(F)(F)F)=O)(C(F)(F)C(F)(F)C1=CC=CC=C1)=O,Li Salt,395.203,,,,,,,,,,,,
5501.0,lit_tr6463,,1.0,24.96686,2.76054e-06,4s,20190319_3_salt2,,,,,14/1,,,,,,,,10.1016/j.jfluchem.2011.06.041,polymer_4s,Polymer Electrolyte,5226073.949215684,O=S([N-]S(=O)(C(F)(F)F)=O)(C(F)(F)C(F)(F)C1=CC=CC=C1)=O,Li Salt,395.203,,,,,,,,,,,,
5502.0,lit_tr6464,,1.0,20.17736,1.27523e-06,4s,20190319_3_salt2,,,,,14/1,,,,,,,,10.1016/j.jfluchem.2011.06.041,polymer_4s,Polymer Electrolyte,5226073.949215684,O=S([N-]S(=O)(C(F)(F)F)=O)(C(F)(F)C(F)(F)C1=CC=CC=C1)=O,Li Salt,395.203,,,,,,,,,,,,
5503.0,lit_tr6465,,1.0,79.94973,0.000219591,4s,20190319_3_salt2,,,,,23/1,,,,,,,,10.1016/j.jfluchem.2011.06.041,polymer_4s,Polymer Electrolyte,5226073.949215684,O=S([N-]S(=O)(C(F)(F)F)=O)(C(F)(F)C(F)(F)C1=CC=CC=C1)=O,Li Salt,395.203,,,,,,,,,,,,
5504.0,lit_tr6466,,1.0,69.99528,0.000155793,4s,20190319_3_salt2,,,,,23/1,,,,,,,,10.1016/j.jfluchem.2011.06.041,polymer_4s,Polymer Electrolyte,5226073.949215684,O=S([N-]S(=O)(C(F)(F)F)=O)(C(F)(F)C(F)(F)C1=CC=CC=C1)=O,Li Salt,395.203,,,,,,,,,,,,
5505.0,lit_tr6467,,1.0,60.14093,0.000112122,4s,20190319_3_salt2,,,,,23/1,,,,,,,,10.1016/j.jfluchem.2011.06.041,polymer_4s,Polymer Electrolyte,5226073.949215684,O=S([N-]S(=O)(C(F)(F)F)=O)(C(F)(F)C(F)(F)C1=CC=CC=C1)=O,Li Salt,395.203,,,,,,,,,,,,
5506.0,lit_tr6468,,1.0,55.1708,5.25408e-05,4s,20190319_3_salt2,,,,,23/1,,,,,,,,10.1016/j.jfluchem.2011.06.041,polymer_4s,Polymer Electrolyte,5226073.949215684,O=S([N-]S(=O)(C(F)(F)F)=O)(C(F)(F)C(F)(F)C1=CC=CC=C1)=O,Li Salt,395.203,,,,,,,,,,,,
5507.0,lit_tr6469,,1.0,49.92787,1.36976e-05,4s,20190319_3_salt2,,,,,23/1,,,,,,,,10.1016/j.jfluchem.2011.06.041,polymer_4s,Polymer Electrolyte,5226073.949215684,O=S([N-]S(=O)(C(F)(F)F)=O)(C(F)(F)C(F)(F)C1=CC=CC=C1)=O,Li Salt,395.203,,,,,,,,,,,,
5508.0,lit_tr6470,,1.0,45.12017,3.42107e-06,4s,20190319_3_salt2,,,,,23/1,,,,,,,,10.1016/j.jfluchem.2011.06.041,polymer_4s,Polymer Electrolyte,5226073.949215684,O=S([N-]S(=O)(C(F)(F)F)=O)(C(F)(F)C(F)(F)C1=CC=CC=C1)=O,Li Salt,395.203,,,,,,,,,,,,
5509.0,lit_tr6471,,1.0,39.86335,1.69752e-06,4s,20190319_3_salt2,,,,,23/1,,,,,,,,10.1016/j.jfluchem.2011.06.041,polymer_4s,Polymer Electrolyte,5226073.949215684,O=S([N-]S(=O)(C(F)(F)F)=O)(C(F)(F)C(F)(F)C1=CC=CC=C1)=O,Li Salt,395.203,,,,,,,,,,,,
5510.0,lit_tr6472,,1.0,35.15784,9.858e-07,4s,20190319_3_salt2,,,,,23/1,,,,,,,,10.1016/j.jfluchem.2011.06.041,polymer_4s,Polymer Electrolyte,5226073.949215684,O=S([N-]S(=O)(C(F)(F)F)=O)(C(F)(F)C(F)(F)C1=CC=CC=C1)=O,Li Salt,395.203,,,,,,,,,,,,
5511.0,lit_tr6473,,1.0,29.97672,4.68606e-07,4s,20190319_3_salt2,,,,,23/1,,,,,,,,10.1016/j.jfluchem.2011.06.041,polymer_4s,Polymer Electrolyte,5226073.949215684,O=S([N-]S(=O)(C(F)(F)F)=O)(C(F)(F)C(F)(F)C1=CC=CC=C1)=O,Li Salt,395.203,,,,,,,,,,,,
5512.0,lit_tr6474,,1.0,24.90751,2.35869e-07,4s,20190319_3_salt2,,,,,23/1,,,,,,,,10.1016/j.jfluchem.2011.06.041,polymer_4s,Polymer Electrolyte,5226073.949215684,O=S([N-]S(=O)(C(F)(F)F)=O)(C(F)(F)C(F)(F)C1=CC=CC=C1)=O,Li Salt,395.203,,,,,,,,,,,,
5513.0,lit_tr6475,,1.0,20.06247,1.13737e-07,4s,20190319_3_salt2,,,,,23/1,,,,,,,,10.1016/j.jfluchem.2011.06.041,polymer_4s,Polymer Electrolyte,5226073.949215684,O=S([N-]S(=O)(C(F)(F)F)=O)(C(F)(F)C(F)(F)C1=CC=CC=C1)=O,Li Salt,395.203,,,,,,,,,,,,
5514.0,lit_tr6476,,1.0,80.11637,0.000300788,4s,20190319_3_salt2,,,,,35/1,,,,,,,,10.1016/j.jfluchem.2011.06.041,polymer_4s,Polymer Electrolyte,5226073.949215684,O=S([N-]S(=O)(C(F)(F)F)=O)(C(F)(F)C(F)(F)C1=CC=CC=C1)=O,Li Salt,395.203,,,,,,,,,,,,
5515.0,lit_tr6477,,1.0,69.99528,0.000219591,4s,20190319_3_salt2,,,,,35/1,,,,,,,,10.1016/j.jfluchem.2011.06.041,polymer_4s,Polymer Electrolyte,5226073.949215684,O=S([N-]S(=O)(C(F)(F)F)=O)(C(F)(F)C(F)(F)C1=CC=CC=C1)=O,Li Salt,395.203,,,,,,,,,,,,
5516.0,lit_tr6478,,1.0,60.06675,0.000158037,4s,20190319_3_salt2,,,,,35/1,,,,,,,,10.1016/j.jfluchem.2011.06.041,polymer_4s,Polymer Electrolyte,5226073.949215684,O=S([N-]S(=O)(C(F)(F)F)=O)(C(F)(F)C(F)(F)C1=CC=CC=C1)=O,Li Salt,395.203,,,,,,,,,,,,
5517.0,lit_tr6479,,1.0,55.31487,0.000135031,4s,20190319_3_salt2,,,,,35/1,,,,,,,,10.1016/j.jfluchem.2011.06.041,polymer_4s,Polymer Electrolyte,5226073.949215684,O=S([N-]S(=O)(C(F)(F)F)=O)(C(F)(F)C(F)(F)C1=CC=CC=C1)=O,Li Salt,395.203,,,,,,,,,,,,
5518.0,lit_tr6480,,1.0,49.85817,4.68606e-05,4s,20190319_3_salt2,,,,,35/1,,,,,,,,10.1016/j.jfluchem.2011.06.041,polymer_4s,Polymer Electrolyte,5226073.949215684,O=S([N-]S(=O)(C(F)(F)F)=O)(C(F)(F)C(F)(F)C1=CC=CC=C1)=O,Li Salt,395.203,,,,,,,,,,,,
1708.0,lit_tr1708,,1.0,59.73217,2.57511e-05,j5,j6,,,,,1/20,,,,,,,57.51,10.1016/j.jiec.2017.03.051,O=S(C(F)(F)C(C(C(F)(F)F)(F)F)(F)F)([N-]S(=O)(C(C(C(C(F)(F)F)(F)F)(F)F)(F)F)=O)=O,Li Salt,587.1300000000001,polymer_j6,Polymer Electrolyte,627826.868576432,,,,,,,,,,,,
1709.0,lit_tr1709,,1.0,49.86693,5.54151e-06,j5,j6,,,,,1/20,,,,,,,57.51,10.1016/j.jiec.2017.03.051,O=S(C(F)(F)C(C(C(F)(F)F)(F)F)(F)F)([N-]S(=O)(C(C(C(C(F)(F)F)(F)F)(F)F)(F)F)=O)=O,Li Salt,587.1300000000001,polymer_j6,Polymer Electrolyte,627826.868576432,,,,,,,,,,,,
1710.0,lit_tr1710,,1.0,39.60499,1.00346e-06,j5,j6,,,,,1/20,,,,,,,57.51,10.1016/j.jiec.2017.03.051,O=S(C(F)(F)C(C(C(F)(F)F)(F)F)(F)F)([N-]S(=O)(C(C(C(C(F)(F)F)(F)F)(F)F)(F)F)=O)=O,Li Salt,587.1300000000001,polymer_j6,Polymer Electrolyte,627826.868576432,,,,,,,,,,,,
1711.0,lit_tr1711,,1.0,29.92485,2.56623e-07,j5,j6,,,,,1/20,,,,,,,57.51,10.1016/j.jiec.2017.03.051,O=S(C(F)(F)C(C(C(F)(F)F)(F)F)(F)F)([N-]S(=O)(C(C(C(C(F)(F)F)(F)F)(F)F)(F)F)=O)=O,Li Salt,587.1300000000001,polymer_j6,Polymer Electrolyte,627826.868576432,,,,,,,,,,,,
1712.0,lit_tr1712,,1.0,19.74447,1.35498e-07,j5,j6,,,,,1/20,,,,,,,57.51,10.1016/j.jiec.2017.03.051,O=S(C(F)(F)C(C(C(F)(F)F)(F)F)(F)F)([N-]S(=O)(C(C(C(C(F)(F)F)(F)F)(F)F)(F)F)=O)=O,Li Salt,587.1300000000001,polymer_j6,Polymer Electrolyte,627826.868576432,,,,,,,,,,,,
1713.0,lit_tr1713,,1.0,59.79279,4.17532e-05,j5,j6,,,,,1/16,,,,,,,55.63,10.1016/j.jiec.2017.03.051,O=S(C(F)(F)C(C(C(F)(F)F)(F)F)(F)F)([N-]S(=O)(C(C(C(C(F)(F)F)(F)F)(F)F)(F)F)=O)=O,Li Salt,587.1300000000001,polymer_j6,Polymer Electrolyte,627826.868576432,,,,,,,,,,,,
1714.0,lit_tr1714,,1.0,49.80997,6.70019e-06,j5,j6,,,,,1/16,,,,,,,55.63,10.1016/j.jiec.2017.03.051,O=S(C(F)(F)C(C(C(F)(F)F)(F)F)(F)F)([N-]S(=O)(C(C(C(C(F)(F)F)(F)F)(F)F)(F)F)=O)=O,Li Salt,587.1300000000001,polymer_j6,Polymer Electrolyte,627826.868576432,,,,,,,,,,,,
1715.0,lit_tr1715,,1.0,39.81887,1.36909e-06,j5,j6,,,,,1/16,,,,,,,55.63,10.1016/j.jiec.2017.03.051,O=S(C(F)(F)C(C(C(F)(F)F)(F)F)(F)F)([N-]S(=O)(C(C(C(C(F)(F)F)(F)F)(F)F)(F)F)=O)=O,Li Salt,587.1300000000001,polymer_j6,Polymer Electrolyte,627826.868576432,,,,,,,,,,,,
