Repository: spark8ku/HPG

# HPG-GAT: Hierarchical Polymer Graph-based Model for Ionic Conductivity Prediction

This repository provides:

- Preprocessed dataset used for training and evaluation
- Preprocessed Hierarchical Polymer Graph (HPG) representations of polymer electrolytes
- Scripts for loading and using the data

The original raw dataset can be found at:  
👉 https://github.com/KanHatakeyama/ion_predictor

File: data/processed_electrolytes.csv (part 19 of 39)
ID,title,subtitle,tags,Temperature,Conductivity,component1,component2,component3,component4,component5,component6,mol_ratio,wt_ratio,melting_temp,inorg_name,inorg_contain_ratio(wt),crystallinity,Tg,mp,reference,smiles1,type1,Mw1,smiles2,type2,Mw2,smiles3,type3,Mw3,smiles4,type4,Mw4,smiles5,type5,Mw5,smiles6,type6,Mw6
1716.0,lit_tr1716,,1.0,29.82457,3.04971e-07,j5,j6,,,,,1/16,,,,,,,55.63,10.1016/j.jiec.2017.03.051,O=S(C(F)(F)C(C(C(F)(F)F)(F)F)(F)F)([N-]S(=O)(C(C(C(C(F)(F)F)(F)F)(F)F)(F)F)=O)=O,Li Salt,587.1300000000001,polymer_j6,Polymer Electrolyte,627826.868576432,,,,,,,,,,,,
1717.0,lit_tr1717,,1.0,19.74447,1.78597e-07,j5,j6,,,,,1/16,,,,,,,55.63,10.1016/j.jiec.2017.03.051,O=S(C(F)(F)C(C(C(F)(F)F)(F)F)(F)F)([N-]S(=O)(C(C(C(C(F)(F)F)(F)F)(F)F)(F)F)=O)=O,Li Salt,587.1300000000001,polymer_j6,Polymer Electrolyte,627826.868576432,,,,,,,,,,,,
1718.0,lit_tr1718,,1.0,59.61121,8.32799e-05,j5,j6,,,,,1/14,,,,,,,50.12,10.1016/j.jiec.2017.03.051,O=S(C(F)(F)C(C(C(F)(F)F)(F)F)(F)F)([N-]S(=O)(C(C(C(C(F)(F)F)(F)F)(F)F)(F)F)=O)=O,Li Salt,587.1300000000001,polymer_j6,Polymer Electrolyte,627826.868576432,,,,,,,,,,,,
1719.0,lit_tr1719,,1.0,49.75303,1.73133e-05,j5,j6,,,,,1/14,,,,,,,50.12,10.1016/j.jiec.2017.03.051,O=S(C(F)(F)C(C(C(F)(F)F)(F)F)(F)F)([N-]S(=O)(C(C(C(C(F)(F)F)(F)F)(F)F)(F)F)=O)=O,Li Salt,587.1300000000001,polymer_j6,Polymer Electrolyte,627826.868576432,,,,,,,,,,,,
1720.0,lit_tr1720,,1.0,39.60499,2.59294e-06,j5,j6,,,,,1/14,,,,,,,50.12,10.1016/j.jiec.2017.03.051,O=S(C(F)(F)C(C(C(F)(F)F)(F)F)(F)F)([N-]S(=O)(C(C(C(C(F)(F)F)(F)F)(F)F)(F)F)=O)=O,Li Salt,587.1300000000001,polymer_j6,Polymer Electrolyte,627826.868576432,,,,,,,,,,,,
1721.0,lit_tr1721,,1.0,29.67429,5.97877e-07,j5,j6,,,,,1/14,,,,,,,50.12,10.1016/j.jiec.2017.03.051,O=S(C(F)(F)C(C(C(F)(F)F)(F)F)(F)F)([N-]S(=O)(C(C(C(C(F)(F)F)(F)F)(F)F)(F)F)=O)=O,Li Salt,587.1300000000001,polymer_j6,Polymer Electrolyte,627826.868576432,,,,,,,,,,,,
1722.0,lit_tr1722,,1.0,19.83818,2.99752e-07,j5,j6,,,,,1/14,,,,,,,50.12,10.1016/j.jiec.2017.03.051,O=S(C(F)(F)C(C(C(F)(F)F)(F)F)(F)F)([N-]S(=O)(C(C(C(C(F)(F)F)(F)F)(F)F)(F)F)=O)=O,Li Salt,587.1300000000001,polymer_j6,Polymer Electrolyte,627826.868576432,,,,,,,,,,,,
464.0,lit_tr464,,1.0,130.73848,3.37115e-06,c4,5s,,,,,1/8,,,,,,,,10.1016/j.jpowsour.2008.10.113,polymer_c4,Polymer Electrolyte,113060.80310791,polymer_5s,Polymer,840264.032819,,,,,,,,,,,,
465.0,lit_tr465,,1.0,120.09747,2.69498e-06,c4,5s,,,,,1/8,,,,,,,,10.1016/j.jpowsour.2008.10.113,polymer_c4,Polymer Electrolyte,113060.80310791,polymer_5s,Polymer,840264.032819,,,,,,,,,,,,
466.0,lit_tr466,,1.0,110.22134,2.29674e-06,c4,5s,,,,,1/8,,,,,,,,10.1016/j.jpowsour.2008.10.113,polymer_c4,Polymer Electrolyte,113060.80310791,polymer_5s,Polymer,840264.032819,,,,,,,,,,,,
467.0,lit_tr467,,1.0,100.62113,1.95734e-06,c4,5s,,,,,1/8,,,,,,,,10.1016/j.jpowsour.2008.10.113,polymer_c4,Polymer Electrolyte,113060.80310791,polymer_5s,Polymer,840264.032819,,,,,,,,,,,,
468.0,lit_tr468,,1.0,91.09445,1.56475e-06,c4,5s,,,,,1/8,,,,,,,,10.1016/j.jpowsour.2008.10.113,polymer_c4,Polymer Electrolyte,113060.80310791,polymer_5s,Polymer,840264.032819,,,,,,,,,,,,
469.0,lit_tr469,,1.0,80.54496,1.21153e-06,c4,5s,,,,,1/8,,,,,,,,10.1016/j.jpowsour.2008.10.113,polymer_c4,Polymer Electrolyte,113060.80310791,polymer_5s,Polymer,840264.032819,,,,,,,,,,,,
470.0,lit_tr470,,1.0,70.58935,1.0325e-06,c4,5s,,,,,1/8,,,,,,,,10.1016/j.jpowsour.2008.10.113,polymer_c4,Polymer Electrolyte,113060.80310791,polymer_5s,Polymer,840264.032819,,,,,,,,,,,,
471.0,lit_tr471,,1.0,59.85277,7.74264e-07,c4,5s,,,,,1/8,,,,,,,,10.1016/j.jpowsour.2008.10.113,polymer_c4,Polymer Electrolyte,113060.80310791,polymer_5s,Polymer,840264.032819,,,,,,,,,,,,
472.0,lit_tr472,,1.0,49.76669,3.4807e-08,c4,5s,,,,,1/8,,,,,,,,10.1016/j.jpowsour.2008.10.113,polymer_c4,Polymer Electrolyte,113060.80310791,polymer_5s,Polymer,840264.032819,,,,,,,,,,,,
473.0,lit_tr473,,1.0,40.56634,8.79922e-09,c4,5s,,,,,1/8,,,,,,,,10.1016/j.jpowsour.2008.10.113,polymer_c4,Polymer Electrolyte,113060.80310791,polymer_5s,Polymer,840264.032819,,,,,,,,,,,,
474.0,lit_tr474,,1.0,30.22247,2.37137e-09,c4,5s,,,,,1/8,,,,,,,,10.1016/j.jpowsour.2008.10.113,polymer_c4,Polymer Electrolyte,113060.80310791,polymer_5s,Polymer,840264.032819,,,,,,,,,,,,
475.0,lit_tr475,,1.0,20.53895,7.49894e-10,c4,5s,,,,,1/8,,,,,,,,10.1016/j.jpowsour.2008.10.113,polymer_c4,Polymer Electrolyte,113060.80310791,polymer_5s,Polymer,840264.032819,,,,,,,,,,,,
476.0,lit_tr476,,1.0,9.77617,2.15443e-10,c4,5s,,,,,1/8,,,,,,,,10.1016/j.jpowsour.2008.10.113,polymer_c4,Polymer Electrolyte,113060.80310791,polymer_5s,Polymer,840264.032819,,,,,,,,,,,,
477.0,lit_tr477,,1.0,-0.11477,7.26292e-11,c4,5s,,,,,1/8,,,,,,,,10.1016/j.jpowsour.2008.10.113,polymer_c4,Polymer Electrolyte,113060.80310791,polymer_5s,Polymer,840264.032819,,,,,,,,,,,,
478.0,lit_tr478,,1.0,131.21013,0.000286587,c4,5s,bf3oet2,,,,1/8/1,,,,,,,,10.1016/j.jpowsour.2008.10.113,polymer_c4,Polymer Electrolyte,113060.80310791,polymer_5s,Polymer,840264.032819,CC[O+](CC)[B-](F)(F)F,Addictive,141.929,,,,,,,,,
479.0,lit_tr479,,1.0,119.83969,0.000214787,c4,5s,bf3oet2,,,,1/8/1,,,,,,,,10.1016/j.jpowsour.2008.10.113,polymer_c4,Polymer Electrolyte,113060.80310791,polymer_5s,Polymer,840264.032819,CC[O+](CC)[B-](F)(F)F,Addictive,141.929,,,,,,,,,
480.0,lit_tr480,,1.0,110.4025,0.000155899,c4,5s,bf3oet2,,,,1/8/1,,,,,,,,10.1016/j.jpowsour.2008.10.113,polymer_c4,Polymer Electrolyte,113060.80310791,polymer_5s,Polymer,840264.032819,CC[O+](CC)[B-](F)(F)F,Addictive,141.929,,,,,,,,,
481.0,lit_tr481,,1.0,99.9498,0.000120645,c4,5s,bf3oet2,,,,1/8/1,,,,,,,,10.1016/j.jpowsour.2008.10.113,polymer_c4,Polymer Electrolyte,113060.80310791,polymer_5s,Polymer,840264.032819,CC[O+](CC)[B-](F)(F)F,Addictive,141.929,,,,,,,,,
482.0,lit_tr482,,1.0,90.44524,7.46042e-05,c4,5s,bf3oet2,,,,1/8/1,,,,,,,,10.1016/j.jpowsour.2008.10.113,polymer_c4,Polymer Electrolyte,113060.80310791,polymer_5s,Polymer,840264.032819,CC[O+](CC)[B-](F)(F)F,Addictive,141.929,,,,,,,,,
483.0,lit_tr483,,1.0,80.6651,5.59133e-05,c4,5s,bf3oet2,,,,1/8/1,,,,,,,,10.1016/j.jpowsour.2008.10.113,polymer_c4,Polymer Electrolyte,113060.80310791,polymer_5s,Polymer,840264.032819,CC[O+](CC)[B-](F)(F)F,Addictive,141.929,,,,,,,,,
484.0,lit_tr484,,1.0,70.33869,3.34851e-05,c4,5s,bf3oet2,,,,1/8/1,,,,,,,,10.1016/j.jpowsour.2008.10.113,polymer_c4,Polymer Electrolyte,113060.80310791,polymer_5s,Polymer,840264.032819,CC[O+](CC)[B-](F)(F)F,Addictive,141.929,,,,,,,,,
485.0,lit_tr485,,1.0,60.10058,1.82153e-05,c4,5s,bf3oet2,,,,1/8/1,,,,,,,,10.1016/j.jpowsour.2008.10.113,polymer_c4,Polymer Electrolyte,113060.80310791,polymer_5s,Polymer,840264.032819,CC[O+](CC)[B-](F)(F)F,Addictive,141.929,,,,,,,,,
486.0,lit_tr486,,1.0,50.14314,1.05647e-05,c4,5s,bf3oet2,,,,1/8/1,,,,,,,,10.1016/j.jpowsour.2008.10.113,polymer_c4,Polymer Electrolyte,113060.80310791,polymer_5s,Polymer,840264.032819,CC[O+](CC)[B-](F)(F)F,Addictive,141.929,,,,,,,,,
487.0,lit_tr487,,1.0,39.73867,2.34305e-06,c4,5s,bf3oet2,,,,1/8/1,,,,,,,,10.1016/j.jpowsour.2008.10.113,polymer_c4,Polymer Electrolyte,113060.80310791,polymer_5s,Polymer,840264.032819,CC[O+](CC)[B-](F)(F)F,Addictive,141.929,,,,,,,,,
488.0,lit_tr488,,1.0,29.57263,5.88009e-08,c4,5s,bf3oet2,,,,1/8/1,,,,,,,,10.1016/j.jpowsour.2008.10.113,polymer_c4,Polymer Electrolyte,113060.80310791,polymer_5s,Polymer,840264.032819,CC[O+](CC)[B-](F)(F)F,Addictive,141.929,,,,,,,,,
489.0,lit_tr489,,1.0,19.79029,5.66864e-09,c4,5s,bf3oet2,,,,1/8/1,,,,,,,,10.1016/j.jpowsour.2008.10.113,polymer_c4,Polymer Electrolyte,113060.80310791,polymer_5s,Polymer,840264.032819,CC[O+](CC)[B-](F)(F)F,Addictive,141.929,,,,,,,,,
490.0,lit_tr490,,1.0,9.78265,8.28875e-10,c4,5s,bf3oet2,,,,1/8/1,,,,,,,,10.1016/j.jpowsour.2008.10.113,polymer_c4,Polymer Electrolyte,113060.80310791,polymer_5s,Polymer,840264.032819,CC[O+](CC)[B-](F)(F)F,Addictive,141.929,,,,,,,,,
491.0,lit_tr491,,1.0,-0.12058,2.61514e-10,c4,5s,bf3oet2,,,,1/8/1,,,,,,,,10.1016/j.jpowsour.2008.10.113,polymer_c4,Polymer Electrolyte,113060.80310791,polymer_5s,Polymer,840264.032819,CC[O+](CC)[B-](F)(F)F,Addictive,141.929,,,,,,,,,
492.0,lit_tr492,,1.0,129.56138,4.84461e-06,c4,5s,,,,,1/16,,,,,,-47.5,61.9,10.1016/j.jpowsour.2008.10.113,polymer_c4,Polymer Electrolyte,113060.80310791,polymer_5s,Polymer,840264.032819,,,,,,,,,,,,
493.0,lit_tr493,,1.0,119.92264,4.39973e-06,c4,5s,,,,,1/16,,,,,,-47.5,61.9,10.1016/j.jpowsour.2008.10.113,polymer_c4,Polymer Electrolyte,113060.80310791,polymer_5s,Polymer,840264.032819,,,,,,,,,,,,
494.0,lit_tr494,,1.0,109.86101,4.26071e-06,c4,5s,,,,,1/16,,,,,,-47.5,61.9,10.1016/j.jpowsour.2008.10.113,polymer_c4,Polymer Electrolyte,113060.80310791,polymer_5s,Polymer,840264.032819,,,,,,,,,,,,
495.0,lit_tr495,,1.0,99.26881,3.29555e-06,c4,5s,,,,,1/16,,,,,,-47.5,61.9,10.1016/j.jpowsour.2008.10.113,polymer_c4,Polymer Electrolyte,113060.80310791,polymer_5s,Polymer,840264.032819,,,,,,,,,,,,
496.0,lit_tr496,,1.0,89.83299,2.71808e-06,c4,5s,,,,,1/16,,,,,,-47.5,61.9,10.1016/j.jpowsour.2008.10.113,polymer_c4,Polymer Electrolyte,113060.80310791,polymer_5s,Polymer,840264.032819,,,,,,,,,,,,
497.0,lit_tr497,,1.0,79.56515,2.24181e-06,c4,5s,,,,,1/16,,,,,,-47.5,61.9,10.1016/j.jpowsour.2008.10.113,polymer_c4,Polymer Electrolyte,113060.80310791,polymer_5s,Polymer,840264.032819,,,,,,,,,,,,
498.0,lit_tr498,,1.0,70.38743,1.84898e-06,c4,5s,,,,,1/16,,,,,,-47.5,61.9,10.1016/j.jpowsour.2008.10.113,polymer_c4,Polymer Electrolyte,113060.80310791,polymer_5s,Polymer,840264.032819,,,,,,,,,,,,
499.0,lit_tr499,,1.0,60.34842,1.34119e-06,c4,5s,,,,,1/16,,,,,,-47.5,61.9,10.1016/j.jpowsour.2008.10.113,polymer_c4,Polymer Electrolyte,113060.80310791,polymer_5s,Polymer,840264.032819,,,,,,,,,,,,
500.0,lit_tr500,,1.0,50.257,8.83517e-07,c4,5s,,,,,1/16,,,,,,-47.5,61.9,10.1016/j.jpowsour.2008.10.113,polymer_c4,Polymer Electrolyte,113060.80310791,polymer_5s,Polymer,840264.032819,,,,,,,,,,,,
501.0,lit_tr501,,1.0,39.7372,5.45823e-07,c4,5s,,,,,1/16,,,,,,-47.5,61.9,10.1016/j.jpowsour.2008.10.113,polymer_c4,Polymer Electrolyte,113060.80310791,polymer_5s,Polymer,840264.032819,,,,,,,,,,,,
502.0,lit_tr502,,1.0,29.8803,1.0279e-07,c4,5s,,,,,1/16,,,,,,-47.5,61.9,10.1016/j.jpowsour.2008.10.113,polymer_c4,Polymer Electrolyte,113060.80310791,polymer_5s,Polymer,840264.032819,,,,,,,,,,,,
503.0,lit_tr503,,1.0,20.24142,3.23564e-08,c4,5s,,,,,1/16,,,,,,-47.5,61.9,10.1016/j.jpowsour.2008.10.113,polymer_c4,Polymer Electrolyte,113060.80310791,polymer_5s,Polymer,840264.032819,,,,,,,,,,,,
504.0,lit_tr504,,1.0,10.12023,1.1581e-08,c4,5s,,,,,1/16,,,,,,-47.5,61.9,10.1016/j.jpowsour.2008.10.113,polymer_c4,Polymer Electrolyte,113060.80310791,polymer_5s,Polymer,840264.032819,,,,,,,,,,,,
505.0,lit_tr505,,1.0,0.34036,4.2803e-09,c4,5s,,,,,1/16,,,,,,-47.5,61.9,10.1016/j.jpowsour.2008.10.113,polymer_c4,Polymer Electrolyte,113060.80310791,polymer_5s,Polymer,840264.032819,,,,,,,,,,,,
506.0,lit_tr506,,1.0,130.26938,0.000295202,c4,5s,bf3oet2,,,,1/16/1,,,,,,-38.3,62.0,10.1016/j.jpowsour.2008.10.113,polymer_c4,Polymer Electrolyte,113060.80310791,polymer_5s,Polymer,840264.032819,CC[O+](CC)[B-](F)(F)F,Addictive,141.929,,,,,,,,,
507.0,lit_tr507,,1.0,120.81602,0.000243475,c4,5s,bf3oet2,,,,1/16/1,,,,,,-38.3,62.0,10.1016/j.jpowsour.2008.10.113,polymer_c4,Polymer Electrolyte,113060.80310791,polymer_5s,Polymer,840264.032819,CC[O+](CC)[B-](F)(F)F,Addictive,141.929,,,,,,,,,
508.0,lit_tr508,,1.0,110.04095,0.00021413,c4,5s,bf3oet2,,,,1/16/1,,,,,,-38.3,62.0,10.1016/j.jpowsour.2008.10.113,polymer_c4,Polymer Electrolyte,113060.80310791,polymer_5s,Polymer,840264.032819,CC[O+](CC)[B-](F)(F)F,Addictive,141.929,,,,,,,,,
509.0,lit_tr509,,1.0,100.25365,0.000200812,c4,5s,bf3oet2,,,,1/16/1,,,,,,-38.3,62.0,10.1016/j.jpowsour.2008.10.113,polymer_c4,Polymer Electrolyte,113060.80310791,polymer_5s,Polymer,840264.032819,CC[O+](CC)[B-](F)(F)F,Addictive,141.929,,,,,,,,,
510.0,lit_tr510,,1.0,90.16717,0.000150415,c4,5s,bf3oet2,,,,1/16/1,,,,,,-38.3,62.0,10.1016/j.jpowsour.2008.10.113,polymer_c4,Polymer Electrolyte,113060.80310791,polymer_5s,Polymer,840264.032819,CC[O+](CC)[B-](F)(F)F,Addictive,141.929,,,,,,,,,
511.0,lit_tr511,,1.0,80.05375,0.000128106,c4,5s,bf3oet2,,,,1/16/1,,,,,,-38.3,62.0,10.1016/j.jpowsour.2008.10.113,polymer_c4,Polymer Electrolyte,113060.80310791,polymer_5s,Polymer,840264.032819,CC[O+](CC)[B-](F)(F)F,Addictive,141.929,,,,,,,,,
512.0,lit_tr512,,1.0,70.31274,9.29238e-05,c4,5s,bf3oet2,,,,1/16/1,,,,,,-38.3,62.0,10.1016/j.jpowsour.2008.10.113,polymer_c4,Polymer Electrolyte,113060.80310791,polymer_5s,Polymer,840264.032819,CC[O+](CC)[B-](F)(F)F,Addictive,141.929,,,,,,,,,
513.0,lit_tr513,,1.0,59.93574,6.74039e-05,c4,5s,bf3oet2,,,,1/16/1,,,,,,-38.3,62.0,10.1016/j.jpowsour.2008.10.113,polymer_c4,Polymer Electrolyte,113060.80310791,polymer_5s,Polymer,840264.032819,CC[O+](CC)[B-](F)(F)F,Addictive,141.929,,,,,,,,,
514.0,lit_tr514,,1.0,50.01192,7.35418e-06,c4,5s,bf3oet2,,,,1/16/1,,,,,,-38.3,62.0,10.1016/j.jpowsour.2008.10.113,polymer_c4,Polymer Electrolyte,113060.80310791,polymer_5s,Polymer,840264.032819,CC[O+](CC)[B-](F)(F)F,Addictive,141.929,,,,,,,,,
515.0,lit_tr515,,1.0,40.07777,1.79056e-06,c4,5s,bf3oet2,,,,1/16/1,,,,,,-38.3,62.0,10.1016/j.jpowsour.2008.10.113,polymer_c4,Polymer Electrolyte,113060.80310791,polymer_5s,Polymer,840264.032819,CC[O+](CC)[B-](F)(F)F,Addictive,141.929,,,,,,,,,
516.0,lit_tr516,,1.0,29.64156,3.95922e-07,c4,5s,bf3oet2,,,,1/16/1,,,,,,-38.3,62.0,10.1016/j.jpowsour.2008.10.113,polymer_c4,Polymer Electrolyte,113060.80310791,polymer_5s,Polymer,840264.032819,CC[O+](CC)[B-](F)(F)F,Addictive,141.929,,,,,,,,,
517.0,lit_tr517,,1.0,20.0061,8.21e-08,c4,5s,bf3oet2,,,,1/16/1,,,,,,-38.3,62.0,10.1016/j.jpowsour.2008.10.113,polymer_c4,Polymer Electrolyte,113060.80310791,polymer_5s,Polymer,840264.032819,CC[O+](CC)[B-](F)(F)F,Addictive,141.929,,,,,,,,,
518.0,lit_tr518,,1.0,10.00786,1.49727e-08,c4,5s,bf3oet2,,,,1/16/1,,,,,,-38.3,62.0,10.1016/j.jpowsour.2008.10.113,polymer_c4,Polymer Electrolyte,113060.80310791,polymer_5s,Polymer,840264.032819,CC[O+](CC)[B-](F)(F)F,Addictive,141.929,,,,,,,,,
519.0,lit_tr519,,1.0,-0.21984,2.18095e-09,c4,5s,bf3oet2,,,,1/16/1,,,,,,-38.3,62.0,10.1016/j.jpowsour.2008.10.113,polymer_c4,Polymer Electrolyte,113060.80310791,polymer_5s,Polymer,840264.032819,CC[O+](CC)[B-](F)(F)F,Addictive,141.929,,,,,,,,,
520.0,lit_tr520,,1.0,130.26938,1.28043e-05,c4,5s,,,,,1/24,,,,,,,,10.1016/j.jpowsour.2008.10.113,polymer_c4,Polymer Electrolyte,113060.80310791,polymer_5s,Polymer,840264.032819,,,,,,,,,,,,
521.0,lit_tr521,,1.0,119.43609,1.09087e-05,c4,5s,,,,,1/24,,,,,,,,10.1016/j.jpowsour.2008.10.113,polymer_c4,Polymer Electrolyte,113060.80310791,polymer_5s,Polymer,840264.032819,,,,,,,,,,,,
522.0,lit_tr522,,1.0,110.25941,9.00065e-06,c4,5s,,,,,1/24,,,,,,,,10.1016/j.jpowsour.2008.10.113,polymer_c4,Polymer Electrolyte,113060.80310791,polymer_5s,Polymer,840264.032819,,,,,,,,,,,,
523.0,lit_tr523,,1.0,100.25365,7.91786e-06,c4,5s,,,,,1/24,,,,,,,,10.1016/j.jpowsour.2008.10.113,polymer_c4,Polymer Electrolyte,113060.80310791,polymer_5s,Polymer,840264.032819,,,,,,,,,,,,
524.0,lit_tr524,,1.0,90.36356,6.74568e-06,c4,5s,,,,,1/24,,,,,,,,10.1016/j.jpowsour.2008.10.113,polymer_c4,Polymer Electrolyte,113060.80310791,polymer_5s,Polymer,840264.032819,,,,,,,,,,,,
525.0,lit_tr525,,1.0,80.23936,5.05565e-06,c4,5s,,,,,1/24,,,,,,,,10.1016/j.jpowsour.2008.10.113,polymer_c4,Polymer Electrolyte,113060.80310791,polymer_5s,Polymer,840264.032819,,,,,,,,,,,,
526.0,lit_tr526,,1.0,70.13741,3.78904e-06,c4,5s,,,,,1/24,,,,,,,,10.1016/j.jpowsour.2008.10.113,polymer_c4,Polymer Electrolyte,113060.80310791,polymer_5s,Polymer,840264.032819,,,,,,,,,,,,
527.0,lit_tr527,,1.0,60.1008,3.1263e-06,c4,5s,,,,,1/24,,,,,,,,10.1016/j.jpowsour.2008.10.113,polymer_c4,Polymer Electrolyte,113060.80310791,polymer_5s,Polymer,840264.032819,,,,,,,,,,,,
528.0,lit_tr528,,1.0,49.70163,1.39678e-07,c4,5s,,,,,1/24,,,,,,,,10.1016/j.jpowsour.2008.10.113,polymer_c4,Polymer Electrolyte,113060.80310791,polymer_5s,Polymer,840264.032819,,,,,,,,,,,,
529.0,lit_tr529,,1.0,39.35,4.13335e-08,c4,5s,,,,,1/24,,,,,,,,10.1016/j.jpowsour.2008.10.113,polymer_c4,Polymer Electrolyte,113060.80310791,polymer_5s,Polymer,840264.032819,,,,,,,,,,,,
530.0,lit_tr530,,1.0,29.77795,1.3904e-08,c4,5s,,,,,1/24,,,,,,,,10.1016/j.jpowsour.2008.10.113,polymer_c4,Polymer Electrolyte,113060.80310791,polymer_5s,Polymer,840264.032819,,,,,,,,,,,,
531.0,lit_tr531,,1.0,19.62322,4.38679e-09,c4,5s,,,,,1/24,,,,,,,,10.1016/j.jpowsour.2008.10.113,polymer_c4,Polymer Electrolyte,113060.80310791,polymer_5s,Polymer,840264.032819,,,,,,,,,,,,
532.0,lit_tr532,,1.0,10.00786,1.38405e-09,c4,5s,,,,,1/24,,,,,,,,10.1016/j.jpowsour.2008.10.113,polymer_c4,Polymer Electrolyte,113060.80310791,polymer_5s,Polymer,840264.032819,,,,,,,,,,,,
533.0,lit_tr533,,1.0,0.22395,4.09568e-10,c4,5s,,,,,1/24,,,,,,,,10.1016/j.jpowsour.2008.10.113,polymer_c4,Polymer Electrolyte,113060.80310791,polymer_5s,Polymer,840264.032819,,,,,,,,,,,,
534.0,lit_tr534,,1.0,129.78595,0.000463451,c4,5s,bf3oet2,,,,1/24/1,,,,,,,,10.1016/j.jpowsour.2008.10.113,polymer_c4,Polymer Electrolyte,113060.80310791,polymer_5s,Polymer,840264.032819,CC[O+](CC)[B-](F)(F)F,Addictive,141.929,,,,,,,,,
535.0,lit_tr535,,1.0,120.12484,0.000434681,c4,5s,bf3oet2,,,,1/24/1,,,,,,,,10.1016/j.jpowsour.2008.10.113,polymer_c4,Polymer Electrolyte,113060.80310791,polymer_5s,Polymer,840264.032819,CC[O+](CC)[B-](F)(F)F,Addictive,141.929,,,,,,,,,
536.0,lit_tr536,,1.0,110.6971,0.000382389,c4,5s,bf3oet2,,,,1/24/1,,,,,,,,10.1016/j.jpowsour.2008.10.113,polymer_c4,Polymer Electrolyte,113060.80310791,polymer_5s,Polymer,840264.032819,CC[O+](CC)[B-](F)(F)F,Addictive,141.929,,,,,,,,,
537.0,lit_tr537,,1.0,100.25365,0.000305555,c4,5s,bf3oet2,,,,1/24/1,,,,,,,,10.1016/j.jpowsour.2008.10.113,polymer_c4,Polymer Electrolyte,113060.80310791,polymer_5s,Polymer,840264.032819,CC[O+](CC)[B-](F)(F)F,Addictive,141.929,,,,,,,,,
538.0,lit_tr538,,1.0,90.36356,0.00026032,c4,5s,bf3oet2,,,,1/24/1,,,,,,,,10.1016/j.jpowsour.2008.10.113,polymer_c4,Polymer Electrolyte,113060.80310791,polymer_5s,Polymer,840264.032819,CC[O+](CC)[B-](F)(F)F,Addictive,141.929,,,,,,,,,
539.0,lit_tr539,,1.0,80.42516,0.0001951,c4,5s,bf3oet2,,,,1/24/1,,,,,,,,10.1016/j.jpowsour.2008.10.113,polymer_c4,Polymer Electrolyte,113060.80310791,polymer_5s,Polymer,840264.032819,CC[O+](CC)[B-](F)(F)F,Addictive,141.929,,,,,,,,,
540.0,lit_tr540,,1.0,69.96226,0.00017163,c4,5s,bf3oet2,,,,1/24/1,,,,,,,,10.1016/j.jpowsour.2008.10.113,polymer_c4,Polymer Electrolyte,113060.80310791,polymer_5s,Polymer,840264.032819,CC[O+](CC)[B-](F)(F)F,Addictive,141.929,,,,,,,,,
541.0,lit_tr541,,1.0,60.26591,0.000128631,c4,5s,bf3oet2,,,,1/24/1,,,,,,,,10.1016/j.jpowsour.2008.10.113,polymer_c4,Polymer Electrolyte,113060.80310791,polymer_5s,Polymer,840264.032819,CC[O+](CC)[B-](F)(F)F,Addictive,141.929,,,,,,,,,
542.0,lit_tr542,,1.0,49.54671,7.19215e-06,c4,5s,bf3oet2,,,,1/24/1,,,,,,,,10.1016/j.jpowsour.2008.10.113,polymer_c4,Polymer Electrolyte,113060.80310791,polymer_5s,Polymer,840264.032819,CC[O+](CC)[B-](F)(F)F,Addictive,141.929,,,,,,,,,
543.0,lit_tr543,,1.0,40.22373,1.44889e-06,c4,5s,bf3oet2,,,,1/24/1,,,,,,,,10.1016/j.jpowsour.2008.10.113,polymer_c4,Polymer Electrolyte,113060.80310791,polymer_5s,Polymer,840264.032819,CC[O+](CC)[B-](F)(F)F,Addictive,141.929,,,,,,,,,
544.0,lit_tr544,,1.0,29.91447,3.01387e-07,c4,5s,bf3oet2,,,,1/24/1,,,,,,,,10.1016/j.jpowsour.2008.10.113,polymer_c4,Polymer Electrolyte,113060.80310791,polymer_5s,Polymer,840264.032819,CC[O+](CC)[B-](F)(F)F,Addictive,141.929,,,,,,,,,
545.0,lit_tr545,,1.0,19.87836,5.17271e-08,c4,5s,bf3oet2,,,,1/24/1,,,,,,,,10.1016/j.jpowsour.2008.10.113,polymer_c4,Polymer Electrolyte,113060.80310791,polymer_5s,Polymer,840264.032819,CC[O+](CC)[B-](F)(F)F,Addictive,141.929,,,,,,,,,
546.0,lit_tr546,,1.0,9.88868,8.32678e-09,c4,5s,bf3oet2,,,,1/24/1,,,,,,,,10.1016/j.jpowsour.2008.10.113,polymer_c4,Polymer Electrolyte,113060.80310791,polymer_5s,Polymer,840264.032819,CC[O+](CC)[B-](F)(F)F,Addictive,141.929,,,,,,,,,
547.0,lit_tr547,,1.0,0.22395,1.07108e-09,c4,5s,bf3oet2,,,,1/24/1,,,,,,,,10.1016/j.jpowsour.2008.10.113,polymer_c4,Polymer Electrolyte,113060.80310791,polymer_5s,Polymer,840264.032819,CC[O+](CC)[B-](F)(F)F,Addictive,141.929,,,,,,,,,
548.0,lit_tr548,,1.0,130.78008,4.05722e-06,c4,skn6,,,,,1/8,,,,,,,,10.1016/j.jpowsour.2008.10.113,polymer_c4,Polymer Electrolyte,113060.80310791,polymer_skn6,co-Polymer,1000000.0,,,,,,,,,,,,
549.0,lit_tr549,,1.0,120.04876,3.82987e-06,c4,skn6,,,,,1/8,,,,,,,,10.1016/j.jpowsour.2008.10.113,polymer_c4,Polymer Electrolyte,113060.80310791,polymer_skn6,co-Polymer,1000000.0,,,,,,,,,,,,
550.0,lit_tr550,,1.0,109.87275,3.12988e-06,c4,skn6,,,,,1/8,,,,,,,,10.1016/j.jpowsour.2008.10.113,polymer_c4,Polymer Electrolyte,113060.80310791,polymer_skn6,co-Polymer,1000000.0,,,,,,,,,,,,
551.0,lit_tr551,,1.0,100.39872,2.41449e-06,c4,skn6,,,,,1/8,,,,,,,,10.1016/j.jpowsour.2008.10.113,polymer_c4,Polymer Electrolyte,113060.80310791,polymer_skn6,co-Polymer,1000000.0,,,,,,,,,,,,
552.0,lit_tr552,,1.0,90.48636,2.09033e-06,c4,skn6,,,,,1/8,,,,,,,,10.1016/j.jpowsour.2008.10.113,polymer_c4,Polymer Electrolyte,113060.80310791,polymer_skn6,co-Polymer,1000000.0,,,,,,,,,,,,
553.0,lit_tr553,,1.0,80.07197,1.61255e-06,c4,skn6,,,,,1/8,,,,,,,,10.1016/j.jpowsour.2008.10.113,polymer_c4,Polymer Electrolyte,113060.80310791,polymer_skn6,co-Polymer,1000000.0,,,,,,,,,,,,
554.0,lit_tr554,,1.0,70.23749,1.24398e-06,c4,skn6,,,,,1/8,,,,,,,,10.1016/j.jpowsour.2008.10.113,polymer_c4,Polymer Electrolyte,113060.80310791,polymer_skn6,co-Polymer,1000000.0,,,,,,,,,,,,
555.0,lit_tr555,,1.0,60.03329,9.0587e-07,c4,skn6,,,,,1/8,,,,,,,,10.1016/j.jpowsour.2008.10.113,polymer_c4,Polymer Electrolyte,113060.80310791,polymer_skn6,co-Polymer,1000000.0,,,,,,,,,,,,
556.0,lit_tr556,,1.0,49.85305,6.5966e-07,c4,skn6,,,,,1/8,,,,,,,,10.1016/j.jpowsour.2008.10.113,polymer_c4,Polymer Electrolyte,113060.80310791,polymer_skn6,co-Polymer,1000000.0,,,,,,,,,,,,
557.0,lit_tr557,,1.0,40.67532,3.30205e-07,c4,skn6,,,,,1/8,,,,,,,,10.1016/j.jpowsour.2008.10.113,polymer_c4,Polymer Electrolyte,113060.80310791,polymer_skn6,co-Polymer,1000000.0,,,,,,,,,,,,
558.0,lit_tr558,,1.0,29.6323,1.51593e-07,c4,skn6,,,,,1/8,,,,,,,,10.1016/j.jpowsour.2008.10.113,polymer_c4,Polymer Electrolyte,113060.80310791,polymer_skn6,co-Polymer,1000000.0,,,,,,,,,,,,
559.0,lit_tr559,,1.0,20.15166,7.37261e-08,c4,skn6,,,,,1/8,,,,,,,,10.1016/j.jpowsour.2008.10.113,polymer_c4,Polymer Electrolyte,113060.80310791,polymer_skn6,co-Polymer,1000000.0,,,,,,,,,,,,
560.0,lit_tr560,,1.0,10.04939,2.68744e-08,c4,skn6,,,,,1/8,,,,,,,,10.1016/j.jpowsour.2008.10.113,polymer_c4,Polymer Electrolyte,113060.80310791,polymer_skn6,co-Polymer,1000000.0,,,,,,,,,,,,
561.0,lit_tr561,,1.0,0.11444,8.00569e-09,c4,skn6,,,,,1/8,,,,,,,,10.1016/j.jpowsour.2008.10.113,polymer_c4,Polymer Electrolyte,113060.80310791,polymer_skn6,co-Polymer,1000000.0,,,,,,,,,,,,
562.0,lit_tr562,,1.0,129.47674,7.387e-06,c4,skn6,,,,,1/16,,,,,,-63.5,44.5,10.1016/j.jpowsour.2008.10.113,polymer_c4,Polymer Electrolyte,113060.80310791,polymer_skn6,co-Polymer,1000000.0,,,,,,,,,,,,
563.0,lit_tr563,,1.0,120.07366,7.387e-06,c4,skn6,,,,,1/16,,,,,,-63.5,44.5,10.1016/j.jpowsour.2008.10.113,polymer_c4,Polymer Electrolyte,113060.80310791,polymer_skn6,co-Polymer,1000000.0,,,,,,,,,,,,
564.0,lit_tr564,,1.0,109.31432,6.97016e-06,c4,skn6,,,,,1/16,,,,,,-63.5,44.5,10.1016/j.jpowsour.2008.10.113,polymer_c4,Polymer Electrolyte,113060.80310791,polymer_skn6,co-Polymer,1000000.0,,,,,,,,,,,,
565.0,lit_tr565,,1.0,99.69009,6.02809e-06,c4,skn6,,,,,1/16,,,,,,-63.5,44.5,10.1016/j.jpowsour.2008.10.113,polymer_c4,Polymer Electrolyte,113060.80310791,polymer_skn6,co-Polymer,1000000.0,,,,,,,,,,,,
566.0,lit_tr566,,1.0,89.29294,4.91917e-06,c4,skn6,,,,,1/16,,,,,,-63.5,44.5,10.1016/j.jpowsour.2008.10.113,polymer_c4,Polymer Electrolyte,113060.80310791,polymer_skn6,co-Polymer,1000000.0,,,,,,,,,,,,
567.0,lit_tr567,,1.0,80.30106,4.01425e-06,c4,skn6,,,,,1/16,,,,,,-63.5,44.5,10.1016/j.jpowsour.2008.10.113,polymer_c4,Polymer Electrolyte,113060.80310791,polymer_skn6,co-Polymer,1000000.0,,,,,,,,,,,,
568.0,lit_tr568,,1.0,70.78371,2.91652e-06,c4,skn6,,,,,1/16,,,,,,-63.5,44.5,10.1016/j.jpowsour.2008.10.113,polymer_c4,Polymer Electrolyte,113060.80310791,polymer_skn6,co-Polymer,1000000.0,,,,,,,,,,,,
569.0,lit_tr569,,1.0,59.36048,2.11898e-06,c4,skn6,,,,,1/16,,,,,,-63.5,44.5,10.1016/j.jpowsour.2008.10.113,polymer_c4,Polymer Electrolyte,113060.80310791,polymer_skn6,co-Polymer,1000000.0,,,,,,,,,,,,
570.0,lit_tr570,,1.0,49.51256,1.6316e-06,c4,skn6,,,,,1/16,,,,,,-63.5,44.5,10.1016/j.jpowsour.2008.10.113,polymer_c4,Polymer Electrolyte,113060.80310791,polymer_skn6,co-Polymer,1000000.0,,,,,,,,,,,,
571.0,lit_tr571,,1.0,40.49667,1.08652e-06,c4,skn6,,,,,1/16,,,,,,-63.5,44.5,10.1016/j.jpowsour.2008.10.113,polymer_c4,Polymer Electrolyte,113060.80310791,polymer_skn6,co-Polymer,1000000.0,,,,,,,,,,,,
572.0,lit_tr572,,1.0,30.47025,4.96015e-07,c4,skn6,,,,,1/16,,,,,,-63.5,44.5,10.1016/j.jpowsour.2008.10.113,polymer_c4,Polymer Electrolyte,113060.80310791,polymer_skn6,co-Polymer,1000000.0,,,,,,,,,,,,
573.0,lit_tr573,,1.0,20.36559,3.81928e-07,c4,skn6,,,,,1/16,,,,,,-63.5,44.5,10.1016/j.jpowsour.2008.10.113,polymer_c4,Polymer Electrolyte,113060.80310791,polymer_skn6,co-Polymer,1000000.0,,,,,,,,,,,,
574.0,lit_tr574,,1.0,10.04314,1.9023e-07,c4,skn6,,,,,1/16,,,,,,-63.5,44.5,10.1016/j.jpowsour.2008.10.113,polymer_c4,Polymer Electrolyte,113060.80310791,polymer_skn6,co-Polymer,1000000.0,,,,,,,,,,,,
575.0,lit_tr575,,1.0,0.11936,8.68438e-08,c4,skn6,,,,,1/16,,,,,,-63.5,44.5,10.1016/j.jpowsour.2008.10.113,polymer_c4,Polymer Electrolyte,113060.80310791,polymer_skn6,co-Polymer,1000000.0,,,,,,,,,,,,
576.0,lit_tr576,,1.0,130.13435,1.30287e-05,c4,skn6,,,,,1/24,,,,,,,,10.1016/j.jpowsour.2008.10.113,polymer_c4,Polymer Electrolyte,113060.80310791,polymer_skn6,co-Polymer,1000000.0,,,,,,,,,,,,
577.0,lit_tr577,,1.0,120.07366,1.26571e-05,c4,skn6,,,,,1/24,,,,,,,,10.1016/j.jpowsour.2008.10.113,polymer_c4,Polymer Electrolyte,113060.80310791,polymer_skn6,co-Polymer,1000000.0,,,,,,,,,,,,
578.0,lit_tr578,,1.0,110.30411,1.03362e-05,c4,skn6,,,,,1/24,,,,,,,,10.1016/j.jpowsour.2008.10.113,polymer_c4,Polymer Electrolyte,113060.80310791,polymer_skn6,co-Polymer,1000000.0,,,,,,,,,,,,
579.0,lit_tr579,,1.0,100.44226,8.68878e-06,c4,skn6,,,,,1/24,,,,,,,,10.1016/j.jpowsour.2008.10.113,polymer_c4,Polymer Electrolyte,113060.80310791,polymer_skn6,co-Polymer,1000000.0,,,,,,,,,,,,
580.0,lit_tr580,,1.0,91.07482,7.73907e-06,c4,skn6,,,,,1/24,,,,,,,,10.1016/j.jpowsour.2008.10.113,polymer_c4,Polymer Electrolyte,113060.80310791,polymer_skn6,co-Polymer,1000000.0,,,,,,,,,,,,
581.0,lit_tr581,,1.0,79.45981,5.96462e-06,c4,skn6,,,,,1/24,,,,,,,,10.1016/j.jpowsour.2008.10.113,polymer_c4,Polymer Electrolyte,113060.80310791,polymer_skn6,co-Polymer,1000000.0,,,,,,,,,,,,
582.0,lit_tr582,,1.0,69.98722,4.732e-06,c4,skn6,,,,,1/24,,,,,,,,10.1016/j.jpowsour.2008.10.113,polymer_c4,Polymer Electrolyte,113060.80310791,polymer_skn6,co-Polymer,1000000.0,,,,,,,,,,,,
583.0,lit_tr583,,1.0,60.25835,3.2484e-06,c4,skn6,,,,,1/24,,,,,,,,10.1016/j.jpowsour.2008.10.113,polymer_c4,Polymer Electrolyte,113060.80310791,polymer_skn6,co-Polymer,1000000.0,,,,,,,,,,,,
584.0,lit_tr584,,1.0,49.93476,2.73065e-06,c4,skn6,,,,,1/24,,,,,,,,10.1016/j.jpowsour.2008.10.113,polymer_c4,Polymer Electrolyte,113060.80310791,polymer_skn6,co-Polymer,1000000.0,,,,,,,,,,,,
585.0,lit_tr585,,1.0,39.83405,1.62201e-06,c4,skn6,,,,,1/24,,,,,,,,10.1016/j.jpowsour.2008.10.113,polymer_c4,Polymer Electrolyte,113060.80310791,polymer_skn6,co-Polymer,1000000.0,,,,,,,,,,,,
586.0,lit_tr586,,1.0,29.72547,6.24212e-07,c4,skn6,,,,,1/24,,,,,,,,10.1016/j.jpowsour.2008.10.113,polymer_c4,Polymer Electrolyte,113060.80310791,polymer_skn6,co-Polymer,1000000.0,,,,,,,,,,,,
587.0,lit_tr587,,1.0,20.0171,2.47274e-07,c4,skn6,,,,,1/24,,,,,,,,10.1016/j.jpowsour.2008.10.113,polymer_c4,Polymer Electrolyte,113060.80310791,polymer_skn6,co-Polymer,1000000.0,,,,,,,,,,,,
588.0,lit_tr588,,1.0,10.25984,8.72477e-08,c4,skn6,,,,,1/24,,,,,,,,10.1016/j.jpowsour.2008.10.113,polymer_c4,Polymer Electrolyte,113060.80310791,polymer_skn6,co-Polymer,1000000.0,,,,,,,,,,,,
589.0,lit_tr589,,1.0,0.01866,2.11327e-08,c4,skn6,,,,,1/24,,,,,,,,10.1016/j.jpowsour.2008.10.113,polymer_c4,Polymer Electrolyte,113060.80310791,polymer_skn6,co-Polymer,1000000.0,,,,,,,,,,,,
,,,2.0,130.0,0.000330239,c4,skn6,bf3oet2,,,,1/8/1,,,,,,,,,polymer_c4,Polymer Electrolyte,113060.80310791,polymer_skn6,co-Polymer,1000000.0,CC[O+](CC)[B-](F)(F)F,Addictive,141.929,,,,,,,,,
,,,2.0,120.0,0.000259553,c4,skn6,bf3oet2,,,,1/8/1,,,,,,,,,polymer_c4,Polymer Electrolyte,113060.80310791,polymer_skn6,co-Polymer,1000000.0,CC[O+](CC)[B-](F)(F)F,Addictive,141.929,,,,,,,,,
,,,2.0,110.0,0.00020897,c4,skn6,bf3oet2,,,,1/8/1,,,,,,,,,polymer_c4,Polymer Electrolyte,113060.80310791,polymer_skn6,co-Polymer,1000000.0,CC[O+](CC)[B-](F)(F)F,Addictive,141.929,,,,,,,,,
,,,2.0,100.0,0.000160332,c4,skn6,bf3oet2,,,,1/8/1,,,,,,,,,polymer_c4,Polymer Electrolyte,113060.80310791,polymer_skn6,co-Polymer,1000000.0,CC[O+](CC)[B-](F)(F)F,Addictive,141.929,,,,,,,,,
,,,2.0,90.0,0.00011723,c4,skn6,bf3oet2,,,,1/8/1,,,,,,,,,polymer_c4,Polymer Electrolyte,113060.80310791,polymer_skn6,co-Polymer,1000000.0,CC[O+](CC)[B-](F)(F)F,Addictive,141.929,,,,,,,,,
,,,2.0,80.0,7.78419e-05,c4,skn6,bf3oet2,,,,1/8/1,,,,,,,,,polymer_c4,Polymer Electrolyte,113060.80310791,polymer_skn6,co-Polymer,1000000.0,CC[O+](CC)[B-](F)(F)F,Addictive,141.929,,,,,,,,,
,,,2.0,70.0,5.69154e-05,c4,skn6,bf3oet2,,,,1/8/1,,,,,,,,,polymer_c4,Polymer Electrolyte,113060.80310791,polymer_skn6,co-Polymer,1000000.0,CC[O+](CC)[B-](F)(F)F,Addictive,141.929,,,,,,,,,
,,,2.0,60.0,3.60152e-05,c4,skn6,bf3oet2,,,,1/8/1,,,,,,,,,polymer_c4,Polymer Electrolyte,113060.80310791,polymer_skn6,co-Polymer,1000000.0,CC[O+](CC)[B-](F)(F)F,Addictive,141.929,,,,,,,,,
,,,2.0,50.0,2.06966e-05,c4,skn6,bf3oet2,,,,1/8/1,,,,,,,,,polymer_c4,Polymer Electrolyte,113060.80310791,polymer_skn6,co-Polymer,1000000.0,CC[O+](CC)[B-](F)(F)F,Addictive,141.929,,,,,,,,,
,,,2.0,40.0,1.10645e-05,c4,skn6,bf3oet2,,,,1/8/1,,,,,,,,,polymer_c4,Polymer Electrolyte,113060.80310791,polymer_skn6,co-Polymer,1000000.0,CC[O+](CC)[B-](F)(F)F,Addictive,141.929,,,,,,,,,
,,,2.0,30.0,4.87848e-06,c4,skn6,bf3oet2,,,,1/8/1,,,,,,,,,polymer_c4,Polymer Electrolyte,113060.80310791,polymer_skn6,co-Polymer,1000000.0,CC[O+](CC)[B-](F)(F)F,Addictive,141.929,,,,,,,,,
,,,2.0,20.0,1.17796e-06,c4,skn6,bf3oet2,,,,1/8/1,,,,,,,,,polymer_c4,Polymer Electrolyte,113060.80310791,polymer_skn6,co-Polymer,1000000.0,CC[O+](CC)[B-](F)(F)F,Addictive,141.929,,,,,,,,,
,,,2.0,10.0,2.403e-07,c4,skn6,bf3oet2,,,,1/8/1,,,,,,,,,polymer_c4,Polymer Electrolyte,113060.80310791,polymer_skn6,co-Polymer,1000000.0,CC[O+](CC)[B-](F)(F)F,Addictive,141.929,,,,,,,,,
,,,2.0,0.0,5.14395e-08,c4,skn6,bf3oet2,,,,1/8/1,,,,,,,,,polymer_c4,Polymer Electrolyte,113060.80310791,polymer_skn6,co-Polymer,1000000.0,CC[O+](CC)[B-](F)(F)F,Addictive,141.929,,,,,,,,,
590.0,lit_tr590,,1.0,130.11971,0.000513372,c4,skn6,bf3oet2,,,,1/16/1,,,,,,-38.5,43.9,10.1016/j.jpowsour.2008.10.113,polymer_c4,Polymer Electrolyte,113060.80310791,polymer_skn6,co-Polymer,1000000.0,CC[O+](CC)[B-](F)(F)F,Addictive,141.929,,,,,,,,,
591.0,lit_tr591,,1.0,120.67653,0.000431412,c4,skn6,bf3oet2,,,,1/16/1,,,,,,-38.5,43.9,10.1016/j.jpowsour.2008.10.113,polymer_c4,Polymer Electrolyte,113060.80310791,polymer_skn6,co-Polymer,1000000.0,CC[O+](CC)[B-](F)(F)F,Addictive,141.929,,,,,,,,,
592.0,lit_tr592,,1.0,110.26971,0.000342116,c4,skn6,bf3oet2,,,,1/16/1,,,,,,-38.5,43.9,10.1016/j.jpowsour.2008.10.113,polymer_c4,Polymer Electrolyte,113060.80310791,polymer_skn6,co-Polymer,1000000.0,CC[O+](CC)[B-](F)(F)F,Addictive,141.929,,,,,,,,,
593.0,lit_tr593,,1.0,99.45823,0.000304658,c4,skn6,bf3oet2,,,,1/16/1,,,,,,-38.5,43.9,10.1016/j.jpowsour.2008.10.113,polymer_c4,Polymer Electrolyte,113060.80310791,polymer_skn6,co-Polymer,1000000.0,CC[O+](CC)[B-](F)(F)F,Addictive,141.929,,,,,,,,,
594.0,lit_tr594,,1.0,89.41738,0.000234695,c4,skn6,bf3oet2,,,,1/16/1,,,,,,-38.5,43.9,10.1016/j.jpowsour.2008.10.113,polymer_c4,Polymer Electrolyte,113060.80310791,polymer_skn6,co-Polymer,1000000.0,CC[O+](CC)[B-](F)(F)F,Addictive,141.929,,,,,,,,,
595.0,lit_tr595,,1.0,79.90349,0.000186116,c4,skn6,bf3oet2,,,,1/16/1,,,,,,-38.5,43.9,10.1016/j.jpowsour.2008.10.113,polymer_c4,Polymer Electrolyte,113060.80310791,polymer_skn6,co-Polymer,1000000.0,CC[O+](CC)[B-](F)(F)F,Addictive,141.929,,,,,,,,,
596.0,lit_tr596,,1.0,70.39687,0.000139279,c4,skn6,bf3oet2,,,,1/16/1,,,,,,-38.5,43.9,10.1016/j.jpowsour.2008.10.113,polymer_c4,Polymer Electrolyte,113060.80310791,polymer_skn6,co-Polymer,1000000.0,CC[O+](CC)[B-](F)(F)F,Addictive,141.929,,,,,,,,,
597.0,lit_tr597,,1.0,60.63439,9.55468e-05,c4,skn6,bf3oet2,,,,1/16/1,,,,,,-38.5,43.9,10.1016/j.jpowsour.2008.10.113,polymer_c4,Polymer Electrolyte,113060.80310791,polymer_skn6,co-Polymer,1000000.0,CC[O+](CC)[B-](F)(F)F,Addictive,141.929,,,,,,,,,
598.0,lit_tr598,,1.0,49.99406,6.00865e-05,c4,skn6,bf3oet2,,,,1/16/1,,,,,,-38.5,43.9,10.1016/j.jpowsour.2008.10.113,polymer_c4,Polymer Electrolyte,113060.80310791,polymer_skn6,co-Polymer,1000000.0,CC[O+](CC)[B-](F)(F)F,Addictive,141.929,,,,,,,,,
599.0,lit_tr599,,1.0,40.14381,4.00422e-05,c4,skn6,bf3oet2,,,,1/16/1,,,,,,-38.5,43.9,10.1016/j.jpowsour.2008.10.113,polymer_c4,Polymer Electrolyte,113060.80310791,polymer_skn6,co-Polymer,1000000.0,CC[O+](CC)[B-](F)(F)F,Addictive,141.929,,,,,,,,,
600.0,lit_tr600,,1.0,30.00441,4.68666e-06,c4,skn6,bf3oet2,,,,1/16/1,,,,,,-38.5,43.9,10.1016/j.jpowsour.2008.10.113,polymer_c4,Polymer Electrolyte,113060.80310791,polymer_skn6,co-Polymer,1000000.0,CC[O+](CC)[B-](F)(F)F,Addictive,141.929,,,,,,,,,
601.0,lit_tr601,,1.0,20.38429,1.19988e-06,c4,skn6,bf3oet2,,,,1/16/1,,,,,,-38.5,43.9,10.1016/j.jpowsour.2008.10.113,polymer_c4,Polymer Electrolyte,113060.80310791,polymer_skn6,co-Polymer,1000000.0,CC[O+](CC)[B-](F)(F)F,Addictive,141.929,,,,,,,,,
602.0,lit_tr602,,1.0,10.37491,2.50773e-07,c4,skn6,bf3oet2,,,,1/16/1,,,,,,-38.5,43.9,10.1016/j.jpowsour.2008.10.113,polymer_c4,Polymer Electrolyte,113060.80310791,polymer_skn6,co-Polymer,1000000.0,CC[O+](CC)[B-](F)(F)F,Addictive,141.929,,,,,,,,,
603.0,lit_tr603,,1.0,-0.08726,3.49273e-08,c4,skn6,bf3oet2,,,,1/16/1,,,,,,-38.5,43.9,10.1016/j.jpowsour.2008.10.113,polymer_c4,Polymer Electrolyte,113060.80310791,polymer_skn6,co-Polymer,1000000.0,CC[O+](CC)[B-](F)(F)F,Addictive,141.929,,,,,,,,,
604.0,lit_tr604,,1.0,130.11971,0.000135299,c4,skn6,bf3oet2,,,,1/24/1,,,,,,,,10.1016/j.jpowsour.2008.10.113,polymer_c4,Polymer Electrolyte,113060.80310791,polymer_skn6,co-Polymer,1000000.0,CC[O+](CC)[B-](F)(F)F,Addictive,141.929,,,,,,,,,
605.0,lit_tr605,,1.0,120.25775,0.00012403,c4,skn6,bf3oet2,,,,1/24/1,,,,,,,,10.1016/j.jpowsour.2008.10.113,polymer_c4,Polymer Electrolyte,113060.80310791,polymer_skn6,co-Polymer,1000000.0,CC[O+](CC)[B-](F)(F)F,Addictive,141.929,,,,,,,,,
606.0,lit_tr606,,1.0,109.87275,0.000120486,c4,skn6,bf3oet2,,,,1/24/1,,,,,,,,10.1016/j.jpowsour.2008.10.113,polymer_c4,Polymer Electrolyte,113060.80310791,polymer_skn6,co-Polymer,1000000.0,CC[O+](CC)[B-](F)(F)F,Addictive,141.929,,,,,,,,,
607.0,lit_tr607,,1.0,100.02192,9.83572e-05,c4,skn6,bf3oet2,,,,1/24/1,,,,,,,,10.1016/j.jpowsour.2008.10.113,polymer_c4,Polymer Electrolyte,113060.80310791,polymer_skn6,co-Polymer,1000000.0,CC[O+](CC)[B-](F)(F)F,Addictive,141.929,,,,,,,,,
608.0,lit_tr608,,1.0,90.6651,8.75883e-05,c4,skn6,bf3oet2,,,,1/24/1,,,,,,,,10.1016/j.jpowsour.2008.10.113,polymer_c4,Polymer Electrolyte,113060.80310791,polymer_skn6,co-Polymer,1000000.0,CC[O+](CC)[B-](F)(F)F,Addictive,141.929,,,,,,,,,
609.0,lit_tr609,,1.0,80.24061,7.15018e-05,c4,skn6,bf3oet2,,,,1/24/1,,,,,,,,10.1016/j.jpowsour.2008.10.113,polymer_c4,Polymer Electrolyte,113060.80310791,polymer_skn6,co-Polymer,1000000.0,CC[O+](CC)[B-](F)(F)F,Addictive,141.929,,,,,,,,,
610.0,lit_tr610,,1.0,69.76013,5.83696e-05,c4,skn6,bf3oet2,,,,1/24/1,,,,,,,,10.1016/j.jpowsour.2008.10.113,polymer_c4,Polymer Electrolyte,113060.80310791,polymer_skn6,co-Polymer,1000000.0,CC[O+](CC)[B-](F)(F)F,Addictive,141.929,,,,,,,,,
611.0,lit_tr611,,1.0,60.33351,4.76495e-05,c4,skn6,bf3oet2,,,,1/24/1,,,,,,,,10.1016/j.jpowsour.2008.10.113,polymer_c4,Polymer Electrolyte,113060.80310791,polymer_skn6,co-Polymer,1000000.0,CC[O+](CC)[B-](F)(F)F,Addictive,141.929,,,,,,,,,
612.0,lit_tr612,,1.0,49.99406,3.36495e-05,c4,skn6,bf3oet2,,,,1/24/1,,,,,,,,10.1016/j.jpowsour.2008.10.113,polymer_c4,Polymer Electrolyte,113060.80310791,polymer_skn6,co-Polymer,1000000.0,CC[O+](CC)[B-](F)(F)F,Addictive,141.929,,,,,,,,,
613.0,lit_tr613,,1.0,39.87873,1.77828e-05,c4,skn6,bf3oet2,,,,1/24/1,,,,,,,,10.1016/j.jpowsour.2008.10.113,polymer_c4,Polymer Electrolyte,113060.80310791,polymer_skn6,co-Polymer,1000000.0,CC[O+](CC)[B-](F)(F)F,Addictive,141.929,,,,,,,,,
614.0,lit_tr614,,1.0,29.7563,6.08377e-06,c4,skn6,bf3oet2,,,,1/24/1,,,,,,,,10.1016/j.jpowsour.2008.10.113,polymer_c4,Polymer Electrolyte,113060.80310791,polymer_skn6,co-Polymer,1000000.0,CC[O+](CC)[B-](F)(F)F,Addictive,141.929,,,,,,,,,
615.0,lit_tr615,,1.0,20.0354,2.47677e-06,c4,skn6,bf3oet2,,,,1/24/1,,,,,,,,10.1016/j.jpowsour.2008.10.113,polymer_c4,Polymer Electrolyte,113060.80310791,polymer_skn6,co-Polymer,1000000.0,CC[O+](CC)[B-](F)(F)F,Addictive,141.929,,,,,,,,,
616.0,lit_tr616,,1.0,10.48355,1.00832e-06,c4,skn6,bf3oet2,,,,1/24/1,,,,,,,,10.1016/j.jpowsour.2008.10.113,polymer_c4,Polymer Electrolyte,113060.80310791,polymer_skn6,co-Polymer,1000000.0,CC[O+](CC)[B-](F)(F)F,Addictive,141.929,,,,,,,,,
617.0,lit_tr617,,1.0,0.11444,2.58149e-07,c4,skn6,bf3oet2,,,,1/24/1,,,,,,,,10.1016/j.jpowsour.2008.10.113,polymer_c4,Polymer Electrolyte,113060.80310791,polymer_skn6,co-Polymer,1000000.0,CC[O+](CC)[B-](F)(F)F,Addictive,141.929,,,,,,,,,
618.0,lit_tr618,,1.0,130.25018,1.60629e-05,c5,5s,,,,,1/8,,,,,,,,10.1016/j.jpowsour.2008.10.113,polymer_c5,Polymer Electrolyte,142027.70583182003,polymer_5s,Polymer,840264.032819,,,,,,,,,,,,
619.0,lit_tr619,,1.0,120.50166,1.25051e-05,c5,5s,,,,,1/8,,,,,,,,10.1016/j.jpowsour.2008.10.113,polymer_c5,Polymer Electrolyte,142027.70583182003,polymer_5s,Polymer,840264.032819,,,,,,,,,,,,
620.0,lit_tr620,,1.0,110.35146,1.13844e-05,c5,5s,,,,,1/8,,,,,,,,10.1016/j.jpowsour.2008.10.113,polymer_c5,Polymer Electrolyte,142027.70583182003,polymer_5s,Polymer,840264.032819,,,,,,,,,,,,
621.0,lit_tr621,,1.0,101.32545,1.00448e-05,c5,5s,,,,,1/8,,,,,,,,10.1016/j.jpowsour.2008.10.113,polymer_c5,Polymer Electrolyte,142027.70583182003,polymer_5s,Polymer,840264.032819,,,,,,,,,,,,
622.0,lit_tr622,,1.0,90.96209,8.06856e-06,c5,5s,,,,,1/8,,,,,,,,10.1016/j.jpowsour.2008.10.113,polymer_c5,Polymer Electrolyte,142027.70583182003,polymer_5s,Polymer,840264.032819,,,,,,,,,,,,
623.0,lit_tr623,,1.0,81.15688,6.89978e-06,c5,5s,,,,,1/8,,,,,,,,10.1016/j.jpowsour.2008.10.113,polymer_c5,Polymer Electrolyte,142027.70583182003,polymer_5s,Polymer,840264.032819,,,,,,,,,,,,
624.0,lit_tr624,,1.0,70.99819,5.37152e-06,c5,5s,,,,,1/8,,,,,,,,10.1016/j.jpowsour.2008.10.113,polymer_c5,Polymer Electrolyte,142027.70583182003,polymer_5s,Polymer,840264.032819,,,,,,,,,,,,
625.0,lit_tr625,,1.0,60.58983,4.18176e-06,c5,5s,,,,,1/8,,,,,,,,10.1016/j.jpowsour.2008.10.113,polymer_c5,Polymer Electrolyte,142027.70583182003,polymer_5s,Polymer,840264.032819,,,,,,,,,,,,
626.0,lit_tr626,,1.0,50.02748,2.07255e-07,c5,5s,,,,,1/8,,,,,,,,10.1016/j.jpowsour.2008.10.113,polymer_c5,Polymer Electrolyte,142027.70583182003,polymer_5s,Polymer,840264.032819,,,,,,,,,,,,
627.0,lit_tr627,,1.0,40.68793,5.74411e-08,c5,5s,,,,,1/8,,,,,,,,10.1016/j.jpowsour.2008.10.113,polymer_c5,Polymer Electrolyte,142027.70583182003,polymer_5s,Polymer,840264.032819,,,,,,,,,,,,
628.0,lit_tr628,,1.0,29.98098,1.69483e-08,c5,5s,,,,,1/8,,,,,,,,10.1016/j.jpowsour.2008.10.113,polymer_c5,Polymer Electrolyte,142027.70583182003,polymer_5s,Polymer,840264.032819,,,,,,,,,,,,
629.0,lit_tr629,,1.0,19.98057,5.15966e-09,c5,5s,,,,,1/8,,,,,,,,10.1016/j.jpowsour.2008.10.113,polymer_c5,Polymer Electrolyte,142027.70583182003,polymer_5s,Polymer,840264.032819,,,,,,,,,,,,
630.0,lit_tr630,,1.0,10.1488,1.67225e-09,c5,5s,,,,,1/8,,,,,,,,10.1016/j.jpowsour.2008.10.113,polymer_c5,Polymer Electrolyte,142027.70583182003,polymer_5s,Polymer,840264.032819,,,,,,,,,,,,
631.0,lit_tr631,,1.0,0.18868,4.78203e-10,c5,5s,,,,,1/8,,,,,,,,10.1016/j.jpowsour.2008.10.113,polymer_c5,Polymer Electrolyte,142027.70583182003,polymer_5s,Polymer,840264.032819,,,,,,,,,,,,
632.0,lit_tr632,,1.0,130.72641,3.73952e-05,c5,5s,,,,,1/16,,,,,,-41.9,64.9,10.1016/j.jpowsour.2008.10.113,polymer_c5,Polymer Electrolyte,142027.70583182003,polymer_5s,Polymer,840264.032819,,,,,,,,,,,,
