Repository: spark8ku/HPG

# HPG-GAT: Hierarchical Polymer Graph-based Model for Ionic Conductivity Prediction

This repository provides:

- Preprocessed dataset used for training and evaluation
- Preprocessed Hierarchical Polymer Graph (HPG) representations of polymer electrolytes
- Scripts for loading and using the data

The original raw dataset can be found at:  
👉 https://github.com/KanHatakeyama/ion_predictor

File: data/processed_electrolytes.csv (part 20 of 39)
ID,title,subtitle,tags,Temperature,Conductivity,component1,component2,component3,component4,component5,component6,mol_ratio,wt_ratio,melting_temp,inorg_name,inorg_contain_ratio(wt),crystallinity,Tg,mp,reference,smiles1,type1,Mw1,smiles2,type2,Mw2,smiles3,type3,Mw3,smiles4,type4,Mw4,smiles5,type5,Mw5,smiles6,type6,Mw6
633.0,lit_tr633,,1.0,120.27539,3.51262e-05,c5,5s,,,,,1/16,,,,,,-41.9,64.9,10.1016/j.jpowsour.2008.10.113,polymer_c5,Polymer Electrolyte,142027.70583182003,polymer_5s,Polymer,840264.032819,,,,,,,,,,,,
634.0,lit_tr634,,1.0,110.99746,3.09929e-05,c5,5s,,,,,1/16,,,,,,-41.9,64.9,10.1016/j.jpowsour.2008.10.113,polymer_c5,Polymer Electrolyte,142027.70583182003,polymer_5s,Polymer,840264.032819,,,,,,,,,,,,
635.0,lit_tr635,,1.0,100.30344,2.65034e-05,c5,5s,,,,,1/16,,,,,,-41.9,64.9,10.1016/j.jpowsour.2008.10.113,polymer_c5,Polymer Electrolyte,142027.70583182003,polymer_5s,Polymer,840264.032819,,,,,,,,,,,,
636.0,lit_tr636,,1.0,90.38167,2.82153e-05,c5,5s,,,,,1/16,,,,,,-41.9,64.9,10.1016/j.jpowsour.2008.10.113,polymer_c5,Polymer Electrolyte,142027.70583182003,polymer_5s,Polymer,840264.032819,,,,,,,,,,,,
637.0,lit_tr637,,1.0,79.69508,2.91124e-05,c5,5s,,,,,1/16,,,,,,-41.9,64.9,10.1016/j.jpowsour.2008.10.113,polymer_c5,Polymer Electrolyte,142027.70583182003,polymer_5s,Polymer,840264.032819,,,,,,,,,,,,
638.0,lit_tr638,,1.0,70.30719,2.26642e-05,c5,5s,,,,,1/16,,,,,,-41.9,64.9,10.1016/j.jpowsour.2008.10.113,polymer_c5,Polymer Electrolyte,142027.70583182003,polymer_5s,Polymer,840264.032819,,,,,,,,,,,,
639.0,lit_tr639,,1.0,60.42707,1.82051e-05,c5,5s,,,,,1/16,,,,,,-41.9,64.9,10.1016/j.jpowsour.2008.10.113,polymer_c5,Polymer Electrolyte,142027.70583182003,polymer_5s,Polymer,840264.032819,,,,,,,,,,,,
640.0,lit_tr640,,1.0,50.79256,1.50883e-05,c5,5s,,,,,1/16,,,,,,-41.9,64.9,10.1016/j.jpowsour.2008.10.113,polymer_c5,Polymer Electrolyte,142027.70583182003,polymer_5s,Polymer,840264.032819,,,,,,,,,,,,
641.0,lit_tr641,,1.0,39.82651,2.69816e-06,c5,5s,,,,,1/16,,,,,,-41.9,64.9,10.1016/j.jpowsour.2008.10.113,polymer_c5,Polymer Electrolyte,142027.70583182003,polymer_5s,Polymer,840264.032819,,,,,,,,,,,,
642.0,lit_tr642,,1.0,30.24981,1.27308e-06,c5,5s,,,,,1/16,,,,,,-41.9,64.9,10.1016/j.jpowsour.2008.10.113,polymer_c5,Polymer Electrolyte,142027.70583182003,polymer_5s,Polymer,840264.032819,,,,,,,,,,,,
643.0,lit_tr643,,1.0,20.736,5.82169e-07,c5,5s,,,,,1/16,,,,,,-41.9,64.9,10.1016/j.jpowsour.2008.10.113,polymer_c5,Polymer Electrolyte,142027.70583182003,polymer_5s,Polymer,840264.032819,,,,,,,,,,,,
644.0,lit_tr644,,1.0,10.38367,2.27658e-07,c5,5s,,,,,1/16,,,,,,-41.9,64.9,10.1016/j.jpowsour.2008.10.113,polymer_c5,Polymer Electrolyte,142027.70583182003,polymer_5s,Polymer,840264.032819,,,,,,,,,,,,
645.0,lit_tr645,,1.0,0.40725,1.07416e-07,c5,5s,,,,,1/16,,,,,,-41.9,64.9,10.1016/j.jpowsour.2008.10.113,polymer_c5,Polymer Electrolyte,142027.70583182003,polymer_5s,Polymer,840264.032819,,,,,,,,,,,,
646.0,lit_tr646,,1.0,130.72641,8.17751e-05,c5,5s,,,,,1/24,,,,,,,,10.1016/j.jpowsour.2008.10.113,polymer_c5,Polymer Electrolyte,142027.70583182003,polymer_5s,Polymer,840264.032819,,,,,,,,,,,,
647.0,lit_tr647,,1.0,121.40981,7.68134e-05,c5,5s,,,,,1/24,,,,,,,,10.1016/j.jpowsour.2008.10.113,polymer_c5,Polymer Electrolyte,142027.70583182003,polymer_5s,Polymer,840264.032819,,,,,,,,,,,,
648.0,lit_tr648,,1.0,110.5666,7.68134e-05,c5,5s,,,,,1/24,,,,,,,,10.1016/j.jpowsour.2008.10.113,polymer_c5,Polymer Electrolyte,142027.70583182003,polymer_5s,Polymer,840264.032819,,,,,,,,,,,,
649.0,lit_tr649,,1.0,100.916,6.99294e-05,c5,5s,,,,,1/24,,,,,,,,10.1016/j.jpowsour.2008.10.113,polymer_c5,Polymer Electrolyte,142027.70583182003,polymer_5s,Polymer,840264.032819,,,,,,,,,,,,
650.0,lit_tr650,,1.0,90.7685,6.36624e-05,c5,5s,,,,,1/24,,,,,,,,10.1016/j.jpowsour.2008.10.113,polymer_c5,Polymer Electrolyte,142027.70583182003,polymer_5s,Polymer,840264.032819,,,,,,,,,,,,
651.0,lit_tr651,,1.0,81.15688,5.61714e-05,c5,5s,,,,,1/24,,,,,,,,10.1016/j.jpowsour.2008.10.113,polymer_c5,Polymer Electrolyte,142027.70583182003,polymer_5s,Polymer,840264.032819,,,,,,,,,,,,
652.0,lit_tr652,,1.0,70.99819,4.65544e-05,c5,5s,,,,,1/24,,,,,,,,10.1016/j.jpowsour.2008.10.113,polymer_c5,Polymer Electrolyte,142027.70583182003,polymer_5s,Polymer,840264.032819,,,,,,,,,,,,
653.0,lit_tr653,,1.0,60.10213,4.10764e-05,c5,5s,,,,,1/24,,,,,,,,10.1016/j.jpowsour.2008.10.113,polymer_c5,Polymer Electrolyte,142027.70583182003,polymer_5s,Polymer,840264.032819,,,,,,,,,,,,
654.0,lit_tr654,,1.0,50.18015,1.58489e-06,c5,5s,,,,,1/24,,,,,,,,10.1016/j.jpowsour.2008.10.113,polymer_c5,Polymer Electrolyte,142027.70583182003,polymer_5s,Polymer,840264.032819,,,,,,,,,,,,
655.0,lit_tr655,,1.0,40.4003,2.20642e-07,c5,5s,,,,,1/24,,,,,,,,10.1016/j.jpowsour.2008.10.113,polymer_c5,Polymer Electrolyte,142027.70583182003,polymer_5s,Polymer,840264.032819,,,,,,,,,,,,
656.0,lit_tr656,,1.0,30.24981,5.39559e-08,c5,5s,,,,,1/24,,,,,,,,10.1016/j.jpowsour.2008.10.113,polymer_c5,Polymer Electrolyte,142027.70583182003,polymer_5s,Polymer,840264.032819,,,,,,,,,,,,
657.0,lit_tr657,,1.0,20.48376,1.4954e-08,c5,5s,,,,,1/24,,,,,,,,10.1016/j.jpowsour.2008.10.113,polymer_c5,Polymer Electrolyte,142027.70583182003,polymer_5s,Polymer,840264.032819,,,,,,,,,,,,
658.0,lit_tr658,,1.0,10.1488,3.22655e-09,c5,5s,,,,,1/24,,,,,,,,10.1016/j.jpowsour.2008.10.113,polymer_c5,Polymer Electrolyte,142027.70583182003,polymer_5s,Polymer,840264.032819,,,,,,,,,,,,
659.0,lit_tr659,,1.0,-0.02961,8.14104e-10,c5,5s,,,,,1/24,,,,,,,,10.1016/j.jpowsour.2008.10.113,polymer_c5,Polymer Electrolyte,142027.70583182003,polymer_5s,Polymer,840264.032819,,,,,,,,,,,,
660.0,lit_tr660,,1.0,130.48807,6.17008e-05,c5,5s,bf3oet2,,,,1/8/1,,,,,,,,10.1016/j.jpowsour.2008.10.113,polymer_c5,Polymer Electrolyte,142027.70583182003,polymer_5s,Polymer,840264.032819,CC[O+](CC)[B-](F)(F)F,Addictive,141.929,,,,,,,,,
661.0,lit_tr661,,1.0,120.27539,5.79571e-05,c5,5s,bf3oet2,,,,1/8/1,,,,,,,,10.1016/j.jpowsour.2008.10.113,polymer_c5,Polymer Electrolyte,142027.70583182003,polymer_5s,Polymer,840264.032819,CC[O+](CC)[B-](F)(F)F,Addictive,141.929,,,,,,,,,
662.0,lit_tr662,,1.0,110.78184,4.65544e-05,c5,5s,bf3oet2,,,,1/8/1,,,,,,,,10.1016/j.jpowsour.2008.10.113,polymer_c5,Polymer Electrolyte,142027.70583182003,polymer_5s,Polymer,840264.032819,CC[O+](CC)[B-](F)(F)F,Addictive,141.929,,,,,,,,,
663.0,lit_tr663,,1.0,100.30344,4.65544e-05,c5,5s,bf3oet2,,,,1/8/1,,,,,,,,10.1016/j.jpowsour.2008.10.113,polymer_c5,Polymer Electrolyte,142027.70583182003,polymer_5s,Polymer,840264.032819,CC[O+](CC)[B-](F)(F)F,Addictive,141.929,,,,,,,,,
664.0,lit_tr664,,1.0,90.57498,4.512e-05,c5,5s,bf3oet2,,,,1/8/1,,,,,,,,10.1016/j.jpowsour.2008.10.113,polymer_c5,Polymer Electrolyte,142027.70583182003,polymer_5s,Polymer,840264.032819,CC[O+](CC)[B-](F)(F)F,Addictive,141.929,,,,,,,,,
665.0,lit_tr665,,1.0,80.42453,3.62429e-05,c5,5s,bf3oet2,,,,1/8/1,,,,,,,,10.1016/j.jpowsour.2008.10.113,polymer_c5,Polymer Electrolyte,142027.70583182003,polymer_5s,Polymer,840264.032819,CC[O+](CC)[B-](F)(F)F,Addictive,141.929,,,,,,,,,
666.0,lit_tr666,,1.0,70.30719,3.09929e-05,c5,5s,bf3oet2,,,,1/8/1,,,,,,,,10.1016/j.jpowsour.2008.10.113,polymer_c5,Polymer Electrolyte,142027.70583182003,polymer_5s,Polymer,840264.032819,CC[O+](CC)[B-](F)(F)F,Addictive,141.929,,,,,,,,,
667.0,lit_tr667,,1.0,59.93996,2.56867e-05,c5,5s,bf3oet2,,,,1/8/1,,,,,,,,10.1016/j.jpowsour.2008.10.113,polymer_c5,Polymer Electrolyte,142027.70583182003,polymer_5s,Polymer,840264.032819,CC[O+](CC)[B-](F)(F)F,Addictive,141.929,,,,,,,,,
668.0,lit_tr668,,1.0,50.02748,2.0633e-05,c5,5s,bf3oet2,,,,1/8/1,,,,,,,,10.1016/j.jpowsour.2008.10.113,polymer_c5,Polymer Electrolyte,142027.70583182003,polymer_5s,Polymer,840264.032819,CC[O+](CC)[B-](F)(F)F,Addictive,141.929,,,,,,,,,
669.0,lit_tr669,,1.0,39.96978,3.15522e-06,c5,5s,bf3oet2,,,,1/8/1,,,,,,,,10.1016/j.jpowsour.2008.10.113,polymer_c5,Polymer Electrolyte,142027.70583182003,polymer_5s,Polymer,840264.032819,CC[O+](CC)[B-](F)(F)F,Addictive,141.929,,,,,,,,,
670.0,lit_tr670,,1.0,30.5192,1.58489e-06,c5,5s,bf3oet2,,,,1/8/1,,,,,,,,10.1016/j.jpowsour.2008.10.113,polymer_c5,Polymer Electrolyte,142027.70583182003,polymer_5s,Polymer,840264.032819,CC[O+](CC)[B-](F)(F)F,Addictive,141.929,,,,,,,,,
671.0,lit_tr671,,1.0,20.10616,7.02428e-07,c5,5s,bf3oet2,,,,1/8/1,,,,,,,,10.1016/j.jpowsour.2008.10.113,polymer_c5,Polymer Electrolyte,142027.70583182003,polymer_5s,Polymer,840264.032819,CC[O+](CC)[B-](F)(F)F,Addictive,141.929,,,,,,,,,
672.0,lit_tr672,,1.0,10.38367,2.92428e-07,c5,5s,bf3oet2,,,,1/8/1,,,,,,,,10.1016/j.jpowsour.2008.10.113,polymer_c5,Polymer Electrolyte,142027.70583182003,polymer_5s,Polymer,840264.032819,CC[O+](CC)[B-](F)(F)F,Addictive,141.929,,,,,,,,,
673.0,lit_tr673,,1.0,-0.24747,1.10831e-07,c5,5s,bf3oet2,,,,1/8/1,,,,,,,,10.1016/j.jpowsour.2008.10.113,polymer_c5,Polymer Electrolyte,142027.70583182003,polymer_5s,Polymer,840264.032819,CC[O+](CC)[B-](F)(F)F,Addictive,141.929,,,,,,,,,
674.0,lit_tr674,,1.0,130.48807,0.000101805,c5,5s,bf3oet2,,,,1/16/1,,,,,,-38.4,65.1,10.1016/j.jpowsour.2008.10.113,polymer_c5,Polymer Electrolyte,142027.70583182003,polymer_5s,Polymer,840264.032819,CC[O+](CC)[B-](F)(F)F,Addictive,141.929,,,,,,,,,
675.0,lit_tr675,,1.0,120.50166,9.56275e-05,c5,5s,bf3oet2,,,,1/16/1,,,,,,-38.4,65.1,10.1016/j.jpowsour.2008.10.113,polymer_c5,Polymer Electrolyte,142027.70583182003,polymer_5s,Polymer,840264.032819,CC[O+](CC)[B-](F)(F)F,Addictive,141.929,,,,,,,,,
676.0,lit_tr676,,1.0,110.5666,9.56275e-05,c5,5s,bf3oet2,,,,1/16/1,,,,,,-38.4,65.1,10.1016/j.jpowsour.2008.10.113,polymer_c5,Polymer Electrolyte,142027.70583182003,polymer_5s,Polymer,840264.032819,CC[O+](CC)[B-](F)(F)F,Addictive,141.929,,,,,,,,,
677.0,lit_tr677,,1.0,99.69287,8.4375e-05,c5,5s,bf3oet2,,,,1/16/1,,,,,,-38.4,65.1,10.1016/j.jpowsour.2008.10.113,polymer_c5,Polymer Electrolyte,142027.70583182003,polymer_5s,Polymer,840264.032819,CC[O+](CC)[B-](F)(F)F,Addictive,141.929,,,,,,,,,
678.0,lit_tr678,,1.0,91.35003,7.68134e-05,c5,5s,bf3oet2,,,,1/16/1,,,,,,-38.4,65.1,10.1016/j.jpowsour.2008.10.113,polymer_c5,Polymer Electrolyte,142027.70583182003,polymer_5s,Polymer,840264.032819,CC[O+](CC)[B-](F)(F)F,Addictive,141.929,,,,,,,,,
679.0,lit_tr679,,1.0,80.42453,7.44466e-05,c5,5s,bf3oet2,,,,1/16/1,,,,,,-38.4,65.1,10.1016/j.jpowsour.2008.10.113,polymer_c5,Polymer Electrolyte,142027.70583182003,polymer_5s,Polymer,840264.032819,CC[O+](CC)[B-](F)(F)F,Addictive,141.929,,,,,,,,,
680.0,lit_tr680,,1.0,70.47962,6.17008e-05,c5,5s,bf3oet2,,,,1/16/1,,,,,,-38.4,65.1,10.1016/j.jpowsour.2008.10.113,polymer_c5,Polymer Electrolyte,142027.70583182003,polymer_5s,Polymer,840264.032819,CC[O+](CC)[B-](F)(F)F,Addictive,141.929,,,,,,,,,
681.0,lit_tr681,,1.0,60.42707,4.65544e-05,c5,5s,bf3oet2,,,,1/16/1,,,,,,-38.4,65.1,10.1016/j.jpowsour.2008.10.113,polymer_c5,Polymer Electrolyte,142027.70583182003,polymer_5s,Polymer,840264.032819,CC[O+](CC)[B-](F)(F)F,Addictive,141.929,,,,,,,,,
682.0,lit_tr682,,1.0,49.72238,3.51262e-05,c5,5s,bf3oet2,,,,1/16/1,,,,,,-38.4,65.1,10.1016/j.jpowsour.2008.10.113,polymer_c5,Polymer Electrolyte,142027.70583182003,polymer_5s,Polymer,840264.032819,CC[O+](CC)[B-](F)(F)F,Addictive,141.929,,,,,,,,,
683.0,lit_tr683,,1.0,40.11309,8.06856e-06,c5,5s,bf3oet2,,,,1/16/1,,,,,,-38.4,65.1,10.1016/j.jpowsour.2008.10.113,polymer_c5,Polymer Electrolyte,142027.70583182003,polymer_5s,Polymer,840264.032819,CC[O+](CC)[B-](F)(F)F,Addictive,141.929,,,,,,,,,
684.0,lit_tr684,,1.0,30.38445,4.05291e-06,c5,5s,bf3oet2,,,,1/16/1,,,,,,-38.4,65.1,10.1016/j.jpowsour.2008.10.113,polymer_c5,Polymer Electrolyte,142027.70583182003,polymer_5s,Polymer,840264.032819,CC[O+](CC)[B-](F)(F)F,Addictive,141.929,,,,,,,,,
685.0,lit_tr685,,1.0,20.60986,1.63528e-06,c5,5s,bf3oet2,,,,1/16/1,,,,,,-38.4,65.1,10.1016/j.jpowsour.2008.10.113,polymer_c5,Polymer Electrolyte,142027.70583182003,polymer_5s,Polymer,840264.032819,CC[O+](CC)[B-](F)(F)F,Addictive,141.929,,,,,,,,,
686.0,lit_tr686,,1.0,10.26619,6.19773e-07,c5,5s,bf3oet2,,,,1/16/1,,,,,,-38.4,65.1,10.1016/j.jpowsour.2008.10.113,polymer_c5,Polymer Electrolyte,142027.70583182003,polymer_5s,Polymer,840264.032819,CC[O+](CC)[B-](F)(F)F,Addictive,141.929,,,,,,,,,
687.0,lit_tr687,,1.0,0.07949,2.58018e-07,c5,5s,bf3oet2,,,,1/16/1,,,,,,-38.4,65.1,10.1016/j.jpowsour.2008.10.113,polymer_c5,Polymer Electrolyte,142027.70583182003,polymer_5s,Polymer,840264.032819,CC[O+](CC)[B-](F)(F)F,Addictive,141.929,,,,,,,,,
688.0,lit_tr688,,1.0,130.72641,0.000518278,c5,5s,bf3oet2,,,,1/24/1,,,,,,,,10.1016/j.jpowsour.2008.10.113,polymer_c5,Polymer Electrolyte,142027.70583182003,polymer_5s,Polymer,840264.032819,CC[O+](CC)[B-](F)(F)F,Addictive,141.929,,,,,,,,,
689.0,lit_tr689,,1.0,120.04923,0.000429546,c5,5s,bf3oet2,,,,1/24/1,,,,,,,,10.1016/j.jpowsour.2008.10.113,polymer_c5,Polymer Electrolyte,142027.70583182003,polymer_5s,Polymer,840264.032819,CC[O+](CC)[B-](F)(F)F,Addictive,141.929,,,,,,,,,
690.0,lit_tr690,,1.0,110.5666,0.000403483,c5,5s,bf3oet2,,,,1/24/1,,,,,,,,10.1016/j.jpowsour.2008.10.113,polymer_c5,Polymer Electrolyte,142027.70583182003,polymer_5s,Polymer,840264.032819,CC[O+](CC)[B-](F)(F)F,Addictive,141.929,,,,,,,,,
691.0,lit_tr691,,1.0,100.916,0.000391051,c5,5s,bf3oet2,,,,1/24/1,,,,,,,,10.1016/j.jpowsour.2008.10.113,polymer_c5,Polymer Electrolyte,142027.70583182003,polymer_5s,Polymer,840264.032819,CC[O+](CC)[B-](F)(F)F,Addictive,141.929,,,,,,,,,
692.0,lit_tr692,,1.0,90.7685,0.000345036,c5,5s,bf3oet2,,,,1/24/1,,,,,,,,10.1016/j.jpowsour.2008.10.113,polymer_c5,Polymer Electrolyte,142027.70583182003,polymer_5s,Polymer,840264.032819,CC[O+](CC)[B-](F)(F)F,Addictive,141.929,,,,,,,,,
693.0,lit_tr693,,1.0,80.79033,0.000277152,c5,5s,bf3oet2,,,,1/24/1,,,,,,,,10.1016/j.jpowsour.2008.10.113,polymer_c5,Polymer Electrolyte,142027.70583182003,polymer_5s,Polymer,840264.032819,CC[O+](CC)[B-](F)(F)F,Addictive,141.929,,,,,,,,,
694.0,lit_tr694,,1.0,69.7907,0.000237005,c5,5s,bf3oet2,,,,1/24/1,,,,,,,,10.1016/j.jpowsour.2008.10.113,polymer_c5,Polymer Electrolyte,142027.70583182003,polymer_5s,Polymer,840264.032819,CC[O+](CC)[B-](F)(F)F,Addictive,141.929,,,,,,,,,
695.0,lit_tr695,,1.0,59.93996,0.000173315,c5,5s,bf3oet2,,,,1/24/1,,,,,,,,10.1016/j.jpowsour.2008.10.113,polymer_c5,Polymer Electrolyte,142027.70583182003,polymer_5s,Polymer,840264.032819,CC[O+](CC)[B-](F)(F)F,Addictive,141.929,,,,,,,,,
696.0,lit_tr696,,1.0,49.87486,2.91124e-05,c5,5s,bf3oet2,,,,1/24/1,,,,,,,,10.1016/j.jpowsour.2008.10.113,polymer_c5,Polymer Electrolyte,142027.70583182003,polymer_5s,Polymer,840264.032819,CC[O+](CC)[B-](F)(F)F,Addictive,141.929,,,,,,,,,
697.0,lit_tr697,,1.0,40.544,1.17464e-05,c5,5s,bf3oet2,,,,1/24/1,,,,,,,,10.1016/j.jpowsour.2008.10.113,polymer_c5,Polymer Electrolyte,142027.70583182003,polymer_5s,Polymer,840264.032819,CC[O+](CC)[B-](F)(F)F,Addictive,141.929,,,,,,,,,
698.0,lit_tr698,,1.0,29.84679,5.20601e-06,c5,5s,bf3oet2,,,,1/24/1,,,,,,,,10.1016/j.jpowsour.2008.10.113,polymer_c5,Polymer Electrolyte,142027.70583182003,polymer_5s,Polymer,840264.032819,CC[O+](CC)[B-](F)(F)F,Addictive,141.929,,,,,,,,,
699.0,lit_tr699,,1.0,20.10616,1.63528e-06,c5,5s,bf3oet2,,,,1/24/1,,,,,,,,10.1016/j.jpowsour.2008.10.113,polymer_c5,Polymer Electrolyte,142027.70583182003,polymer_5s,Polymer,840264.032819,CC[O+](CC)[B-](F)(F)F,Addictive,141.929,,,,,,,,,
700.0,lit_tr700,,1.0,10.38367,5.6423e-07,c5,5s,bf3oet2,,,,1/24/1,,,,,,,,10.1016/j.jpowsour.2008.10.113,polymer_c5,Polymer Electrolyte,142027.70583182003,polymer_5s,Polymer,840264.032819,CC[O+](CC)[B-](F)(F)F,Addictive,141.929,,,,,,,,,
701.0,lit_tr701,,1.0,0.29788,9.47761e-08,c5,5s,bf3oet2,,,,1/24/1,,,,,,,,10.1016/j.jpowsour.2008.10.113,polymer_c5,Polymer Electrolyte,142027.70583182003,polymer_5s,Polymer,840264.032819,CC[O+](CC)[B-](F)(F)F,Addictive,141.929,,,,,,,,,
702.0,lit_tr702,,1.0,130.9033,2.15443e-05,c5,skn6,,,,,1/8,,,,,,,,10.1016/j.jpowsour.2008.10.113,polymer_c5,Polymer Electrolyte,142027.70583182003,polymer_skn6,co-Polymer,1000000.0,,,,,,,,,,,,
703.0,lit_tr703,,1.0,121.19151,1.98435e-05,c5,skn6,,,,,1/8,,,,,,,,10.1016/j.jpowsour.2008.10.113,polymer_c5,Polymer Electrolyte,142027.70583182003,polymer_skn6,co-Polymer,1000000.0,,,,,,,,,,,,
704.0,lit_tr704,,1.0,111.37147,1.98435e-05,c5,skn6,,,,,1/8,,,,,,,,10.1016/j.jpowsour.2008.10.113,polymer_c5,Polymer Electrolyte,142027.70583182003,polymer_skn6,co-Polymer,1000000.0,,,,,,,,,,,,
705.0,lit_tr705,,1.0,100.95925,1.50859e-05,c5,skn6,,,,,1/8,,,,,,,,10.1016/j.jpowsour.2008.10.113,polymer_c5,Polymer Electrolyte,142027.70583182003,polymer_skn6,co-Polymer,1000000.0,,,,,,,,,,,,
706.0,lit_tr706,,1.0,90.92763,1.3895e-05,c5,skn6,,,,,1/8,,,,,,,,10.1016/j.jpowsour.2008.10.113,polymer_c5,Polymer Electrolyte,142027.70583182003,polymer_skn6,co-Polymer,1000000.0,,,,,,,,,,,,
707.0,lit_tr707,,1.0,80.46467,1.1469e-05,c5,skn6,,,,,1/8,,,,,,,,10.1016/j.jpowsour.2008.10.113,polymer_c5,Polymer Electrolyte,142027.70583182003,polymer_skn6,co-Polymer,1000000.0,,,,,,,,,,,,
708.0,lit_tr708,,1.0,70.28655,1.02779e-05,c5,skn6,,,,,1/8,,,,,,,,10.1016/j.jpowsour.2008.10.113,polymer_c5,Polymer Electrolyte,142027.70583182003,polymer_skn6,co-Polymer,1000000.0,,,,,,,,,,,,
709.0,lit_tr709,,1.0,61.24493,7.19686e-06,c5,skn6,,,,,1/8,,,,,,,,10.1016/j.jpowsour.2008.10.113,polymer_c5,Polymer Electrolyte,142027.70583182003,polymer_skn6,co-Polymer,1000000.0,,,,,,,,,,,,
710.0,lit_tr710,,1.0,50.1259,5.62341e-06,c5,skn6,,,,,1/8,,,,,,,,10.1016/j.jpowsour.2008.10.113,polymer_c5,Polymer Electrolyte,142027.70583182003,polymer_skn6,co-Polymer,1000000.0,,,,,,,,,,,,
711.0,lit_tr711,,1.0,40.34525,2.3391e-06,c5,skn6,,,,,1/8,,,,,,,,10.1016/j.jpowsour.2008.10.113,polymer_c5,Polymer Electrolyte,142027.70583182003,polymer_skn6,co-Polymer,1000000.0,,,,,,,,,,,,
712.0,lit_tr712,,1.0,31.0215,8.96151e-07,c5,skn6,,,,,1/8,,,,,,,,10.1016/j.jpowsour.2008.10.113,polymer_c5,Polymer Electrolyte,142027.70583182003,polymer_skn6,co-Polymer,1000000.0,,,,,,,,,,,,
713.0,lit_tr713,,1.0,20.69325,4.27516e-07,c5,skn6,,,,,1/8,,,,,,,,10.1016/j.jpowsour.2008.10.113,polymer_c5,Polymer Electrolyte,142027.70583182003,polymer_skn6,co-Polymer,1000000.0,,,,,,,,,,,,
714.0,lit_tr714,,1.0,10.73606,1.59361e-07,c5,skn6,,,,,1/8,,,,,,,,10.1016/j.jpowsour.2008.10.113,polymer_c5,Polymer Electrolyte,142027.70583182003,polymer_skn6,co-Polymer,1000000.0,,,,,,,,,,,,
715.0,lit_tr715,,1.0,0.57265,5.03943e-08,c5,skn6,,,,,1/8,,,,,,,,10.1016/j.jpowsour.2008.10.113,polymer_c5,Polymer Electrolyte,142027.70583182003,polymer_skn6,co-Polymer,1000000.0,,,,,,,,,,,,
716.0,lit_tr716,,1.0,131.31841,1.98435e-05,c5,skn6,,,,,1/16,,,,,,-58.1,46.6,10.1016/j.jpowsour.2008.10.113,polymer_c5,Polymer Electrolyte,142027.70583182003,polymer_skn6,co-Polymer,1000000.0,,,,,,,,,,,,
717.0,lit_tr717,,1.0,120.99412,1.77828e-05,c5,skn6,,,,,1/16,,,,,,-58.1,46.6,10.1016/j.jpowsour.2008.10.113,polymer_c5,Polymer Electrolyte,142027.70583182003,polymer_skn6,co-Polymer,1000000.0,,,,,,,,,,,,
718.0,lit_tr718,,1.0,110.62197,1.73019e-05,c5,skn6,,,,,1/16,,,,,,-58.1,46.6,10.1016/j.jpowsour.2008.10.113,polymer_c5,Polymer Electrolyte,142027.70583182003,polymer_skn6,co-Polymer,1000000.0,,,,,,,,,,,,
719.0,lit_tr719,,1.0,100.42691,1.4678e-05,c5,skn6,,,,,1/16,,,,,,-58.1,46.6,10.1016/j.jpowsour.2008.10.113,polymer_c5,Polymer Electrolyte,142027.70583182003,polymer_skn6,co-Polymer,1000000.0,,,,,,,,,,,,
720.0,lit_tr720,,1.0,90.42343,1.17877e-05,c5,skn6,,,,,1/16,,,,,,-58.1,46.6,10.1016/j.jpowsour.2008.10.113,polymer_c5,Polymer Electrolyte,142027.70583182003,polymer_skn6,co-Polymer,1000000.0,,,,,,,,,,,,
721.0,lit_tr721,,1.0,79.98902,8.71919e-06,c5,skn6,,,,,1/16,,,,,,-58.1,46.6,10.1016/j.jpowsour.2008.10.113,polymer_c5,Polymer Electrolyte,142027.70583182003,polymer_skn6,co-Polymer,1000000.0,,,,,,,,,,,,
722.0,lit_tr722,,1.0,70.88666,1.02779e-05,c5,skn6,,,,,1/16,,,,,,-58.1,46.6,10.1016/j.jpowsour.2008.10.113,polymer_c5,Polymer Electrolyte,142027.70583182003,polymer_skn6,co-Polymer,1000000.0,,,,,,,,,,,,
723.0,lit_tr723,,1.0,60.96114,7.60242e-06,c5,skn6,,,,,1/16,,,,,,-58.1,46.6,10.1016/j.jpowsour.2008.10.113,polymer_c5,Polymer Electrolyte,142027.70583182003,polymer_skn6,co-Polymer,1000000.0,,,,,,,,,,,,
724.0,lit_tr724,,1.0,50.9241,5.17948e-06,c5,skn6,,,,,1/16,,,,,,-58.1,46.6,10.1016/j.jpowsour.2008.10.113,polymer_c5,Polymer Electrolyte,142027.70583182003,polymer_skn6,co-Polymer,1000000.0,,,,,,,,,,,,
725.0,lit_tr725,,1.0,40.47011,3.16228e-06,c5,skn6,,,,,1/16,,,,,,-58.1,46.6,10.1016/j.jpowsour.2008.10.113,polymer_c5,Polymer Electrolyte,142027.70583182003,polymer_skn6,co-Polymer,1000000.0,,,,,,,,,,,,
726.0,lit_tr726,,1.0,30.31822,1.2798e-06,c5,skn6,,,,,1/16,,,,,,-58.1,46.6,10.1016/j.jpowsour.2008.10.113,polymer_c5,Polymer Electrolyte,142027.70583182003,polymer_skn6,co-Polymer,1000000.0,,,,,,,,,,,,
727.0,lit_tr727,,1.0,20.58372,6.44947e-07,c5,skn6,,,,,1/16,,,,,,-58.1,46.6,10.1016/j.jpowsour.2008.10.113,polymer_c5,Polymer Electrolyte,142027.70583182003,polymer_skn6,co-Polymer,1000000.0,,,,,,,,,,,,
728.0,lit_tr728,,1.0,10.42942,2.3391e-07,c5,skn6,,,,,1/16,,,,,,-58.1,46.6,10.1016/j.jpowsour.2008.10.113,polymer_c5,Polymer Electrolyte,142027.70583182003,polymer_skn6,co-Polymer,1000000.0,,,,,,,,,,,,
729.0,lit_tr729,,1.0,0.19257,6.44947e-08,c5,skn6,,,,,1/16,,,,,,-58.1,46.6,10.1016/j.jpowsour.2008.10.113,polymer_c5,Polymer Electrolyte,142027.70583182003,polymer_skn6,co-Polymer,1000000.0,,,,,,,,,,,,
730.0,lit_tr730,,1.0,130.48921,2.4041e-05,c5,skn6,,,,,1/24,,,,,,,,10.1016/j.jpowsour.2008.10.113,polymer_c5,Polymer Electrolyte,142027.70583182003,polymer_skn6,co-Polymer,1000000.0,,,,,,,,,,,,
731.0,lit_tr731,,1.0,120.40328,2.21431e-05,c5,skn6,,,,,1/24,,,,,,,,10.1016/j.jpowsour.2008.10.113,polymer_c5,Polymer Electrolyte,142027.70583182003,polymer_skn6,co-Polymer,1000000.0,,,,,,,,,,,,
732.0,lit_tr732,,1.0,111.18379,1.9307e-05,c5,skn6,,,,,1/24,,,,,,,,10.1016/j.jpowsour.2008.10.113,polymer_c5,Polymer Electrolyte,142027.70583182003,polymer_skn6,co-Polymer,1000000.0,,,,,,,,,,,,
733.0,lit_tr733,,1.0,100.78158,1.73019e-05,c5,skn6,,,,,1/24,,,,,,,,10.1016/j.jpowsour.2008.10.113,polymer_c5,Polymer Electrolyte,142027.70583182003,polymer_skn6,co-Polymer,1000000.0,,,,,,,,,,,,
734.0,lit_tr734,,1.0,90.92763,1.4678e-05,c5,skn6,,,,,1/24,,,,,,,,10.1016/j.jpowsour.2008.10.113,polymer_c5,Polymer Electrolyte,142027.70583182003,polymer_skn6,co-Polymer,1000000.0,,,,,,,,,,,,
735.0,lit_tr735,,1.0,80.30606,1.2798e-05,c5,skn6,,,,,1/24,,,,,,,,10.1016/j.jpowsour.2008.10.113,polymer_c5,Polymer Electrolyte,142027.70583182003,polymer_skn6,co-Polymer,1000000.0,,,,,,,,,,,,
736.0,lit_tr736,,1.0,70.88666,9.46651e-06,c5,skn6,,,,,1/24,,,,,,,,10.1016/j.jpowsour.2008.10.113,polymer_c5,Polymer Electrolyte,142027.70583182003,polymer_skn6,co-Polymer,1000000.0,,,,,,,,,,,,
737.0,lit_tr737,,1.0,60.53648,7.60242e-06,c5,skn6,,,,,1/24,,,,,,,,10.1016/j.jpowsour.2008.10.113,polymer_c5,Polymer Electrolyte,142027.70583182003,polymer_skn6,co-Polymer,1000000.0,,,,,,,,,,,,
738.0,lit_tr738,,1.0,50.1259,5.32341e-06,c5,skn6,,,,,1/24,,,,,,,,10.1016/j.jpowsour.2008.10.113,polymer_c5,Polymer Electrolyte,142027.70583182003,polymer_skn6,co-Polymer,1000000.0,,,,,,,,,,,,
739.0,lit_tr739,,1.0,40.84521,2.27585e-06,c5,skn6,,,,,1/24,,,,,,,,10.1016/j.jpowsour.2008.10.113,polymer_c5,Polymer Electrolyte,142027.70583182003,polymer_skn6,co-Polymer,1000000.0,,,,,,,,,,,,
740.0,lit_tr740,,1.0,30.31822,1.2452e-06,c5,skn6,,,,,1/24,,,,,,,,10.1016/j.jpowsour.2008.10.113,polymer_c5,Polymer Electrolyte,142027.70583182003,polymer_skn6,co-Polymer,1000000.0,,,,,,,,,,,,
741.0,lit_tr741,,1.0,20.69325,5.62341e-07,c5,skn6,,,,,1/24,,,,,,,,10.1016/j.jpowsour.2008.10.113,polymer_c5,Polymer Electrolyte,142027.70583182003,polymer_skn6,co-Polymer,1000000.0,,,,,,,,,,,,
742.0,lit_tr742,,1.0,10.73606,1.98435e-07,c5,skn6,,,,,1/24,,,,,,,,10.1016/j.jpowsour.2008.10.113,polymer_c5,Polymer Electrolyte,142027.70583182003,polymer_skn6,co-Polymer,1000000.0,,,,,,,,,,,,
743.0,lit_tr743,,1.0,0.09771,5.94032e-08,c5,skn6,,,,,1/24,,,,,,,,10.1016/j.jpowsour.2008.10.113,polymer_c5,Polymer Electrolyte,142027.70583182003,polymer_skn6,co-Polymer,1000000.0,,,,,,,,,,,,
744.0,lit_tr744,,1.0,130.69623,0.000532341,c5,skn6,bf3oet2,,,,1/8/1,,,,,,,,10.1016/j.jpowsour.2008.10.113,polymer_c5,Polymer Electrolyte,142027.70583182003,polymer_skn6,co-Polymer,1000000.0,CC[O+](CC)[B-](F)(F)F,Addictive,141.929,,,,,,,,,
745.0,lit_tr745,,1.0,120.40328,0.000439397,c5,skn6,bf3oet2,,,,1/8/1,,,,,,,,10.1016/j.jpowsour.2008.10.113,polymer_c5,Polymer Electrolyte,142027.70583182003,polymer_skn6,co-Polymer,1000000.0,CC[O+](CC)[B-](F)(F)F,Addictive,141.929,,,,,,,,,
746.0,lit_tr746,,1.0,110.62197,0.000383118,c5,skn6,bf3oet2,,,,1/8/1,,,,,,,,10.1016/j.jpowsour.2008.10.113,polymer_c5,Polymer Electrolyte,142027.70583182003,polymer_skn6,co-Polymer,1000000.0,CC[O+](CC)[B-](F)(F)F,Addictive,141.929,,,,,,,,,
747.0,lit_tr747,,1.0,100.78158,0.000325016,c5,skn6,bf3oet2,,,,1/8/1,,,,,,,,10.1016/j.jpowsour.2008.10.113,polymer_c5,Polymer Electrolyte,142027.70583182003,polymer_skn6,co-Polymer,1000000.0,CC[O+](CC)[B-](F)(F)F,Addictive,141.929,,,,,,,,,
748.0,lit_tr748,,1.0,90.92763,0.000253958,c5,skn6,bf3oet2,,,,1/8/1,,,,,,,,10.1016/j.jpowsour.2008.10.113,polymer_c5,Polymer Electrolyte,142027.70583182003,polymer_skn6,co-Polymer,1000000.0,CC[O+](CC)[B-](F)(F)F,Addictive,141.929,,,,,,,,,
749.0,lit_tr749,,1.0,80.30606,0.00020395,c5,skn6,bf3oet2,,,,1/8/1,,,,,,,,10.1016/j.jpowsour.2008.10.113,polymer_c5,Polymer Electrolyte,142027.70583182003,polymer_skn6,co-Polymer,1000000.0,CC[O+](CC)[B-](F)(F)F,Addictive,141.929,,,,,,,,,
750.0,lit_tr750,,1.0,70.5864,0.00014678,c5,skn6,bf3oet2,,,,1/8/1,,,,,,,,10.1016/j.jpowsour.2008.10.113,polymer_c5,Polymer Electrolyte,142027.70583182003,polymer_skn6,co-Polymer,1000000.0,CC[O+](CC)[B-](F)(F)F,Addictive,141.929,,,,,,,,,
751.0,lit_tr751,,1.0,60.81943,0.000117877,c5,skn6,bf3oet2,,,,1/8/1,,,,,,,,10.1016/j.jpowsour.2008.10.113,polymer_c5,Polymer Electrolyte,142027.70583182003,polymer_skn6,co-Polymer,1000000.0,CC[O+](CC)[B-](F)(F)F,Addictive,141.929,,,,,,,,,
752.0,lit_tr752,,1.0,50.9241,7.8137e-05,c5,skn6,bf3oet2,,,,1/8/1,,,,,,,,10.1016/j.jpowsour.2008.10.113,polymer_c5,Polymer Electrolyte,142027.70583182003,polymer_skn6,co-Polymer,1000000.0,CC[O+](CC)[B-](F)(F)F,Addictive,141.929,,,,,,,,,
753.0,lit_tr753,,1.0,40.47011,4.04709e-05,c5,skn6,bf3oet2,,,,1/8/1,,,,,,,,10.1016/j.jpowsour.2008.10.113,polymer_c5,Polymer Electrolyte,142027.70583182003,polymer_skn6,co-Polymer,1000000.0,CC[O+](CC)[B-](F)(F)F,Addictive,141.929,,,,,,,,,
754.0,lit_tr754,,1.0,30.78668,9.46651e-06,c5,skn6,bf3oet2,,,,1/8/1,,,,,,,,10.1016/j.jpowsour.2008.10.113,polymer_c5,Polymer Electrolyte,142027.70583182003,polymer_skn6,co-Polymer,1000000.0,CC[O+](CC)[B-](F)(F)F,Addictive,141.929,,,,,,,,,
755.0,lit_tr755,,1.0,20.69325,2.21431e-06,c5,skn6,bf3oet2,,,,1/8/1,,,,,,,,10.1016/j.jpowsour.2008.10.113,polymer_c5,Polymer Electrolyte,142027.70583182003,polymer_skn6,co-Polymer,1000000.0,CC[O+](CC)[B-](F)(F)F,Addictive,141.929,,,,,,,,,
756.0,lit_tr756,,1.0,10.73606,5.62341e-07,c5,skn6,bf3oet2,,,,1/8/1,,,,,,,,10.1016/j.jpowsour.2008.10.113,polymer_c5,Polymer Electrolyte,142027.70583182003,polymer_skn6,co-Polymer,1000000.0,CC[O+](CC)[B-](F)(F)F,Addictive,141.929,,,,,,,,,
757.0,lit_tr757,,1.0,0.66784,8.71919e-08,c5,skn6,bf3oet2,,,,1/8/1,,,,,,,,10.1016/j.jpowsour.2008.10.113,polymer_c5,Polymer Electrolyte,142027.70583182003,polymer_skn6,co-Polymer,1000000.0,CC[O+](CC)[B-](F)(F)F,Addictive,141.929,,,,,,,,,
758.0,lit_tr758,,1.0,130.69623,0.00037276,c5,skn6,bf3oet2,,,,1/16/1,,,,,,-46.4,45.4,10.1016/j.jpowsour.2008.10.113,polymer_c5,Polymer Electrolyte,142027.70583182003,polymer_skn6,co-Polymer,1000000.0,CC[O+](CC)[B-](F)(F)F,Addictive,141.929,,,,,,,,,
759.0,lit_tr759,,1.0,120.79693,0.000325016,c5,skn6,bf3oet2,,,,1/16/1,,,,,,-46.4,45.4,10.1016/j.jpowsour.2008.10.113,polymer_c5,Polymer Electrolyte,142027.70583182003,polymer_skn6,co-Polymer,1000000.0,CC[O+](CC)[B-](F)(F)F,Addictive,141.929,,,,,,,,,
760.0,lit_tr760,,1.0,110.62197,0.000253958,c5,skn6,bf3oet2,,,,1/16/1,,,,,,-46.4,45.4,10.1016/j.jpowsour.2008.10.113,polymer_c5,Polymer Electrolyte,142027.70583182003,polymer_skn6,co-Polymer,1000000.0,CC[O+](CC)[B-](F)(F)F,Addictive,141.929,,,,,,,,,
761.0,lit_tr761,,1.0,100.42691,0.000227585,c5,skn6,bf3oet2,,,,1/16/1,,,,,,-46.4,45.4,10.1016/j.jpowsour.2008.10.113,polymer_c5,Polymer Electrolyte,142027.70583182003,polymer_skn6,co-Polymer,1000000.0,CC[O+](CC)[B-](F)(F)F,Addictive,141.929,,,,,,,,,
762.0,lit_tr762,,1.0,90.75936,0.000187849,c5,skn6,bf3oet2,,,,1/16/1,,,,,,-46.4,45.4,10.1016/j.jpowsour.2008.10.113,polymer_c5,Polymer Electrolyte,142027.70583182003,polymer_skn6,co-Polymer,1000000.0,CC[O+](CC)[B-](F)(F)F,Addictive,141.929,,,,,,,,,
763.0,lit_tr763,,1.0,80.46467,0.000163789,c5,skn6,bf3oet2,,,,1/16/1,,,,,,-46.4,45.4,10.1016/j.jpowsour.2008.10.113,polymer_c5,Polymer Electrolyte,142027.70583182003,polymer_skn6,co-Polymer,1000000.0,CC[O+](CC)[B-](F)(F)F,Addictive,141.929,,,,,,,,,
764.0,lit_tr764,,1.0,70.5864,0.00012452,c5,skn6,bf3oet2,,,,1/16/1,,,,,,-46.4,45.4,10.1016/j.jpowsour.2008.10.113,polymer_c5,Polymer Electrolyte,142027.70583182003,polymer_skn6,co-Polymer,1000000.0,CC[O+](CC)[B-](F)(F)F,Addictive,141.929,,,,,,,,,
765.0,lit_tr765,,1.0,61.10297,0.000102779,c5,skn6,bf3oet2,,,,1/16/1,,,,,,-46.4,45.4,10.1016/j.jpowsour.2008.10.113,polymer_c5,Polymer Electrolyte,142027.70583182003,polymer_skn6,co-Polymer,1000000.0,CC[O+](CC)[B-](F)(F)F,Addictive,141.929,,,,,,,,,
766.0,lit_tr766,,1.0,50.65756,7.60242e-05,c5,skn6,bf3oet2,,,,1/16/1,,,,,,-46.4,45.4,10.1016/j.jpowsour.2008.10.113,polymer_c5,Polymer Electrolyte,142027.70583182003,polymer_skn6,co-Polymer,1000000.0,CC[O+](CC)[B-](F)(F)F,Addictive,141.929,,,,,,,,,
767.0,lit_tr767,,1.0,40.84521,2.99357e-05,c5,skn6,bf3oet2,,,,1/16/1,,,,,,-46.4,45.4,10.1016/j.jpowsour.2008.10.113,polymer_c5,Polymer Electrolyte,142027.70583182003,polymer_skn6,co-Polymer,1000000.0,CC[O+](CC)[B-](F)(F)F,Addictive,141.929,,,,,,,,,
768.0,lit_tr768,,1.0,30.43522,1.2798e-05,c5,skn6,bf3oet2,,,,1/16/1,,,,,,-46.4,45.4,10.1016/j.jpowsour.2008.10.113,polymer_c5,Polymer Electrolyte,142027.70583182003,polymer_skn6,co-Polymer,1000000.0,CC[O+](CC)[B-](F)(F)F,Addictive,141.929,,,,,,,,,
769.0,lit_tr769,,1.0,20.80295,4.39397e-06,c5,skn6,bf3oet2,,,,1/16/1,,,,,,-46.4,45.4,10.1016/j.jpowsour.2008.10.113,polymer_c5,Polymer Electrolyte,142027.70583182003,polymer_skn6,co-Polymer,1000000.0,CC[O+](CC)[B-](F)(F)F,Addictive,141.929,,,,,,,,,
770.0,lit_tr770,,1.0,10.53159,1.2452e-06,c5,skn6,bf3oet2,,,,1/16/1,,,,,,-46.4,45.4,10.1016/j.jpowsour.2008.10.113,polymer_c5,Polymer Electrolyte,142027.70583182003,polymer_skn6,co-Polymer,1000000.0,CC[O+](CC)[B-](F)(F)F,Addictive,141.929,,,,,,,,,
771.0,lit_tr771,,1.0,0.38248,2.61016e-07,c5,skn6,bf3oet2,,,,1/16/1,,,,,,-46.4,45.4,10.1016/j.jpowsour.2008.10.113,polymer_c5,Polymer Electrolyte,142027.70583182003,polymer_skn6,co-Polymer,1000000.0,CC[O+](CC)[B-](F)(F)F,Addictive,141.929,,,,,,,,,
772.0,lit_tr772,,1.0,131.52628,9.21056e-05,c5,skn6,bf3oet2,,,,1/24/1,,,,,,,,10.1016/j.jpowsour.2008.10.113,polymer_c5,Polymer Electrolyte,142027.70583182003,polymer_skn6,co-Polymer,1000000.0,CC[O+](CC)[B-](F)(F)F,Addictive,141.929,,,,,,,,,
773.0,lit_tr773,,1.0,120.59993,8.96151e-05,c5,skn6,bf3oet2,,,,1/24/1,,,,,,,,10.1016/j.jpowsour.2008.10.113,polymer_c5,Polymer Electrolyte,142027.70583182003,polymer_skn6,co-Polymer,1000000.0,CC[O+](CC)[B-](F)(F)F,Addictive,141.929,,,,,,,,,
774.0,lit_tr774,,1.0,110.80911,8.48342e-05,c5,skn6,bf3oet2,,,,1/24/1,,,,,,,,10.1016/j.jpowsour.2008.10.113,polymer_c5,Polymer Electrolyte,142027.70583182003,polymer_skn6,co-Polymer,1000000.0,CC[O+](CC)[B-](F)(F)F,Addictive,141.929,,,,,,,,,
775.0,lit_tr775,,1.0,100.24975,7.19686e-05,c5,skn6,bf3oet2,,,,1/24/1,,,,,,,,10.1016/j.jpowsour.2008.10.113,polymer_c5,Polymer Electrolyte,142027.70583182003,polymer_skn6,co-Polymer,1000000.0,CC[O+](CC)[B-](F)(F)F,Addictive,141.929,,,,,,,,,
776.0,lit_tr776,,1.0,91.09605,6.27508e-05,c5,skn6,bf3oet2,,,,1/24/1,,,,,,,,10.1016/j.jpowsour.2008.10.113,polymer_c5,Polymer Electrolyte,142027.70583182003,polymer_skn6,co-Polymer,1000000.0,CC[O+](CC)[B-](F)(F)F,Addictive,141.929,,,,,,,,,
777.0,lit_tr777,,1.0,80.46467,4.90316e-05,c5,skn6,bf3oet2,,,,1/24/1,,,,,,,,10.1016/j.jpowsour.2008.10.113,polymer_c5,Polymer Electrolyte,142027.70583182003,polymer_skn6,co-Polymer,1000000.0,CC[O+](CC)[B-](F)(F)F,Addictive,141.929,,,,,,,,,
778.0,lit_tr778,,1.0,70.13682,3.93766e-05,c5,skn6,bf3oet2,,,,1/24/1,,,,,,,,10.1016/j.jpowsour.2008.10.113,polymer_c5,Polymer Electrolyte,142027.70583182003,polymer_skn6,co-Polymer,1000000.0,CC[O+](CC)[B-](F)(F)F,Addictive,141.929,,,,,,,,,
779.0,lit_tr779,,1.0,60.67784,3.16228e-05,c5,skn6,bf3oet2,,,,1/24/1,,,,,,,,10.1016/j.jpowsour.2008.10.113,polymer_c5,Polymer Electrolyte,142027.70583182003,polymer_skn6,co-Polymer,1000000.0,CC[O+](CC)[B-](F)(F)F,Addictive,141.929,,,,,,,,,
780.0,lit_tr780,,1.0,50.79078,2.47091e-05,c5,skn6,bf3oet2,,,,1/24/1,,,,,,,,10.1016/j.jpowsour.2008.10.113,polymer_c5,Polymer Electrolyte,142027.70583182003,polymer_skn6,co-Polymer,1000000.0,CC[O+](CC)[B-](F)(F)F,Addictive,141.929,,,,,,,,,
781.0,lit_tr781,,1.0,40.59498,1.17877e-05,c5,skn6,bf3oet2,,,,1/24/1,,,,,,,,10.1016/j.jpowsour.2008.10.113,polymer_c5,Polymer Electrolyte,142027.70583182003,polymer_skn6,co-Polymer,1000000.0,CC[O+](CC)[B-](F)(F)F,Addictive,141.929,,,,,,,,,
782.0,lit_tr782,,1.0,30.2013,2.99357e-06,c5,skn6,bf3oet2,,,,1/24/1,,,,,,,,10.1016/j.jpowsour.2008.10.113,polymer_c5,Polymer Electrolyte,142027.70583182003,polymer_skn6,co-Polymer,1000000.0,CC[O+](CC)[B-](F)(F)F,Addictive,141.929,,,,,,,,,
783.0,lit_tr783,,1.0,20.80295,1.35192e-06,c5,skn6,bf3oet2,,,,1/24/1,,,,,,,,10.1016/j.jpowsour.2008.10.113,polymer_c5,Polymer Electrolyte,142027.70583182003,polymer_skn6,co-Polymer,1000000.0,CC[O+](CC)[B-](F)(F)F,Addictive,141.929,,,,,,,,,
784.0,lit_tr784,,1.0,10.32733,5.03943e-07,c5,skn6,bf3oet2,,,,1/24/1,,,,,,,,10.1016/j.jpowsour.2008.10.113,polymer_c5,Polymer Electrolyte,142027.70583182003,polymer_skn6,co-Polymer,1000000.0,CC[O+](CC)[B-](F)(F)F,Addictive,141.929,,,,,,,,,
785.0,lit_tr785,,1.0,0.47753,1.50859e-07,c5,skn6,bf3oet2,,,,1/24/1,,,,,,,,10.1016/j.jpowsour.2008.10.113,polymer_c5,Polymer Electrolyte,142027.70583182003,polymer_skn6,co-Polymer,1000000.0,CC[O+](CC)[B-](F)(F)F,Addictive,141.929,,,,,,,,,
7286.0,lit_tr8248,,1.0,50.07138,0.00161,LiTDI,PC,,,,,,58/942,,,,,,,10.1016/j.jpowsour.2015.12.006,FC(C1=NC(C#N)=C([N-]1)C#N)(F)F,Li Salt,192.029,CC1COC(=O)O1,Solvent,102.08899999999998,,,,,,,,,,,,
7287.0,lit_tr8249,,1.0,40.33511,0.0013,LiTDI,PC,,,,,,58/942,,,,,,,10.1016/j.jpowsour.2015.12.006,FC(C1=NC(C#N)=C([N-]1)C#N)(F)F,Li Salt,192.029,CC1COC(=O)O1,Solvent,102.08899999999998,,,,,,,,,,,,
7288.0,lit_tr8250,,1.0,30.13702,0.00099802,LiTDI,PC,,,,,,58/942,,,,,,,10.1016/j.jpowsour.2015.12.006,FC(C1=NC(C#N)=C([N-]1)C#N)(F)F,Li Salt,192.029,CC1COC(=O)O1,Solvent,102.08899999999998,,,,,,,,,,,,
7289.0,lit_tr8251,,1.0,20.00427,0.000815379,LiTDI,PC,,,,,,58/942,,,,,,,10.1016/j.jpowsour.2015.12.006,FC(C1=NC(C#N)=C([N-]1)C#N)(F)F,Li Salt,192.029,CC1COC(=O)O1,Solvent,102.08899999999998,,,,,,,,,,,,
7290.0,lit_tr8252,,1.0,9.98825,0.00060572,LiTDI,PC,,,,,,58/942,,,,,,,10.1016/j.jpowsour.2015.12.006,FC(C1=NC(C#N)=C([N-]1)C#N)(F)F,Li Salt,192.029,CC1COC(=O)O1,Solvent,102.08899999999998,,,,,,,,,,,,
7291.0,lit_tr8253,,1.0,-0.11766,0.000444652,LiTDI,PC,,,,,,58/942,,,,,,,10.1016/j.jpowsour.2015.12.006,FC(C1=NC(C#N)=C([N-]1)C#N)(F)F,Li Salt,192.029,CC1COC(=O)O1,Solvent,102.08899999999998,,,,,,,,,,,,
7292.0,lit_tr8254,,1.0,-9.99211,0.000322557,LiTDI,PC,,,,,,58/942,,,,,,,10.1016/j.jpowsour.2015.12.006,FC(C1=NC(C#N)=C([N-]1)C#N)(F)F,Li Salt,192.029,CC1COC(=O)O1,Solvent,102.08899999999998,,,,,,,,,,,,
7293.0,lit_tr8255,,1.0,-19.8959,0.000215301,LiTDI,PC,,,,,,58/942,,,,,,,10.1016/j.jpowsour.2015.12.006,FC(C1=NC(C#N)=C([N-]1)C#N)(F)F,Li Salt,192.029,CC1COC(=O)O1,Solvent,102.08899999999998,,,,,,,,,,,,
7294.0,lit_tr8256,,1.0,50.18815,0.00102,LiTDI,PC,,,,,,38/962,,,,,,,10.1016/j.jpowsour.2015.12.006,FC(C1=NC(C#N)=C([N-]1)C#N)(F)F,Li Salt,192.029,CC1COC(=O)O1,Solvent,102.08899999999998,,,,,,,,,,,,
7295.0,lit_tr8257,,1.0,40.22535,0.000844987,LiTDI,PC,,,,,,38/962,,,,,,,10.1016/j.jpowsour.2015.12.006,FC(C1=NC(C#N)=C([N-]1)C#N)(F)F,Li Salt,192.029,CC1COC(=O)O1,Solvent,102.08899999999998,,,,,,,,,,,,
7296.0,lit_tr8258,,1.0,30.34271,0.000627715,LiTDI,PC,,,,,,38/962,,,,,,,10.1016/j.jpowsour.2015.12.006,FC(C1=NC(C#N)=C([N-]1)C#N)(F)F,Li Salt,192.029,CC1COC(=O)O1,Solvent,102.08899999999998,,,,,,,,,,,,
7297.0,lit_tr8259,,1.0,20.10033,0.000494871,LiTDI,PC,,,,,,38/962,,,,,,,10.1016/j.jpowsour.2015.12.006,FC(C1=NC(C#N)=C([N-]1)C#N)(F)F,Li Salt,192.029,CC1COC(=O)O1,Solvent,102.08899999999998,,,,,,,,,,,,
7298.0,lit_tr8260,,1.0,10.25722,0.000409144,LiTDI,PC,,,,,,38/962,,,,,,,10.1016/j.jpowsour.2015.12.006,FC(C1=NC(C#N)=C([N-]1)C#N)(F)F,Li Salt,192.029,CC1COC(=O)O1,Solvent,102.08899999999998,,,,,,,,,,,,
7299.0,lit_tr8261,,1.0,0.13244,0.00030394,LiTDI,PC,,,,,,38/962,,,,,,,10.1016/j.jpowsour.2015.12.006,FC(C1=NC(C#N)=C([N-]1)C#N)(F)F,Li Salt,192.029,CC1COC(=O)O1,Solvent,102.08899999999998,,,,,,,,,,,,
7300.0,lit_tr8262,,1.0,-9.83726,0.000217876,LiTDI,PC,,,,,,38/962,,,,,,,10.1016/j.jpowsour.2015.12.006,FC(C1=NC(C#N)=C([N-]1)C#N)(F)F,Li Salt,192.029,CC1COC(=O)O1,Solvent,102.08899999999998,,,,,,,,,,,,
7301.0,lit_tr8263,,1.0,-19.8959,0.000145429,LiTDI,PC,,,,,,38/962,,,,,,,10.1016/j.jpowsour.2015.12.006,FC(C1=NC(C#N)=C([N-]1)C#N)(F)F,Li Salt,192.029,CC1COC(=O)O1,Solvent,102.08899999999998,,,,,,,,,,,,
7302.0,lit_tr8264,,1.0,50.18815,0.000723977,LiTDI,PC,,,,,,19/981,,,,,,,10.1016/j.jpowsour.2015.12.006,FC(C1=NC(C#N)=C([N-]1)C#N)(F)F,Li Salt,192.029,CC1COC(=O)O1,Solvent,102.08899999999998,,,,,,,,,,,,
7303.0,lit_tr8265,,1.0,40.44495,0.00060572,LiTDI,PC,,,,,,19/981,,,,,,,10.1016/j.jpowsour.2015.12.006,FC(C1=NC(C#N)=C([N-]1)C#N)(F)F,Li Salt,192.029,CC1COC(=O)O1,Solvent,102.08899999999998,,,,,,,,,,,,
7304.0,lit_tr8266,,1.0,29.93161,0.000494871,LiTDI,PC,,,,,,19/981,,,,,,,10.1016/j.jpowsour.2015.12.006,FC(C1=NC(C#N)=C([N-]1)C#N)(F)F,Li Salt,192.029,CC1COC(=O)O1,Solvent,102.08899999999998,,,,,,,,,,,,
7305.0,lit_tr8267,,1.0,19.81236,0.000404308,LiTDI,PC,,,,,,19/981,,,,,,,10.1016/j.jpowsour.2015.12.006,FC(C1=NC(C#N)=C([N-]1)C#N)(F)F,Li Salt,192.029,CC1COC(=O)O1,Solvent,102.08899999999998,,,,,,,,,,,,
7306.0,lit_tr8268,,1.0,10.16751,0.000322557,LiTDI,PC,,,,,,19/981,,,,,,,10.1016/j.jpowsour.2015.12.006,FC(C1=NC(C#N)=C([N-]1)C#N)(F)F,Li Salt,192.029,CC1COC(=O)O1,Solvent,102.08899999999998,,,,,,,,,,,,
7307.0,lit_tr8269,,1.0,0.04902,0.000248318,LiTDI,PC,,,,,,19/981,,,,,,,10.1016/j.jpowsour.2015.12.006,FC(C1=NC(C#N)=C([N-]1)C#N)(F)F,Li Salt,192.029,CC1COC(=O)O1,Solvent,102.08899999999998,,,,,,,,,,,,
7308.0,lit_tr8270,,1.0,-10.06946,0.000178004,LiTDI,PC,,,,,,19/981,,,,,,,10.1016/j.jpowsour.2015.12.006,FC(C1=NC(C#N)=C([N-]1)C#N)(F)F,Li Salt,192.029,CC1COC(=O)O1,Solvent,102.08899999999998,,,,,,,,,,,,
7309.0,lit_tr8271,,1.0,-19.82421,0.000130671,LiTDI,PC,,,,,,19/981,,,,,,,10.1016/j.jpowsour.2015.12.006,FC(C1=NC(C#N)=C([N-]1)C#N)(F)F,Li Salt,192.029,CC1COC(=O)O1,Solvent,102.08899999999998,,,,,,,,,,,,
7310.0,lit_tr8272,,1.0,49.83809,0.000591487,LiTDI,PC,,,,,,10/990,,,,,,,10.1016/j.jpowsour.2015.12.006,FC(C1=NC(C#N)=C([N-]1)C#N)(F)F,Li Salt,192.029,CC1COC(=O)O1,Solvent,102.08899999999998,,,,,,,,,,,,
7311.0,lit_tr8273,,1.0,39.89652,0.00050079,LiTDI,PC,,,,,,10/990,,,,,,,10.1016/j.jpowsour.2015.12.006,FC(C1=NC(C#N)=C([N-]1)C#N)(F)F,Li Salt,192.029,CC1COC(=O)O1,Solvent,102.08899999999998,,,,,,,,,,,,
7312.0,lit_tr8274,,1.0,30.03428,0.00039953,LiTDI,PC,,,,,,10/990,,,,,,,10.1016/j.jpowsour.2015.12.006,FC(C1=NC(C#N)=C([N-]1)C#N)(F)F,Li Salt,192.029,CC1COC(=O)O1,Solvent,102.08899999999998,,,,,,,,,,,,
7313.0,lit_tr8275,,1.0,20.10033,0.000330318,LiTDI,PC,,,,,,10/990,,,,,,,10.1016/j.jpowsour.2015.12.006,FC(C1=NC(C#N)=C([N-]1)C#N)(F)F,Li Salt,192.029,CC1COC(=O)O1,Solvent,102.08899999999998,,,,,,,,,,,,
7314.0,lit_tr8276,,1.0,9.8987,0.000254294,LiTDI,PC,,,,,,10/990,,,,,,,10.1016/j.jpowsour.2015.12.006,FC(C1=NC(C#N)=C([N-]1)C#N)(F)F,Li Salt,192.029,CC1COC(=O)O1,Solvent,102.08899999999998,,,,,,,,,,,,
7315.0,lit_tr8277,,1.0,-0.03435,0.000202875,LiTDI,PC,,,,,,10/990,,,,,,,10.1016/j.jpowsour.2015.12.006,FC(C1=NC(C#N)=C([N-]1)C#N)(F)F,Li Salt,192.029,CC1COC(=O)O1,Solvent,102.08899999999998,,,,,,,,,,,,
7316.0,lit_tr8278,,1.0,-9.68223,0.000154336,LiTDI,PC,,,,,,10/990,,,,,,,10.1016/j.jpowsour.2015.12.006,FC(C1=NC(C#N)=C([N-]1)C#N)(F)F,Li Salt,192.029,CC1COC(=O)O1,Solvent,102.08899999999998,,,,,,,,,,,,
