Repository: spark8ku/HPG

# HPG-GAT: Hierarchical Polymer Graph-based Model for Ionic Conductivity Prediction

This repository provides:

- Preprocessed dataset used for training and evaluation
- Preprocessed Hierarchical Polymer Graph (HPG) representations of polymer electrolytes
- Scripts for loading and using the data

The original raw dataset can be found at:  
👉 https://github.com/KanHatakeyama/ion_predictor

File: data/processed_electrolytes.csv (part 21 of 39)
ID,title,subtitle,tags,Temperature,Conductivity,component1,component2,component3,component4,component5,component6,mol_ratio,wt_ratio,melting_temp,inorg_name,inorg_contain_ratio(wt),crystallinity,Tg,mp,reference,smiles1,type1,Mw1,smiles2,type2,Mw2,smiles3,type3,Mw3,smiles4,type4,Mw4,smiles5,type5,Mw5,smiles6,type6,Mw6
7317.0,lit_tr8279,,1.0,-19.8959,0.000109327,LiTDI,PC,,,,,,10/990,,,,,,,10.1016/j.jpowsour.2015.12.006,FC(C1=NC(C#N)=C([N-]1)C#N)(F)F,Li Salt,192.029,CC1COC(=O)O1,Solvent,102.08899999999998,,,,,,,,,,,,
7318.0,lit_tr8280,,1.0,50.07138,0.000322557,LiTDI,PC,,,,,,4/996,,,,,,,10.1016/j.jpowsour.2015.12.006,FC(C1=NC(C#N)=C([N-]1)C#N)(F)F,Li Salt,192.029,CC1COC(=O)O1,Solvent,102.08899999999998,,,,,,,,,,,,
7319.0,lit_tr8281,,1.0,40.33511,0.000273097,LiTDI,PC,,,,,,4/996,,,,,,,10.1016/j.jpowsour.2015.12.006,FC(C1=NC(C#N)=C([N-]1)C#N)(F)F,Li Salt,192.029,CC1COC(=O)O1,Solvent,102.08899999999998,,,,,,,,,,,,
7320.0,lit_tr8282,,1.0,30.34271,0.000220482,LiTDI,PC,,,,,,4/996,,,,,,,10.1016/j.jpowsour.2015.12.006,FC(C1=NC(C#N)=C([N-]1)C#N)(F)F,Li Salt,192.029,CC1COC(=O)O1,Solvent,102.08899999999998,,,,,,,,,,,,
7321.0,lit_tr8283,,1.0,20.10033,0.000191166,LiTDI,PC,,,,,,4/996,,,,,,,10.1016/j.jpowsour.2015.12.006,FC(C1=NC(C#N)=C([N-]1)C#N)(F)F,Li Salt,192.029,CC1COC(=O)O1,Solvent,102.08899999999998,,,,,,,,,,,,
7322.0,lit_tr8284,,1.0,9.8987,0.000152512,LiTDI,PC,,,,,,4/996,,,,,,,10.1016/j.jpowsour.2015.12.006,FC(C1=NC(C#N)=C([N-]1)C#N)(F)F,Li Salt,192.029,CC1COC(=O)O1,Solvent,102.08899999999998,,,,,,,,,,,,
7323.0,lit_tr8285,,1.0,-0.11766,0.000120236,LiTDI,PC,,,,,,4/996,,,,,,,10.1016/j.jpowsour.2015.12.006,FC(C1=NC(C#N)=C([N-]1)C#N)(F)F,Li Salt,192.029,CC1COC(=O)O1,Solvent,102.08899999999998,,,,,,,,,,,,
7324.0,lit_tr8286,,1.0,-9.99211,9.47904e-05,LiTDI,PC,,,,,,4/996,,,,,,,10.1016/j.jpowsour.2015.12.006,FC(C1=NC(C#N)=C([N-]1)C#N)(F)F,Li Salt,192.029,CC1COC(=O)O1,Solvent,102.08899999999998,,,,,,,,,,,,
7325.0,lit_tr8287,,1.0,-20.03914,7.38466e-05,LiTDI,PC,,,,,,4/996,,,,,,,10.1016/j.jpowsour.2015.12.006,FC(C1=NC(C#N)=C([N-]1)C#N)(F)F,Li Salt,192.029,CC1COC(=O)O1,Solvent,102.08899999999998,,,,,,,,,,,,
7326.0,lit_tr8288,,1.0,49.95469,0.000273097,LiTDI,PC,,,,,,2/998,,,,,,,10.1016/j.jpowsour.2015.12.006,FC(C1=NC(C#N)=C([N-]1)C#N)(F)F,Li Salt,192.029,CC1COC(=O)O1,Solvent,102.08899999999998,,,,,,,,,,,,
7327.0,lit_tr8289,,1.0,40.00605,0.000228488,LiTDI,PC,,,,,,2/998,,,,,,,10.1016/j.jpowsour.2015.12.006,FC(C1=NC(C#N)=C([N-]1)C#N)(F)F,Li Salt,192.029,CC1COC(=O)O1,Solvent,102.08899999999998,,,,,,,,,,,,
7328.0,lit_tr8290,,1.0,30.03428,0.000191166,LiTDI,PC,,,,,,2/998,,,,,,,10.1016/j.jpowsour.2015.12.006,FC(C1=NC(C#N)=C([N-]1)C#N)(F)F,Li Salt,192.029,CC1COC(=O)O1,Solvent,102.08899999999998,,,,,,,,,,,,
7329.0,lit_tr8291,,1.0,19.90828,0.000161854,LiTDI,PC,,,,,,2/998,,,,,,,10.1016/j.jpowsour.2015.12.006,FC(C1=NC(C#N)=C([N-]1)C#N)(F)F,Li Salt,192.029,CC1COC(=O)O1,Solvent,102.08899999999998,,,,,,,,,,,,
7330.0,lit_tr8292,,1.0,10.25722,0.000132234,LiTDI,PC,,,,,,2/998,,,,,,,10.1016/j.jpowsour.2015.12.006,FC(C1=NC(C#N)=C([N-]1)C#N)(F)F,Li Salt,192.029,CC1COC(=O)O1,Solvent,102.08899999999998,,,,,,,,,,,,
7331.0,lit_tr8293,,1.0,0.04902,0.000106758,LiTDI,PC,,,,,,2/998,,,,,,,10.1016/j.jpowsour.2015.12.006,FC(C1=NC(C#N)=C([N-]1)C#N)(F)F,Li Salt,192.029,CC1COC(=O)O1,Solvent,102.08899999999998,,,,,,,,,,,,
7332.0,lit_tr8294,,1.0,-9.91471,8.41645e-05,LiTDI,PC,,,,,,2/998,,,,,,,10.1016/j.jpowsour.2015.12.006,FC(C1=NC(C#N)=C([N-]1)C#N)(F)F,Li Salt,192.029,CC1COC(=O)O1,Solvent,102.08899999999998,,,,,,,,,,,,
7333.0,lit_tr8295,,1.0,-19.96754,5.89147e-05,LiTDI,PC,,,,,,2/998,,,,,,,10.1016/j.jpowsour.2015.12.006,FC(C1=NC(C#N)=C([N-]1)C#N)(F)F,Li Salt,192.029,CC1COC(=O)O1,Solvent,102.08899999999998,,,,,,,,,,,,
7334.0,lit_tr8296,,1.0,49.95469,0.000182288,LiTDI,PC,,,,,,0.96/999.04,,,,,,,10.1016/j.jpowsour.2015.12.006,FC(C1=NC(C#N)=C([N-]1)C#N)(F)F,Li Salt,192.029,CC1COC(=O)O1,Solvent,102.08899999999998,,,,,,,,,,,,
7335.0,lit_tr8297,,1.0,39.89652,0.00015071,LiTDI,PC,,,,,,0.96/999.04,,,,,,,10.1016/j.jpowsour.2015.12.006,FC(C1=NC(C#N)=C([N-]1)C#N)(F)F,Li Salt,192.029,CC1COC(=O)O1,Solvent,102.08899999999998,,,,,,,,,,,,
7336.0,lit_tr8298,,1.0,29.82901,0.0001276,LiTDI,PC,,,,,,0.96/999.04,,,,,,,10.1016/j.jpowsour.2015.12.006,FC(C1=NC(C#N)=C([N-]1)C#N)(F)F,Li Salt,192.029,CC1COC(=O)O1,Solvent,102.08899999999998,,,,,,,,,,,,
7337.0,lit_tr8299,,1.0,19.62069,9.82324e-05,LiTDI,PC,,,,,,0.96/999.04,,,,,,,10.1016/j.jpowsour.2015.12.006,FC(C1=NC(C#N)=C([N-]1)C#N)(F)F,Li Salt,192.029,CC1COC(=O)O1,Solvent,102.08899999999998,,,,,,,,,,,,
7338.0,lit_tr8300,,1.0,10.07785,7.74434e-05,LiTDI,PC,,,,,,0.96/999.04,,,,,,,10.1016/j.jpowsour.2015.12.006,FC(C1=NC(C#N)=C([N-]1)C#N)(F)F,Li Salt,192.029,CC1COC(=O)O1,Solvent,102.08899999999998,,,,,,,,,,,,
7339.0,lit_tr8301,,1.0,0.13244,6.3271e-05,LiTDI,PC,,,,,,0.96/999.04,,,,,,,10.1016/j.jpowsour.2015.12.006,FC(C1=NC(C#N)=C([N-]1)C#N)(F)F,Li Salt,192.029,CC1COC(=O)O1,Solvent,102.08899999999998,,,,,,,,,,,,
7340.0,lit_tr8302,,1.0,-9.91471,4.92914e-05,LiTDI,PC,,,,,,0.96/999.04,,,,,,,10.1016/j.jpowsour.2015.12.006,FC(C1=NC(C#N)=C([N-]1)C#N)(F)F,Li Salt,192.029,CC1COC(=O)O1,Solvent,102.08899999999998,,,,,,,,,,,,
7341.0,lit_tr8303,,1.0,-20.2537,3.79467e-05,LiTDI,PC,,,,,,0.96/999.04,,,,,,,10.1016/j.jpowsour.2015.12.006,FC(C1=NC(C#N)=C([N-]1)C#N)(F)F,Li Salt,192.029,CC1COC(=O)O1,Solvent,102.08899999999998,,,,,,,,,,,,
7342.0,lit_tr8304,,1.0,50.30501,9.59241e-05,LiTDI,PC,,,,,,0.038406/99.961594,,,,,,,10.1016/j.jpowsour.2015.12.006,FC(C1=NC(C#N)=C([N-]1)C#N)(F)F,Li Salt,192.029,CC1COC(=O)O1,Solvent,102.08899999999998,,,,,,,,,,,,
7343.0,lit_tr8305,,1.0,40.11566,7.56236e-05,LiTDI,PC,,,,,,0.038406/99.961594,,,,,,,10.1016/j.jpowsour.2015.12.006,FC(C1=NC(C#N)=C([N-]1)C#N)(F)F,Li Salt,192.029,CC1COC(=O)O1,Solvent,102.08899999999998,,,,,,,,,,,,
7344.0,lit_tr8306,,1.0,29.93161,6.03324e-05,LiTDI,PC,,,,,,0.038406/99.961594,,,,,,,10.1016/j.jpowsour.2015.12.006,FC(C1=NC(C#N)=C([N-]1)C#N)(F)F,Li Salt,192.029,CC1COC(=O)O1,Solvent,102.08899999999998,,,,,,,,,,,,
7345.0,lit_tr8307,,1.0,19.90828,4.53551e-05,LiTDI,PC,,,,,,0.038406/99.961594,,,,,,,10.1016/j.jpowsour.2015.12.006,FC(C1=NC(C#N)=C([N-]1)C#N)(F)F,Li Salt,192.029,CC1COC(=O)O1,Solvent,102.08899999999998,,,,,,,,,,,,
7346.0,lit_tr8308,,1.0,9.98825,3.5334e-05,LiTDI,PC,,,,,,0.038406/99.961594,,,,,,,10.1016/j.jpowsour.2015.12.006,FC(C1=NC(C#N)=C([N-]1)C#N)(F)F,Li Salt,192.029,CC1COC(=O)O1,Solvent,102.08899999999998,,,,,,,,,,,,
7347.0,lit_tr8309,,1.0,-0.11766,2.50294e-05,LiTDI,PC,,,,,,0.038406/99.961594,,,,,,,10.1016/j.jpowsour.2015.12.006,FC(C1=NC(C#N)=C([N-]1)C#N)(F)F,Li Salt,192.029,CC1COC(=O)O1,Solvent,102.08899999999998,,,,,,,,,,,,
7348.0,lit_tr8310,,1.0,-10.06946,2.0449e-05,LiTDI,PC,,,,,,0.038406/99.961594,,,,,,,10.1016/j.jpowsour.2015.12.006,FC(C1=NC(C#N)=C([N-]1)C#N)(F)F,Li Salt,192.029,CC1COC(=O)O1,Solvent,102.08899999999998,,,,,,,,,,,,
7349.0,lit_tr8311,,1.0,-19.96754,1.48339e-05,LiTDI,PC,,,,,,0.038406/99.961594,,,,,,,10.1016/j.jpowsour.2015.12.006,FC(C1=NC(C#N)=C([N-]1)C#N)(F)F,Li Salt,192.029,CC1COC(=O)O1,Solvent,102.08899999999998,,,,,,,,,,,,
7350.0,lit_tr8312,,1.0,49.95469,5.421e-05,LiTDI,PC,,,,,,0.019203/99.980797,,,,,,,10.1016/j.jpowsour.2015.12.006,FC(C1=NC(C#N)=C([N-]1)C#N)(F)F,Li Salt,192.029,CC1COC(=O)O1,Solvent,102.08899999999998,,,,,,,,,,,,
7351.0,lit_tr8313,,1.0,40.00605,3.84005e-05,LiTDI,PC,,,,,,0.019203/99.980797,,,,,,,10.1016/j.jpowsour.2015.12.006,FC(C1=NC(C#N)=C([N-]1)C#N)(F)F,Li Salt,192.029,CC1COC(=O)O1,Solvent,102.08899999999998,,,,,,,,,,,,
7352.0,lit_tr8314,,1.0,30.03428,3.13731e-05,LiTDI,PC,,,,,,0.019203/99.980797,,,,,,,10.1016/j.jpowsour.2015.12.006,FC(C1=NC(C#N)=C([N-]1)C#N)(F)F,Li Salt,192.029,CC1COC(=O)O1,Solvent,102.08899999999998,,,,,,,,,,,,
7353.0,lit_tr8315,,1.0,20.10033,2.44413e-05,LiTDI,PC,,,,,,0.019203/99.980797,,,,,,,10.1016/j.jpowsour.2015.12.006,FC(C1=NC(C#N)=C([N-]1)C#N)(F)F,Li Salt,192.029,CC1COC(=O)O1,Solvent,102.08899999999998,,,,,,,,,,,,
7354.0,lit_tr8316,,1.0,9.98825,1.85936e-05,LiTDI,PC,,,,,,0.019203/99.980797,,,,,,,10.1016/j.jpowsour.2015.12.006,FC(C1=NC(C#N)=C([N-]1)C#N)(F)F,Li Salt,192.029,CC1COC(=O)O1,Solvent,102.08899999999998,,,,,,,,,,,,
7355.0,lit_tr8317,,1.0,-0.11766,1.46586e-05,LiTDI,PC,,,,,,0.019203/99.980797,,,,,,,10.1016/j.jpowsour.2015.12.006,FC(C1=NC(C#N)=C([N-]1)C#N)(F)F,Li Salt,192.029,CC1COC(=O)O1,Solvent,102.08899999999998,,,,,,,,,,,,
7356.0,lit_tr8318,,1.0,-10.06946,1.14198e-05,LiTDI,PC,,,,,,0.019203/99.980797,,,,,,,10.1016/j.jpowsour.2015.12.006,FC(C1=NC(C#N)=C([N-]1)C#N)(F)F,Li Salt,192.029,CC1COC(=O)O1,Solvent,102.08899999999998,,,,,,,,,,,,
7357.0,lit_tr8319,,1.0,-20.18222,8.48343e-06,LiTDI,PC,,,,,,0.019203/99.980797,,,,,,,10.1016/j.jpowsour.2015.12.006,FC(C1=NC(C#N)=C([N-]1)C#N)(F)F,Li Salt,192.029,CC1COC(=O)O1,Solvent,102.08899999999998,,,,,,,,,,,,
7358.0,lit_tr8320,,1.0,50.11821,0.00236,LiTDI,EC,DMC,,,,,13.4421/28.8526333333333/57.7052666666667,,,,,,,10.1016/j.jpowsour.2015.12.006,FC(C1=NC(C#N)=C([N-]1)C#N)(F)F,Li Salt,192.029,O=C1OCCO1,Solvent,88.062,COC(OC)=O,Solvent,90.078,,,,,,,,,
7359.0,lit_tr8321,,1.0,40.10301,0.00198,LiTDI,EC,DMC,,,,,13.4421/28.8526333333333/57.7052666666667,,,,,,,10.1016/j.jpowsour.2015.12.006,FC(C1=NC(C#N)=C([N-]1)C#N)(F)F,Li Salt,192.029,O=C1OCCO1,Solvent,88.062,COC(OC)=O,Solvent,90.078,,,,,,,,,
7360.0,lit_tr8322,,1.0,30.56297,0.00159,LiTDI,EC,DMC,,,,,13.4421/28.8526333333333/57.7052666666667,,,,,,,10.1016/j.jpowsour.2015.12.006,FC(C1=NC(C#N)=C([N-]1)C#N)(F)F,Li Salt,192.029,O=C1OCCO1,Solvent,88.062,COC(OC)=O,Solvent,90.078,,,,,,,,,
7361.0,lit_tr8323,,1.0,20.16185,0.00131,LiTDI,EC,DMC,,,,,13.4421/28.8526333333333/57.7052666666667,,,,,,,10.1016/j.jpowsour.2015.12.006,FC(C1=NC(C#N)=C([N-]1)C#N)(F)F,Li Salt,192.029,O=C1OCCO1,Solvent,88.062,COC(OC)=O,Solvent,90.078,,,,,,,,,
7362.0,lit_tr8324,,1.0,9.89821,0.000985379,LiTDI,EC,DMC,,,,,13.4421/28.8526333333333/57.7052666666667,,,,,,,10.1016/j.jpowsour.2015.12.006,FC(C1=NC(C#N)=C([N-]1)C#N)(F)F,Li Salt,192.029,O=C1OCCO1,Solvent,88.062,COC(OC)=O,Solvent,90.078,,,,,,,,,
7363.0,lit_tr8325,,1.0,-0.08173,0.000770892,LiTDI,EC,DMC,,,,,13.4421/28.8526333333333/57.7052666666667,,,,,,,10.1016/j.jpowsour.2015.12.006,FC(C1=NC(C#N)=C([N-]1)C#N)(F)F,Li Salt,192.029,O=C1OCCO1,Solvent,88.062,COC(OC)=O,Solvent,90.078,,,,,,,,,
7364.0,lit_tr8326,,1.0,-9.85886,0.000567194,LiTDI,EC,DMC,,,,,13.4421/28.8526333333333/57.7052666666667,,,,,,,10.1016/j.jpowsour.2015.12.006,FC(C1=NC(C#N)=C([N-]1)C#N)(F)F,Li Salt,192.029,O=C1OCCO1,Solvent,88.062,COC(OC)=O,Solvent,90.078,,,,,,,,,
7365.0,lit_tr8327,,1.0,50.11821,0.00206,LiTDI,EC,DMC,,,,,9.6015/30.1328333333333/60.2656666666667,,,,,,,10.1016/j.jpowsour.2015.12.006,FC(C1=NC(C#N)=C([N-]1)C#N)(F)F,Li Salt,192.029,O=C1OCCO1,Solvent,88.062,COC(OC)=O,Solvent,90.078,,,,,,,,,
7366.0,lit_tr8328,,1.0,39.83366,0.00167,LiTDI,EC,DMC,,,,,9.6015/30.1328333333333/60.2656666666667,,,,,,,10.1016/j.jpowsour.2015.12.006,FC(C1=NC(C#N)=C([N-]1)C#N)(F)F,Li Salt,192.029,O=C1OCCO1,Solvent,88.062,COC(OC)=O,Solvent,90.078,,,,,,,,,
7367.0,lit_tr8329,,1.0,29.93077,0.00134,LiTDI,EC,DMC,,,,,9.6015/30.1328333333333/60.2656666666667,,,,,,,10.1016/j.jpowsour.2015.12.006,FC(C1=NC(C#N)=C([N-]1)C#N)(F)F,Li Salt,192.029,O=C1OCCO1,Solvent,88.062,COC(OC)=O,Solvent,90.078,,,,,,,,,
7368.0,lit_tr8330,,1.0,19.80775,0.00113,LiTDI,EC,DMC,,,,,9.6015/30.1328333333333/60.2656666666667,,,,,,,10.1016/j.jpowsour.2015.12.006,FC(C1=NC(C#N)=C([N-]1)C#N)(F)F,Li Salt,192.029,O=C1OCCO1,Solvent,88.062,COC(OC)=O,Solvent,90.078,,,,,,,,,
7369.0,lit_tr8331,,1.0,10.22875,0.000893222,LiTDI,EC,DMC,,,,,9.6015/30.1328333333333/60.2656666666667,,,,,,,10.1016/j.jpowsour.2015.12.006,FC(C1=NC(C#N)=C([N-]1)C#N)(F)F,Li Salt,192.029,O=C1OCCO1,Solvent,88.062,COC(OC)=O,Solvent,90.078,,,,,,,,,
7370.0,lit_tr8332,,1.0,-0.08173,0.00068185,LiTDI,EC,DMC,,,,,9.6015/30.1328333333333/60.2656666666667,,,,,,,10.1016/j.jpowsour.2015.12.006,FC(C1=NC(C#N)=C([N-]1)C#N)(F)F,Li Salt,192.029,O=C1OCCO1,Solvent,88.062,COC(OC)=O,Solvent,90.078,,,,,,,,,
7371.0,lit_tr8333,,1.0,-10.14422,0.000520497,LiTDI,EC,DMC,,,,,9.6015/30.1328333333333/60.2656666666667,,,,,,,10.1016/j.jpowsour.2015.12.006,FC(C1=NC(C#N)=C([N-]1)C#N)(F)F,Li Salt,192.029,O=C1OCCO1,Solvent,88.062,COC(OC)=O,Solvent,90.078,,,,,,,,,
7372.0,lit_tr8334,,1.0,50.54942,0.00222,LiTDI,EC,DMC,,,,,3.8406/32.0531333333333/64.1062666666667,,,,,,,10.1016/j.jpowsour.2015.12.006,FC(C1=NC(C#N)=C([N-]1)C#N)(F)F,Li Salt,192.029,O=C1OCCO1,Solvent,88.062,COC(OC)=O,Solvent,90.078,,,,,,,,,
7373.0,lit_tr8335,,1.0,40.10301,0.00184,LiTDI,EC,DMC,,,,,3.8406/32.0531333333333/64.1062666666667,,,,,,,10.1016/j.jpowsour.2015.12.006,FC(C1=NC(C#N)=C([N-]1)C#N)(F)F,Li Salt,192.029,O=C1OCCO1,Solvent,88.062,COC(OC)=O,Solvent,90.078,,,,,,,,,
7374.0,lit_tr8336,,1.0,29.93077,0.00161,LiTDI,EC,DMC,,,,,3.8406/32.0531333333333/64.1062666666667,,,,,,,10.1016/j.jpowsour.2015.12.006,FC(C1=NC(C#N)=C([N-]1)C#N)(F)F,Li Salt,192.029,O=C1OCCO1,Solvent,88.062,COC(OC)=O,Solvent,90.078,,,,,,,,,
7375.0,lit_tr8337,,1.0,19.80775,0.00136,LiTDI,EC,DMC,,,,,3.8406/32.0531333333333/64.1062666666667,,,,,,,10.1016/j.jpowsour.2015.12.006,FC(C1=NC(C#N)=C([N-]1)C#N)(F)F,Li Salt,192.029,O=C1OCCO1,Solvent,88.062,COC(OC)=O,Solvent,90.078,,,,,,,,,
7376.0,lit_tr8338,,1.0,10.22875,0.00116,LiTDI,EC,DMC,,,,,3.8406/32.0531333333333/64.1062666666667,,,,,,,10.1016/j.jpowsour.2015.12.006,FC(C1=NC(C#N)=C([N-]1)C#N)(F)F,Li Salt,192.029,O=C1OCCO1,Solvent,88.062,COC(OC)=O,Solvent,90.078,,,,,,,,,
7377.0,lit_tr8339,,1.0,-0.18412,0.000904253,LiTDI,EC,DMC,,,,,3.8406/32.0531333333333/64.1062666666667,,,,,,,10.1016/j.jpowsour.2015.12.006,FC(C1=NC(C#N)=C([N-]1)C#N)(F)F,Li Salt,192.029,O=C1OCCO1,Solvent,88.062,COC(OC)=O,Solvent,90.078,,,,,,,,,
7378.0,lit_tr8340,,1.0,-10.2392,0.000698795,LiTDI,EC,DMC,,,,,3.8406/32.0531333333333/64.1062666666667,,,,,,,10.1016/j.jpowsour.2015.12.006,FC(C1=NC(C#N)=C([N-]1)C#N)(F)F,Li Salt,192.029,O=C1OCCO1,Solvent,88.062,COC(OC)=O,Solvent,90.078,,,,,,,,,
7379.0,lit_tr8341,,1.0,50.26182,0.00116,LiTDI,EC,DMC,,,,,1.9203/32.6932333333333/65.3864666666667,,,,,,,10.1016/j.jpowsour.2015.12.006,FC(C1=NC(C#N)=C([N-]1)C#N)(F)F,Li Salt,192.029,O=C1OCCO1,Solvent,88.062,COC(OC)=O,Solvent,90.078,,,,,,,,,
7380.0,lit_tr8342,,1.0,40.10301,0.00101,LiTDI,EC,DMC,,,,,1.9203/32.6932333333333/65.3864666666667,,,,,,,10.1016/j.jpowsour.2015.12.006,FC(C1=NC(C#N)=C([N-]1)C#N)(F)F,Li Salt,192.029,O=C1OCCO1,Solvent,88.062,COC(OC)=O,Solvent,90.078,,,,,,,,,
7381.0,lit_tr8343,,1.0,30.057,0.000871562,LiTDI,EC,DMC,,,,,1.9203/32.6932333333333/65.3864666666667,,,,,,,10.1016/j.jpowsour.2015.12.006,FC(C1=NC(C#N)=C([N-]1)C#N)(F)F,Li Salt,192.029,O=C1OCCO1,Solvent,88.062,COC(OC)=O,Solvent,90.078,,,,,,,,,
7382.0,lit_tr8344,,1.0,19.6899,0.000770892,LiTDI,EC,DMC,,,,,1.9203/32.6932333333333/65.3864666666667,,,,,,,10.1016/j.jpowsour.2015.12.006,FC(C1=NC(C#N)=C([N-]1)C#N)(F)F,Li Salt,192.029,O=C1OCCO1,Solvent,88.062,COC(OC)=O,Solvent,90.078,,,,,,,,,
7383.0,lit_tr8345,,1.0,10.0083,0.000649182,LiTDI,EC,DMC,,,,,1.9203/32.6932333333333/65.3864666666667,,,,,,,10.1016/j.jpowsour.2015.12.006,FC(C1=NC(C#N)=C([N-]1)C#N)(F)F,Li Salt,192.029,O=C1OCCO1,Solvent,88.062,COC(OC)=O,Solvent,90.078,,,,,,,,,
7384.0,lit_tr8346,,1.0,-0.28643,0.000526925,LiTDI,EC,DMC,,,,,1.9203/32.6932333333333/65.3864666666667,,,,,,,10.1016/j.jpowsour.2015.12.006,FC(C1=NC(C#N)=C([N-]1)C#N)(F)F,Li Salt,192.029,O=C1OCCO1,Solvent,88.062,COC(OC)=O,Solvent,90.078,,,,,,,,,
7385.0,lit_tr8347,,1.0,-10.04917,0.00037829,LiTDI,EC,DMC,,,,,1.9203/32.6932333333333/65.3864666666667,,,,,,,10.1016/j.jpowsour.2015.12.006,FC(C1=NC(C#N)=C([N-]1)C#N)(F)F,Li Salt,192.029,O=C1OCCO1,Solvent,88.062,COC(OC)=O,Solvent,90.078,,,,,,,,,
7386.0,lit_tr8348,,1.0,50.11821,0.00107,LiTDI,EC,DMC,,,,,0.96015/33.0132833333333/66.0265666666667,,,,,,,10.1016/j.jpowsour.2015.12.006,FC(C1=NC(C#N)=C([N-]1)C#N)(F)F,Li Salt,192.029,O=C1OCCO1,Solvent,88.062,COC(OC)=O,Solvent,90.078,,,,,,,,,
7387.0,lit_tr8349,,1.0,39.96828,0.000926725,LiTDI,EC,DMC,,,,,0.96015/33.0132833333333/66.0265666666667,,,,,,,10.1016/j.jpowsour.2015.12.006,FC(C1=NC(C#N)=C([N-]1)C#N)(F)F,Li Salt,192.029,O=C1OCCO1,Solvent,88.062,COC(OC)=O,Solvent,90.078,,,,,,,,,
7388.0,lit_tr8350,,1.0,30.30977,0.000819683,LiTDI,EC,DMC,,,,,0.96015/33.0132833333333/66.0265666666667,,,,,,,10.1016/j.jpowsour.2015.12.006,FC(C1=NC(C#N)=C([N-]1)C#N)(F)F,Li Salt,192.029,O=C1OCCO1,Solvent,88.062,COC(OC)=O,Solvent,90.078,,,,,,,,,
7389.0,lit_tr8351,,1.0,20.28007,0.000698795,LiTDI,EC,DMC,,,,,0.96015/33.0132833333333/66.0265666666667,,,,,,,10.1016/j.jpowsour.2015.12.006,FC(C1=NC(C#N)=C([N-]1)C#N)(F)F,Li Salt,192.029,O=C1OCCO1,Solvent,88.062,COC(OC)=O,Solvent,90.078,,,,,,,,,
7390.0,lit_tr8352,,1.0,10.22875,0.000588468,LiTDI,EC,DMC,,,,,0.96015/33.0132833333333/66.0265666666667,,,,,,,10.1016/j.jpowsour.2015.12.006,FC(C1=NC(C#N)=C([N-]1)C#N)(F)F,Li Salt,192.029,O=C1OCCO1,Solvent,88.062,COC(OC)=O,Solvent,90.078,,,,,,,,,
7391.0,lit_tr8353,,1.0,0.43136,0.000471817,LiTDI,EC,DMC,,,,,0.96015/33.0132833333333/66.0265666666667,,,,,,,10.1016/j.jpowsour.2015.12.006,FC(C1=NC(C#N)=C([N-]1)C#N)(F)F,Li Salt,192.029,O=C1OCCO1,Solvent,88.062,COC(OC)=O,Solvent,90.078,,,,,,,,,
7392.0,lit_tr8354,,1.0,-9.95405,0.000402233,LiTDI,EC,DMC,,,,,0.96015/33.0132833333333/66.0265666666667,,,,,,,10.1016/j.jpowsour.2015.12.006,FC(C1=NC(C#N)=C([N-]1)C#N)(F)F,Li Salt,192.029,O=C1OCCO1,Solvent,88.062,COC(OC)=O,Solvent,90.078,,,,,,,,,
7393.0,lit_tr8355,,1.0,50.11821,0.000520497,LiTDI,EC,DMC,,,,,0.38406/33.2053133333333/66.4106266666667,,,,,,,10.1016/j.jpowsour.2015.12.006,FC(C1=NC(C#N)=C([N-]1)C#N)(F)F,Li Salt,192.029,O=C1OCCO1,Solvent,88.062,COC(OC)=O,Solvent,90.078,,,,,,,,,
7394.0,lit_tr8356,,1.0,40.10301,0.000449213,LiTDI,EC,DMC,,,,,0.38406/33.2053133333333/66.4106266666667,,,,,,,10.1016/j.jpowsour.2015.12.006,FC(C1=NC(C#N)=C([N-]1)C#N)(F)F,Li Salt,192.029,O=C1OCCO1,Solvent,88.062,COC(OC)=O,Solvent,90.078,,,,,,,,,
7395.0,lit_tr8357,,1.0,30.057,0.000387691,LiTDI,EC,DMC,,,,,0.38406/33.2053133333333/66.4106266666667,,,,,,,10.1016/j.jpowsour.2015.12.006,FC(C1=NC(C#N)=C([N-]1)C#N)(F)F,Li Salt,192.029,O=C1OCCO1,Solvent,88.062,COC(OC)=O,Solvent,90.078,,,,,,,,,
7396.0,lit_tr8358,,1.0,20.04372,0.000351433,LiTDI,EC,DMC,,,,,0.38406/33.2053133333333/66.4106266666667,,,,,,,10.1016/j.jpowsour.2015.12.006,FC(C1=NC(C#N)=C([N-]1)C#N)(F)F,Li Salt,192.029,O=C1OCCO1,Solvent,88.062,COC(OC)=O,Solvent,90.078,,,,,,,,,
7397.0,lit_tr8359,,1.0,10.11848,0.000285249,LiTDI,EC,DMC,,,,,0.38406/33.2053133333333/66.4106266666667,,,,,,,10.1016/j.jpowsour.2015.12.006,FC(C1=NC(C#N)=C([N-]1)C#N)(F)F,Li Salt,192.029,O=C1OCCO1,Solvent,88.062,COC(OC)=O,Solvent,90.078,,,,,,,,,
7398.0,lit_tr8360,,1.0,0.32859,0.00024318,LiTDI,EC,DMC,,,,,0.38406/33.2053133333333/66.4106266666667,,,,,,,10.1016/j.jpowsour.2015.12.006,FC(C1=NC(C#N)=C([N-]1)C#N)(F)F,Li Salt,192.029,O=C1OCCO1,Solvent,88.062,COC(OC)=O,Solvent,90.078,,,,,,,,,
7399.0,lit_tr8361,,1.0,-10.04917,0.000194975,LiTDI,EC,DMC,,,,,0.38406/33.2053133333333/66.4106266666667,,,,,,,10.1016/j.jpowsour.2015.12.006,FC(C1=NC(C#N)=C([N-]1)C#N)(F)F,Li Salt,192.029,O=C1OCCO1,Solvent,88.062,COC(OC)=O,Solvent,90.078,,,,,,,,,
7400.0,lit_tr8362,,1.0,50.11821,0.000285249,LiTDI,EC,DMC,,,,,0.19203/33.2693233333333/66.5386466666667,,,,,,,10.1016/j.jpowsour.2015.12.006,FC(C1=NC(C#N)=C([N-]1)C#N)(F)F,Li Salt,192.029,O=C1OCCO1,Solvent,88.062,COC(OC)=O,Solvent,90.078,,,,,,,,,
7401.0,lit_tr8363,,1.0,39.96828,0.000252301,LiTDI,EC,DMC,,,,,0.19203/33.2693233333333/66.5386466666667,,,,,,,10.1016/j.jpowsour.2015.12.006,FC(C1=NC(C#N)=C([N-]1)C#N)(F)F,Li Salt,192.029,O=C1OCCO1,Solvent,88.062,COC(OC)=O,Solvent,90.078,,,,,,,,,
7402.0,lit_tr8364,,1.0,29.80464,0.000217747,LiTDI,EC,DMC,,,,,0.19203/33.2693233333333/66.5386466666667,,,,,,,10.1016/j.jpowsour.2015.12.006,FC(C1=NC(C#N)=C([N-]1)C#N)(F)F,Li Salt,192.029,O=C1OCCO1,Solvent,88.062,COC(OC)=O,Solvent,90.078,,,,,,,,,
7403.0,lit_tr8365,,1.0,19.6899,0.000190247,LiTDI,EC,DMC,,,,,0.19203/33.2693233333333/66.5386466666667,,,,,,,10.1016/j.jpowsour.2015.12.006,FC(C1=NC(C#N)=C([N-]1)C#N)(F)F,Li Salt,192.029,O=C1OCCO1,Solvent,88.062,COC(OC)=O,Solvent,90.078,,,,,,,,,
7404.0,lit_tr8366,,1.0,10.11848,0.00016622,LiTDI,EC,DMC,,,,,0.19203/33.2693233333333/66.5386466666667,,,,,,,10.1016/j.jpowsour.2015.12.006,FC(C1=NC(C#N)=C([N-]1)C#N)(F)F,Li Salt,192.029,O=C1OCCO1,Solvent,88.062,COC(OC)=O,Solvent,90.078,,,,,,,,,
7405.0,lit_tr8367,,1.0,0.22589,0.000136582,LiTDI,EC,DMC,,,,,0.19203/33.2693233333333/66.5386466666667,,,,,,,10.1016/j.jpowsour.2015.12.006,FC(C1=NC(C#N)=C([N-]1)C#N)(F)F,Li Salt,192.029,O=C1OCCO1,Solvent,88.062,COC(OC)=O,Solvent,90.078,,,,,,,,,
7406.0,lit_tr8368,,1.0,-10.2392,0.000109508,LiTDI,EC,DMC,,,,,0.19203/33.2693233333333/66.5386466666667,,,,,,,10.1016/j.jpowsour.2015.12.006,FC(C1=NC(C#N)=C([N-]1)C#N)(F)F,Li Salt,192.029,O=C1OCCO1,Solvent,88.062,COC(OC)=O,Solvent,90.078,,,,,,,,,
7407.0,lit_tr8369,,1.0,50.26182,0.000181132,LiTDI,EC,DMC,,,,,0.096015/33.3013283333333/66.6026566666667,,,,,,,10.1016/j.jpowsour.2015.12.006,FC(C1=NC(C#N)=C([N-]1)C#N)(F)F,Li Salt,192.029,O=C1OCCO1,Solvent,88.062,COC(OC)=O,Solvent,90.078,,,,,,,,,
7408.0,lit_tr8370,,1.0,40.37283,0.00016021,LiTDI,EC,DMC,,,,,0.096015/33.3013283333333/66.6026566666667,,,,,,,10.1016/j.jpowsour.2015.12.006,FC(C1=NC(C#N)=C([N-]1)C#N)(F)F,Li Salt,192.029,O=C1OCCO1,Solvent,88.062,COC(OC)=O,Solvent,90.078,,,,,,,,,
7409.0,lit_tr8371,,1.0,30.057,0.000138269,LiTDI,EC,DMC,,,,,0.096015/33.3013283333333/66.6026566666667,,,,,,,10.1016/j.jpowsour.2015.12.006,FC(C1=NC(C#N)=C([N-]1)C#N)(F)F,Li Salt,192.029,O=C1OCCO1,Solvent,88.062,COC(OC)=O,Solvent,90.078,,,,,,,,,
7410.0,lit_tr8372,,1.0,19.6899,0.000125337,LiTDI,EC,DMC,,,,,0.096015/33.3013283333333/66.6026566666667,,,,,,,10.1016/j.jpowsour.2015.12.006,FC(C1=NC(C#N)=C([N-]1)C#N)(F)F,Li Salt,192.029,O=C1OCCO1,Solvent,88.062,COC(OC)=O,Solvent,90.078,,,,,,,,,
7411.0,lit_tr8373,,1.0,10.11848,0.000106852,LiTDI,EC,DMC,,,,,0.096015/33.3013283333333/66.6026566666667,,,,,,,10.1016/j.jpowsour.2015.12.006,FC(C1=NC(C#N)=C([N-]1)C#N)(F)F,Li Salt,192.029,O=C1OCCO1,Solvent,88.062,COC(OC)=O,Solvent,90.078,,,,,,,,,
7412.0,lit_tr8374,,1.0,0.02073,8.99824e-05,LiTDI,EC,DMC,,,,,0.096015/33.3013283333333/66.6026566666667,,,,,,,10.1016/j.jpowsour.2015.12.006,FC(C1=NC(C#N)=C([N-]1)C#N)(F)F,Li Salt,192.029,O=C1OCCO1,Solvent,88.062,COC(OC)=O,Solvent,90.078,,,,,,,,,
7413.0,lit_tr8375,,1.0,-10.04917,7.67117e-05,LiTDI,EC,DMC,,,,,0.096015/33.3013283333333/66.6026566666667,,,,,,,10.1016/j.jpowsour.2015.12.006,FC(C1=NC(C#N)=C([N-]1)C#N)(F)F,Li Salt,192.029,O=C1OCCO1,Solvent,88.062,COC(OC)=O,Solvent,90.078,,,,,,,,,
7414.0,lit_tr8376,,1.0,50.26182,8.46263e-05,LiTDI,EC,DMC,,,,,0.038406/33.3205313333333/66.6410626666667,,,,,,,10.1016/j.jpowsour.2015.12.006,FC(C1=NC(C#N)=C([N-]1)C#N)(F)F,Li Salt,192.029,O=C1OCCO1,Solvent,88.062,COC(OC)=O,Solvent,90.078,,,,,,,,,
7415.0,lit_tr8377,,1.0,40.10301,7.86181e-05,LiTDI,EC,DMC,,,,,0.038406/33.3205313333333/66.6410626666667,,,,,,,10.1016/j.jpowsour.2015.12.006,FC(C1=NC(C#N)=C([N-]1)C#N)(F)F,Li Salt,192.029,O=C1OCCO1,Solvent,88.062,COC(OC)=O,Solvent,90.078,,,,,,,,,
7416.0,lit_tr8378,,1.0,29.93077,7.30364e-05,LiTDI,EC,DMC,,,,,0.038406/33.3205313333333/66.6410626666667,,,,,,,10.1016/j.jpowsour.2015.12.006,FC(C1=NC(C#N)=C([N-]1)C#N)(F)F,Li Salt,192.029,O=C1OCCO1,Solvent,88.062,COC(OC)=O,Solvent,90.078,,,,,,,,,
7417.0,lit_tr8379,,1.0,20.04372,6.46003e-05,LiTDI,EC,DMC,,,,,0.038406/33.3205313333333/66.6410626666667,,,,,,,10.1016/j.jpowsour.2015.12.006,FC(C1=NC(C#N)=C([N-]1)C#N)(F)F,Li Salt,192.029,O=C1OCCO1,Solvent,88.062,COC(OC)=O,Solvent,90.078,,,,,,,,,
7418.0,lit_tr8380,,1.0,9.7882,5.78442e-05,LiTDI,EC,DMC,,,,,0.038406/33.3205313333333/66.6410626666667,,,,,,,10.1016/j.jpowsour.2015.12.006,FC(C1=NC(C#N)=C([N-]1)C#N)(F)F,Li Salt,192.029,O=C1OCCO1,Solvent,88.062,COC(OC)=O,Solvent,90.078,,,,,,,,,
7419.0,lit_tr8381,,1.0,0.12327,4.87117e-05,LiTDI,EC,DMC,,,,,0.038406/33.3205313333333/66.6410626666667,,,,,,,10.1016/j.jpowsour.2015.12.006,FC(C1=NC(C#N)=C([N-]1)C#N)(F)F,Li Salt,192.029,O=C1OCCO1,Solvent,88.062,COC(OC)=O,Solvent,90.078,,,,,,,,,
7420.0,lit_tr8382,,1.0,-10.04917,4.25596e-05,LiTDI,EC,DMC,,,,,0.038406/33.3205313333333/66.6410626666667,,,,,,,10.1016/j.jpowsour.2015.12.006,FC(C1=NC(C#N)=C([N-]1)C#N)(F)F,Li Salt,192.029,O=C1OCCO1,Solvent,88.062,COC(OC)=O,Solvent,90.078,,,,,,,,,
7421.0,lit_tr8383,,1.0,49.97472,3.49712e-05,LiTDI,EC,DMC,,,,,0.019203/33.3269323333333/66.6538646666667,,,,,,,10.1016/j.jpowsour.2015.12.006,FC(C1=NC(C#N)=C([N-]1)C#N)(F)F,Li Salt,192.029,O=C1OCCO1,Solvent,88.062,COC(OC)=O,Solvent,90.078,,,,,,,,,
7422.0,lit_tr8384,,1.0,39.96828,3.2092e-05,LiTDI,EC,DMC,,,,,0.019203/33.3269323333333/66.6538646666667,,,,,,,10.1016/j.jpowsour.2015.12.006,FC(C1=NC(C#N)=C([N-]1)C#N)(F)F,Li Salt,192.029,O=C1OCCO1,Solvent,88.062,COC(OC)=O,Solvent,90.078,,,,,,,,,
7423.0,lit_tr8385,,1.0,30.56297,2.98135e-05,LiTDI,EC,DMC,,,,,0.019203/33.3269323333333/66.6538646666667,,,,,,,10.1016/j.jpowsour.2015.12.006,FC(C1=NC(C#N)=C([N-]1)C#N)(F)F,Li Salt,192.029,O=C1OCCO1,Solvent,88.062,COC(OC)=O,Solvent,90.078,,,,,,,,,
7424.0,lit_tr8386,,1.0,20.16185,2.7359e-05,LiTDI,EC,DMC,,,,,0.019203/33.3269323333333/66.6538646666667,,,,,,,10.1016/j.jpowsour.2015.12.006,FC(C1=NC(C#N)=C([N-]1)C#N)(F)F,Li Salt,192.029,O=C1OCCO1,Solvent,88.062,COC(OC)=O,Solvent,90.078,,,,,,,,,
7425.0,lit_tr8387,,1.0,9.89821,2.39037e-05,LiTDI,EC,DMC,,,,,0.019203/33.3269323333333/66.6538646666667,,,,,,,10.1016/j.jpowsour.2015.12.006,FC(C1=NC(C#N)=C([N-]1)C#N)(F)F,Li Salt,192.029,O=C1OCCO1,Solvent,88.062,COC(OC)=O,Solvent,90.078,,,,,,,,,
7426.0,lit_tr8388,,1.0,-0.08173,2.11427e-05,LiTDI,EC,DMC,,,,,0.019203/33.3269323333333/66.6538646666667,,,,,,,10.1016/j.jpowsour.2015.12.006,FC(C1=NC(C#N)=C([N-]1)C#N)(F)F,Li Salt,192.029,O=C1OCCO1,Solvent,88.062,COC(OC)=O,Solvent,90.078,,,,,,,,,
7427.0,lit_tr8389,,1.0,-10.04917,2.16681e-05,LiTDI,EC,DMC,,,,,0.019203/33.3269323333333/66.6538646666667,,,,,,,10.1016/j.jpowsour.2015.12.006,FC(C1=NC(C#N)=C([N-]1)C#N)(F)F,Li Salt,192.029,O=C1OCCO1,Solvent,88.062,COC(OC)=O,Solvent,90.078,,,,,,,,,
7240.0,lit_tr8202,,1.0,99.61786,0.0124,LiTFSI,Pyr11O1FSI,,,,,0.095/0.905,,,,,,,,10.1016/j.jpowsour.2016.06.087,O=S([N-]S(=O)(C(F)(F)F)=O)(C(F)(F)F)=O,Li Salt,287.088,polymer_Pyr11O1FSI,Ionic Liquid,310.04687005200003,,,,,,,,,,,,
7241.0,lit_tr8203,,1.0,89.10597,0.01055,LiTFSI,Pyr11O1FSI,,,,,0.095/0.905,,,,,,,,10.1016/j.jpowsour.2016.06.087,O=S([N-]S(=O)(C(F)(F)F)=O)(C(F)(F)F)=O,Li Salt,287.088,polymer_Pyr11O1FSI,Ionic Liquid,310.04687005200003,,,,,,,,,,,,
7242.0,lit_tr8204,,1.0,80.28915,0.00898,LiTFSI,Pyr11O1FSI,,,,,0.095/0.905,,,,,,,,10.1016/j.jpowsour.2016.06.087,O=S([N-]S(=O)(C(F)(F)F)=O)(C(F)(F)F)=O,Li Salt,287.088,polymer_Pyr11O1FSI,Ionic Liquid,310.04687005200003,,,,,,,,,,,,
7243.0,lit_tr8205,,1.0,70.4714,0.00764,LiTFSI,Pyr11O1FSI,,,,,0.095/0.905,,,,,,,,10.1016/j.jpowsour.2016.06.087,O=S([N-]S(=O)(C(F)(F)F)=O)(C(F)(F)F)=O,Li Salt,287.088,polymer_Pyr11O1FSI,Ionic Liquid,310.04687005200003,,,,,,,,,,,,
7244.0,lit_tr8206,,1.0,60.18333,0.00608,LiTFSI,Pyr11O1FSI,,,,,0.095/0.905,,,,,,,,10.1016/j.jpowsour.2016.06.087,O=S([N-]S(=O)(C(F)(F)F)=O)(C(F)(F)F)=O,Li Salt,287.088,polymer_Pyr11O1FSI,Ionic Liquid,310.04687005200003,,,,,,,,,,,,
7245.0,lit_tr8207,,1.0,49.86741,0.00517,LiTFSI,Pyr11O1FSI,,,,,0.095/0.905,,,,,,,,10.1016/j.jpowsour.2016.06.087,O=S([N-]S(=O)(C(F)(F)F)=O)(C(F)(F)F)=O,Li Salt,287.088,polymer_Pyr11O1FSI,Ionic Liquid,310.04687005200003,,,,,,,,,,,,
7246.0,lit_tr8208,,1.0,39.87718,0.00406,LiTFSI,Pyr11O1FSI,,,,,0.095/0.905,,,,,,,,10.1016/j.jpowsour.2016.06.087,O=S([N-]S(=O)(C(F)(F)F)=O)(C(F)(F)F)=O,Li Salt,287.088,polymer_Pyr11O1FSI,Ionic Liquid,310.04687005200003,,,,,,,,,,,,
7247.0,lit_tr8209,,1.0,30.21058,0.0031,LiTFSI,Pyr11O1FSI,,,,,0.095/0.905,,,,,,,,10.1016/j.jpowsour.2016.06.087,O=S([N-]S(=O)(C(F)(F)F)=O)(C(F)(F)F)=O,Li Salt,287.088,polymer_Pyr11O1FSI,Ionic Liquid,310.04687005200003,,,,,,,,,,,,
7248.0,lit_tr8210,,1.0,25.33079,0.00271,LiTFSI,Pyr11O1FSI,,,,,0.095/0.905,,,,,,,,10.1016/j.jpowsour.2016.06.087,O=S([N-]S(=O)(C(F)(F)F)=O)(C(F)(F)F)=O,Li Salt,287.088,polymer_Pyr11O1FSI,Ionic Liquid,310.04687005200003,,,,,,,,,,,,
7249.0,lit_tr8211,,1.0,20.08968,0.0023,LiTFSI,Pyr11O1FSI,,,,,0.095/0.905,,,,,,,,10.1016/j.jpowsour.2016.06.087,O=S([N-]S(=O)(C(F)(F)F)=O)(C(F)(F)F)=O,Li Salt,287.088,polymer_Pyr11O1FSI,Ionic Liquid,310.04687005200003,,,,,,,,,,,,
7250.0,lit_tr8212,,1.0,9.90085,0.00169,LiTFSI,Pyr11O1FSI,,,,,0.095/0.905,,,,,,,,10.1016/j.jpowsour.2016.06.087,O=S([N-]S(=O)(C(F)(F)F)=O)(C(F)(F)F)=O,Li Salt,287.088,polymer_Pyr11O1FSI,Ionic Liquid,310.04687005200003,,,,,,,,,,,,
7251.0,lit_tr8213,,1.0,-0.27418,0.0011,LiTFSI,Pyr11O1FSI,,,,,0.095/0.905,,,,,,,,10.1016/j.jpowsour.2016.06.087,O=S([N-]S(=O)(C(F)(F)F)=O)(C(F)(F)F)=O,Li Salt,287.088,polymer_Pyr11O1FSI,Ionic Liquid,310.04687005200003,,,,,,,,,,,,
7252.0,lit_tr8214,,1.0,-9.74306,0.000714169,LiTFSI,Pyr11O1FSI,,,,,0.095/0.905,,,,,,,,10.1016/j.jpowsour.2016.06.087,O=S([N-]S(=O)(C(F)(F)F)=O)(C(F)(F)F)=O,Li Salt,287.088,polymer_Pyr11O1FSI,Ionic Liquid,310.04687005200003,,,,,,,,,,,,
7253.0,lit_tr8215,,1.0,-19.54332,0.000405683,LiTFSI,Pyr11O1FSI,,,,,0.095/0.905,,,,,,,,10.1016/j.jpowsour.2016.06.087,O=S([N-]S(=O)(C(F)(F)F)=O)(C(F)(F)F)=O,Li Salt,287.088,polymer_Pyr11O1FSI,Ionic Liquid,310.04687005200003,,,,,,,,,,,,
7254.0,lit_tr8216,,1.0,-29.70977,0.000201416,LiTFSI,Pyr11O1FSI,,,,,0.095/0.905,,,,,,,,10.1016/j.jpowsour.2016.06.087,O=S([N-]S(=O)(C(F)(F)F)=O)(C(F)(F)F)=O,Li Salt,287.088,polymer_Pyr11O1FSI,Ionic Liquid,310.04687005200003,,,,,,,,,,,,
7255.0,lit_tr8217,,1.0,-39.74679,8.74018e-05,LiTFSI,Pyr11O1FSI,,,,,0.095/0.905,,,,,,,,10.1016/j.jpowsour.2016.06.087,O=S([N-]S(=O)(C(F)(F)F)=O)(C(F)(F)F)=O,Li Salt,287.088,polymer_Pyr11O1FSI,Ionic Liquid,310.04687005200003,,,,,,,,,,,,
7256.0,lit_tr8218,,1.0,99.61786,0.00948,LiTFSI,Pry13FSI,,,,,0.095/0.905,,,,,,,,10.1016/j.jpowsour.2016.06.087,O=S([N-]S(=O)(C(F)(F)F)=O)(C(F)(F)F)=O,Li Salt,287.088,polymer_Pry13FSI,Ionic Liquid,329.031554336,,,,,,,,,,,,
7257.0,lit_tr8219,,1.0,88.71349,0.00817,LiTFSI,Pry13FSI,,,,,0.095/0.905,,,,,,,,10.1016/j.jpowsour.2016.06.087,O=S([N-]S(=O)(C(F)(F)F)=O)(C(F)(F)F)=O,Li Salt,287.088,polymer_Pry13FSI,Ionic Liquid,329.031554336,,,,,,,,,,,,
7258.0,lit_tr8220,,1.0,78.42895,0.00695,LiTFSI,Pry13FSI,,,,,0.095/0.905,,,,,,,,10.1016/j.jpowsour.2016.06.087,O=S([N-]S(=O)(C(F)(F)F)=O)(C(F)(F)F)=O,Li Salt,287.088,polymer_Pry13FSI,Ionic Liquid,329.031554336,,,,,,,,,,,,
7259.0,lit_tr8221,,1.0,69.76581,0.00591,LiTFSI,Pry13FSI,,,,,0.095/0.905,,,,,,,,10.1016/j.jpowsour.2016.06.087,O=S([N-]S(=O)(C(F)(F)F)=O)(C(F)(F)F)=O,Li Salt,287.088,polymer_Pry13FSI,Ionic Liquid,329.031554336,,,,,,,,,,,,
7260.0,lit_tr8222,,1.0,58.52825,0.0047,LiTFSI,Pry13FSI,,,,,0.095/0.905,,,,,,,,10.1016/j.jpowsour.2016.06.087,O=S([N-]S(=O)(C(F)(F)F)=O)(C(F)(F)F)=O,Li Salt,287.088,polymer_Pry13FSI,Ionic Liquid,329.031554336,,,,,,,,,,,,
7261.0,lit_tr8223,,1.0,50.18011,0.00379,LiTFSI,Pry13FSI,,,,,0.095/0.905,,,,,,,,10.1016/j.jpowsour.2016.06.087,O=S([N-]S(=O)(C(F)(F)F)=O)(C(F)(F)F)=O,Li Salt,287.088,polymer_Pry13FSI,Ionic Liquid,329.031554336,,,,,,,,,,,,
7262.0,lit_tr8224,,1.0,39.58408,0.00294,LiTFSI,Pry13FSI,,,,,0.095/0.905,,,,,,,,10.1016/j.jpowsour.2016.06.087,O=S([N-]S(=O)(C(F)(F)F)=O)(C(F)(F)F)=O,Li Salt,287.088,polymer_Pry13FSI,Ionic Liquid,329.031554336,,,,,,,,,,,,
7263.0,lit_tr8225,,1.0,29.9353,0.00215,LiTFSI,Pry13FSI,,,,,0.095/0.905,,,,,,,,10.1016/j.jpowsour.2016.06.087,O=S([N-]S(=O)(C(F)(F)F)=O)(C(F)(F)F)=O,Li Salt,287.088,polymer_Pry13FSI,Ionic Liquid,329.031554336,,,,,,,,,,,,
7264.0,lit_tr8226,,1.0,24.00302,0.00193,LiTFSI,Pry13FSI,,,,,0.095/0.905,,,,,,,,10.1016/j.jpowsour.2016.06.087,O=S([N-]S(=O)(C(F)(F)F)=O)(C(F)(F)F)=O,Li Salt,287.088,polymer_Pry13FSI,Ionic Liquid,329.031554336,,,,,,,,,,,,
7265.0,lit_tr8227,,1.0,19.83246,0.00167,LiTFSI,Pry13FSI,,,,,0.095/0.905,,,,,,,,10.1016/j.jpowsour.2016.06.087,O=S([N-]S(=O)(C(F)(F)F)=O)(C(F)(F)F)=O,Li Salt,287.088,polymer_Pry13FSI,Ionic Liquid,329.031554336,,,,,,,,,,,,
7266.0,lit_tr8228,,1.0,9.66118,0.00114,LiTFSI,Pry13FSI,,,,,0.095/0.905,,,,,,,,10.1016/j.jpowsour.2016.06.087,O=S([N-]S(=O)(C(F)(F)F)=O)(C(F)(F)F)=O,Li Salt,287.088,polymer_Pry13FSI,Ionic Liquid,329.031554336,,,,,,,,,,,,
7267.0,lit_tr8229,,1.0,-0.27418,0.000733664,LiTFSI,Pry13FSI,,,,,0.095/0.905,,,,,,,,10.1016/j.jpowsour.2016.06.087,O=S([N-]S(=O)(C(F)(F)F)=O)(C(F)(F)F)=O,Li Salt,287.088,polymer_Pry13FSI,Ionic Liquid,329.031554336,,,,,,,,,,,,
7268.0,lit_tr8230,,1.0,-9.53516,0.000445782,LiTFSI,Pry13FSI,,,,,0.095/0.905,,,,,,,,10.1016/j.jpowsour.2016.06.087,O=S([N-]S(=O)(C(F)(F)F)=O)(C(F)(F)F)=O,Li Salt,287.088,polymer_Pry13FSI,Ionic Liquid,329.031554336,,,,,,,,,,,,
7269.0,lit_tr8231,,1.0,-19.73574,0.000230448,LiTFSI,Pry13FSI,,,,,0.095/0.905,,,,,,,,10.1016/j.jpowsour.2016.06.087,O=S([N-]S(=O)(C(F)(F)F)=O)(C(F)(F)F)=O,Li Salt,287.088,polymer_Pry13FSI,Ionic Liquid,329.031554336,,,,,,,,,,,,
7270.0,lit_tr8232,,1.0,-29.70977,0.000111374,LiTFSI,Pry13FSI,,,,,0.095/0.905,,,,,,,,10.1016/j.jpowsour.2016.06.087,O=S([N-]S(=O)(C(F)(F)F)=O)(C(F)(F)F)=O,Li Salt,287.088,polymer_Pry13FSI,Ionic Liquid,329.031554336,,,,,,,,,,,,
7271.0,lit_tr8233,,1.0,-40.07254,4.45782e-05,LiTFSI,Pry13FSI,,,,,0.095/0.905,,,,,,,,10.1016/j.jpowsour.2016.06.087,O=S([N-]S(=O)(C(F)(F)F)=O)(C(F)(F)F)=O,Li Salt,287.088,polymer_Pry13FSI,Ionic Liquid,329.031554336,,,,,,,,,,,,
3394.0,lit_tr4356,,1.0,80.10241,0.00035,pol_s116,PVDF-HFP,,,,,,2/3,,,,,,,10.1016/j.jpowsour.2016.10.033,polymer_pol_s116,co-Polymer,101318.75821383332,polymer_PVDF-HFP,Polymer,110964.43065032,,,,,,,,,,,,
3395.0,lit_tr4357,,1.0,70.26906,0.000319355,pol_s116,PVDF-HFP,,,,,,2/3,,,,,,,10.1016/j.jpowsour.2016.10.033,polymer_pol_s116,co-Polymer,101318.75821383332,polymer_PVDF-HFP,Polymer,110964.43065032,,,,,,,,,,,,
3396.0,lit_tr4358,,1.0,59.98766,0.000281183,pol_s116,PVDF-HFP,,,,,,2/3,,,,,,,10.1016/j.jpowsour.2016.10.033,polymer_pol_s116,co-Polymer,101318.75821383332,polymer_PVDF-HFP,Polymer,110964.43065032,,,,,,,,,,,,
3397.0,lit_tr4359,,1.0,49.66001,0.000223118,pol_s116,PVDF-HFP,,,,,,2/3,,,,,,,10.1016/j.jpowsour.2016.10.033,polymer_pol_s116,co-Polymer,101318.75821383332,polymer_PVDF-HFP,Polymer,110964.43065032,,,,,,,,,,,,
3398.0,lit_tr4360,,1.0,39.95345,0.000170968,pol_s116,PVDF-HFP,,,,,,2/3,,,,,,,10.1016/j.jpowsour.2016.10.033,polymer_pol_s116,co-Polymer,101318.75821383332,polymer_PVDF-HFP,Polymer,110964.43065032,,,,,,,,,,,,
3399.0,lit_tr4361,,1.0,29.51667,0.000131183,pol_s116,PVDF-HFP,,,,,,2/3,,,,,,,10.1016/j.jpowsour.2016.10.033,polymer_pol_s116,co-Polymer,101318.75821383332,polymer_PVDF-HFP,Polymer,110964.43065032,,,,,,,,,,,,
3400.0,lit_tr4362,,1.0,24.59397,0.000103763,pol_s116,PVDF-HFP,,,,,,2/3,,,,,,,10.1016/j.jpowsour.2016.10.033,polymer_pol_s116,co-Polymer,101318.75821383332,polymer_PVDF-HFP,Polymer,110964.43065032,,,,,,,,,,,,
2530.0,lit_tr2530,,1.0,110.0,0.000828547,j5,4s,,,,,1/20,,,,,,,,10.1016/j.jpowsour.2017.02.047,O=S(C(F)(F)C(C(C(F)(F)F)(F)F)(F)F)([N-]S(=O)(C(C(C(C(F)(F)F)(F)F)(F)F)(F)F)=O)=O,Li Salt,587.1300000000001,polymer_4s,Polymer Electrolyte,5226073.949215684,,,,,,,,,,,,
2531.0,lit_tr2531,,1.0,100.0,0.00066341,j5,4s,,,,,1/20,,,,,,,,10.1016/j.jpowsour.2017.02.047,O=S(C(F)(F)C(C(C(F)(F)F)(F)F)(F)F)([N-]S(=O)(C(C(C(C(F)(F)F)(F)F)(F)F)(F)F)=O)=O,Li Salt,587.1300000000001,polymer_4s,Polymer Electrolyte,5226073.949215684,,,,,,,,,,,,
2532.0,lit_tr2532,,1.0,90.0,0.000496072,j5,4s,,,,,1/20,,,,,,,,10.1016/j.jpowsour.2017.02.047,O=S(C(F)(F)C(C(C(F)(F)F)(F)F)(F)F)([N-]S(=O)(C(C(C(C(F)(F)F)(F)F)(F)F)(F)F)=O)=O,Li Salt,587.1300000000001,polymer_4s,Polymer Electrolyte,5226073.949215684,,,,,,,,,,,,
2533.0,lit_tr2533,,1.0,80.0,0.000364654,j5,4s,,,,,1/20,,,,,,,,10.1016/j.jpowsour.2017.02.047,O=S(C(F)(F)C(C(C(F)(F)F)(F)F)(F)F)([N-]S(=O)(C(C(C(C(F)(F)F)(F)F)(F)F)(F)F)=O)=O,Li Salt,587.1300000000001,polymer_4s,Polymer Electrolyte,5226073.949215684,,,,,,,,,,,,
2534.0,lit_tr2534,,1.0,70.0,0.000200438,j5,4s,,,,,1/20,,,,,,,,10.1016/j.jpowsour.2017.02.047,O=S(C(F)(F)C(C(C(F)(F)F)(F)F)(F)F)([N-]S(=O)(C(C(C(C(F)(F)F)(F)F)(F)F)(F)F)=O)=O,Li Salt,587.1300000000001,polymer_4s,Polymer Electrolyte,5226073.949215684,,,,,,,,,,,,
2535.0,lit_tr2535,,1.0,60.0,8.97367e-05,j5,4s,,,,,1/20,,,,,,,,10.1016/j.jpowsour.2017.02.047,O=S(C(F)(F)C(C(C(F)(F)F)(F)F)(F)F)([N-]S(=O)(C(C(C(C(F)(F)F)(F)F)(F)F)(F)F)=O)=O,Li Salt,587.1300000000001,polymer_4s,Polymer Electrolyte,5226073.949215684,,,,,,,,,,,,
2536.0,lit_tr2536,,1.0,50.0,2.62009e-05,j5,4s,,,,,1/20,,,,,,,,10.1016/j.jpowsour.2017.02.047,O=S(C(F)(F)C(C(C(F)(F)F)(F)F)(F)F)([N-]S(=O)(C(C(C(C(F)(F)F)(F)F)(F)F)(F)F)=O)=O,Li Salt,587.1300000000001,polymer_4s,Polymer Electrolyte,5226073.949215684,,,,,,,,,,,,
2537.0,lit_tr2537,,1.0,40.0,7.52035e-06,j5,4s,,,,,1/20,,,,,,,,10.1016/j.jpowsour.2017.02.047,O=S(C(F)(F)C(C(C(F)(F)F)(F)F)(F)F)([N-]S(=O)(C(C(C(C(F)(F)F)(F)F)(F)F)(F)F)=O)=O,Li Salt,587.1300000000001,polymer_4s,Polymer Electrolyte,5226073.949215684,,,,,,,,,,,,
2538.0,lit_tr2538,,1.0,25.0,7.87118e-07,j5,4s,,,,,1/20,,,,,,,,10.1016/j.jpowsour.2017.02.047,O=S(C(F)(F)C(C(C(F)(F)F)(F)F)(F)F)([N-]S(=O)(C(C(C(C(F)(F)F)(F)F)(F)F)(F)F)=O)=O,Li Salt,587.1300000000001,polymer_4s,Polymer Electrolyte,5226073.949215684,,,,,,,,,,,,
7466.0,lit_tr8428,,1.0,115.69331,0.00102,20190325_13_PEGBC,LiTFSI,,,,,,80/20,,,,,,,10.1016/j.jpowsour.2017.05.097,OCCOC(NCCCOCCOCCOCCCNC(CCO)=O)=O,Electrolyte,380.43800000000016,O=S([N-]S(=O)(C(F)(F)F)=O)(C(F)(F)F)=O,Li Salt,287.088,,,,,,,,,,,,
7467.0,lit_tr8429,,1.0,107.57289,0.000791069,20190325_13_PEGBC,LiTFSI,,,,,,80/20,,,,,,,10.1016/j.jpowsour.2017.05.097,OCCOC(NCCCOCCOCCOCCCNC(CCO)=O)=O,Electrolyte,380.43800000000016,O=S([N-]S(=O)(C(F)(F)F)=O)(C(F)(F)F)=O,Li Salt,287.088,,,,,,,,,,,,
7468.0,lit_tr8430,,1.0,97.45203,0.000501187,20190325_13_PEGBC,LiTFSI,,,,,,80/20,,,,,,,10.1016/j.jpowsour.2017.05.097,OCCOC(NCCCOCCOCCOCCCNC(CCO)=O)=O,Electrolyte,380.43800000000016,O=S([N-]S(=O)(C(F)(F)F)=O)(C(F)(F)F)=O,Li Salt,287.088,,,,,,,,,,,,
7469.0,lit_tr8431,,1.0,83.50914,0.000305995,20190325_13_PEGBC,LiTFSI,,,,,,80/20,,,,,,,10.1016/j.jpowsour.2017.05.097,OCCOC(NCCCOCCOCCOCCCNC(CCO)=O)=O,Electrolyte,380.43800000000016,O=S([N-]S(=O)(C(F)(F)F)=O)(C(F)(F)F)=O,Li Salt,287.088,,,,,,,,,,,,
7470.0,lit_tr8432,,1.0,67.12279,0.000121319,20190325_13_PEGBC,LiTFSI,,,,,,80/20,,,,,,,10.1016/j.jpowsour.2017.05.097,OCCOC(NCCCOCCOCCOCCCNC(CCO)=O)=O,Electrolyte,380.43800000000016,O=S([N-]S(=O)(C(F)(F)F)=O)(C(F)(F)F)=O,Li Salt,287.088,,,,,,,,,,,,
7471.0,lit_tr8433,,1.0,48.64226,4.19966e-05,20190325_13_PEGBC,LiTFSI,,,,,,80/20,,,,,,,10.1016/j.jpowsour.2017.05.097,OCCOC(NCCCOCCOCCOCCCNC(CCO)=O)=O,Electrolyte,380.43800000000016,O=S([N-]S(=O)(C(F)(F)F)=O)(C(F)(F)F)=O,Li Salt,287.088,,,,,,,,,,,,
7472.0,lit_tr8434,,1.0,37.12711,1.60456e-05,20190325_13_PEGBC,LiTFSI,,,,,,80/20,,,,,,,10.1016/j.jpowsour.2017.05.097,OCCOC(NCCCOCCOCCOCCCNC(CCO)=O)=O,Electrolyte,380.43800000000016,O=S([N-]S(=O)(C(F)(F)F)=O)(C(F)(F)F)=O,Li Salt,287.088,,,,,,,,,,,,
7473.0,lit_tr8435,,1.0,26.02947,6.85037e-06,20190325_13_PEGBC,LiTFSI,,,,,,80/20,,,,,,,10.1016/j.jpowsour.2017.05.097,OCCOC(NCCCOCCOCCOCCCNC(CCO)=O)=O,Electrolyte,380.43800000000016,O=S([N-]S(=O)(C(F)(F)F)=O)(C(F)(F)F)=O,Li Salt,287.088,,,,,,,,,,,,
7474.0,lit_tr8436,,1.0,116.33233,0.000917276,20190325_13_PEGBC,LiTFSI,,,,,,70/30,,,,,,,10.1016/j.jpowsour.2017.05.097,OCCOC(NCCCOCCOCCOCCCNC(CCO)=O)=O,Electrolyte,380.43800000000016,O=S([N-]S(=O)(C(F)(F)F)=O)(C(F)(F)F)=O,Li Salt,287.088,,,,,,,,,,,,
7475.0,lit_tr8437,,1.0,110.4486,0.000791069,20190325_13_PEGBC,LiTFSI,,,,,,70/30,,,,,,,10.1016/j.jpowsour.2017.05.097,OCCOC(NCCCOCCOCCOCCCNC(CCO)=O)=O,Electrolyte,380.43800000000016,O=S([N-]S(=O)(C(F)(F)F)=O)(C(F)(F)F)=O,Li Salt,287.088,,,,,,,,,,,,
7476.0,lit_tr8438,,1.0,98.03246,0.000477058,20190325_13_PEGBC,LiTFSI,,,,,,70/30,,,,,,,10.1016/j.jpowsour.2017.05.097,OCCOC(NCCCOCCOCCOCCCNC(CCO)=O)=O,Electrolyte,380.43800000000016,O=S([N-]S(=O)(C(F)(F)F)=O)(C(F)(F)F)=O,Li Salt,287.088,,,,,,,,,,,,
7477.0,lit_tr8439,,1.0,85.85025,0.000302244,20190325_13_PEGBC,LiTFSI,,,,,,70/30,,,,,,,10.1016/j.jpowsour.2017.05.097,OCCOC(NCCCOCCOCCOCCCNC(CCO)=O)=O,Electrolyte,380.43800000000016,O=S([N-]S(=O)(C(F)(F)F)=O)(C(F)(F)F)=O,Li Salt,287.088,,,,,,,,,,,,
7478.0,lit_tr8440,,1.0,73.25682,0.00014242,20190325_13_PEGBC,LiTFSI,,,,,,70/30,,,,,,,10.1016/j.jpowsour.2017.05.097,OCCOC(NCCCOCCOCCOCCCNC(CCO)=O)=O,Electrolyte,380.43800000000016,O=S([N-]S(=O)(C(F)(F)F)=O)(C(F)(F)F)=O,Li Salt,287.088,,,,,,,,,,,,
