Repository: spark8ku/HPG

# HPG-GAT: Hierarchical Polymer Graph-based Model for Ionic Conductivity Prediction

This repository provides:

- Preprocessed dataset used for training and evaluation
- Preprocessed Hierarchical Polymer Graph (HPG) representations of polymer electrolytes
- Scripts for loading and using the data

The original raw dataset can be found at:  
👉 https://github.com/KanHatakeyama/ion_predictor

File: data/processed_electrolytes.csv (part 22 of 39)
ID,title,subtitle,tags,Temperature,Conductivity,component1,component2,component3,component4,component5,component6,mol_ratio,wt_ratio,melting_temp,inorg_name,inorg_contain_ratio(wt),crystallinity,Tg,mp,reference,smiles1,type1,Mw1,smiles2,type2,Mw2,smiles3,type3,Mw3,smiles4,type4,Mw4,smiles5,type5,Mw5,smiles6,type6,Mw6
7479.0,lit_tr8441,,1.0,53.82172,4.93012e-05,20190325_13_PEGBC,LiTFSI,,,,,,70/30,,,,,,,10.1016/j.jpowsour.2017.05.097,OCCOC(NCCCOCCOCCOCCCNC(CCO)=O)=O,Electrolyte,380.43800000000016,O=S([N-]S(=O)(C(F)(F)F)=O)(C(F)(F)F)=O,Li Salt,287.088,,,,,,,,,,,,
7480.0,lit_tr8442,,1.0,36.99177,1.15004e-05,20190325_13_PEGBC,LiTFSI,,,,,,70/30,,,,,,,10.1016/j.jpowsour.2017.05.097,OCCOC(NCCCOCCOCCOCCCNC(CCO)=O)=O,Electrolyte,380.43800000000016,O=S([N-]S(=O)(C(F)(F)F)=O)(C(F)(F)F)=O,Li Salt,287.088,,,,,,,,,,,,
7481.0,lit_tr8443,,1.0,26.28146,5.22224e-06,20190325_13_PEGBC,LiTFSI,,,,,,70/30,,,,,,,10.1016/j.jpowsour.2017.05.097,OCCOC(NCCCOCCOCCOCCCNC(CCO)=O)=O,Electrolyte,380.43800000000016,O=S([N-]S(=O)(C(F)(F)F)=O)(C(F)(F)F)=O,Li Salt,287.088,,,,,,,,,,,,
7482.0,lit_tr8444,,1.0,21.56503,4.18243e-06,20190325_13_PEGBC,LiTFSI,,,,,,70/30,,,,,,,10.1016/j.jpowsour.2017.05.097,OCCOC(NCCCOCCOCCOCCCNC(CCO)=O)=O,Electrolyte,380.43800000000016,O=S([N-]S(=O)(C(F)(F)F)=O)(C(F)(F)F)=O,Li Salt,287.088,,,,,,,,,,,,
7483.0,lit_tr8445,,1.0,110.24175,0.000641421,20190325_13_PEGBC,LiTFSI,,,,,,60/40,,,,,,,10.1016/j.jpowsour.2017.05.097,OCCOC(NCCCOCCOCCOCCCNC(CCO)=O)=O,Electrolyte,380.43800000000016,O=S([N-]S(=O)(C(F)(F)F)=O)(C(F)(F)F)=O,Li Salt,287.088,,,,,,,,,,,,
7484.0,lit_tr8446,,1.0,98.22634,0.000421697,20190325_13_PEGBC,LiTFSI,,,,,,60/40,,,,,,,10.1016/j.jpowsour.2017.05.097,OCCOC(NCCCOCCOCCOCCCNC(CCO)=O)=O,Electrolyte,380.43800000000016,O=S([N-]S(=O)(C(F)(F)F)=O)(C(F)(F)F)=O,Li Salt,287.088,,,,,,,,,,,,
7485.0,lit_tr8447,,1.0,86.39488,0.000236164,20190325_13_PEGBC,LiTFSI,,,,,,60/40,,,,,,,10.1016/j.jpowsour.2017.05.097,OCCOC(NCCCOCCOCCOCCCNC(CCO)=O)=O,Electrolyte,380.43800000000016,O=S([N-]S(=O)(C(F)(F)F)=O)(C(F)(F)F)=O,Li Salt,287.088,,,,,,,,,,,,
7486.0,lit_tr8448,,1.0,73.08813,0.000116911,20190325_13_PEGBC,LiTFSI,,,,,,60/40,,,,,,,10.1016/j.jpowsour.2017.05.097,OCCOC(NCCCOCCOCCOCCCNC(CCO)=O)=O,Electrolyte,380.43800000000016,O=S([N-]S(=O)(C(F)(F)F)=O)(C(F)(F)F)=O,Li Salt,287.088,,,,,,,,,,,,
7487.0,lit_tr8449,,1.0,53.82172,3.12351e-05,20190325_13_PEGBC,LiTFSI,,,,,,60/40,,,,,,,10.1016/j.jpowsour.2017.05.097,OCCOC(NCCCOCCOCCOCCCNC(CCO)=O)=O,Electrolyte,380.43800000000016,O=S([N-]S(=O)(C(F)(F)F)=O)(C(F)(F)F)=O,Li Salt,287.088,,,,,,,,,,,,
7488.0,lit_tr8450,,1.0,36.99177,8.9861e-06,20190325_13_PEGBC,LiTFSI,,,,,,60/40,,,,,,,10.1016/j.jpowsour.2017.05.097,OCCOC(NCCCOCCOCCOCCCNC(CCO)=O)=O,Electrolyte,380.43800000000016,O=S([N-]S(=O)(C(F)(F)F)=O)(C(F)(F)F)=O,Li Salt,287.088,,,,,,,,,,,,
7489.0,lit_tr8451,,1.0,26.02947,3.51908e-06,20190325_13_PEGBC,LiTFSI,,,,,,60/40,,,,,,,10.1016/j.jpowsour.2017.05.097,OCCOC(NCCCOCCOCCOCCCNC(CCO)=O)=O,Electrolyte,380.43800000000016,O=S([N-]S(=O)(C(F)(F)F)=O)(C(F)(F)F)=O,Li Salt,287.088,,,,,,,,,,,,
7490.0,lit_tr8452,,1.0,22.1771,2.61732e-06,20190325_13_PEGBC,LiTFSI,,,,,,60/40,,,,,,,10.1016/j.jpowsour.2017.05.097,OCCOC(NCCCOCCOCCOCCCNC(CCO)=O)=O,Electrolyte,380.43800000000016,O=S([N-]S(=O)(C(F)(F)F)=O)(C(F)(F)F)=O,Li Salt,287.088,,,,,,,,,,,,
7491.0,lit_tr8453,,1.0,115.69331,0.000641421,20190325_13_PEGBC,LiTFSI,,,,,,40/60,,,,,,,10.1016/j.jpowsour.2017.05.097,OCCOC(NCCCOCCOCCOCCCNC(CCO)=O)=O,Electrolyte,380.43800000000016,O=S([N-]S(=O)(C(F)(F)F)=O)(C(F)(F)F)=O,Li Salt,287.088,,,,,,,,,,,,
7492.0,lit_tr8454,,1.0,107.57289,0.00042693,20190325_13_PEGBC,LiTFSI,,,,,,40/60,,,,,,,10.1016/j.jpowsour.2017.05.097,OCCOC(NCCCOCCOCCOCCCNC(CCO)=O)=O,Electrolyte,380.43800000000016,O=S([N-]S(=O)(C(F)(F)F)=O)(C(F)(F)F)=O,Li Salt,287.088,,,,,,,,,,,,
7493.0,lit_tr8455,,1.0,97.06609,0.000277241,20190325_13_PEGBC,LiTFSI,,,,,,40/60,,,,,,,10.1016/j.jpowsour.2017.05.097,OCCOC(NCCCOCCOCCOCCCNC(CCO)=O)=O,Electrolyte,380.43800000000016,O=S([N-]S(=O)(C(F)(F)F)=O)(C(F)(F)F)=O,Li Salt,287.088,,,,,,,,,,,,
7494.0,lit_tr8456,,1.0,83.86732,0.00013226,20190325_13_PEGBC,LiTFSI,,,,,,40/60,,,,,,,10.1016/j.jpowsour.2017.05.097,OCCOC(NCCCOCCOCCOCCCNC(CCO)=O)=O,Electrolyte,380.43800000000016,O=S([N-]S(=O)(C(F)(F)F)=O)(C(F)(F)F)=O,Li Salt,287.088,,,,,,,,,,,,
7495.0,lit_tr8457,,1.0,66.79741,5.44145e-05,20190325_13_PEGBC,LiTFSI,,,,,,40/60,,,,,,,10.1016/j.jpowsour.2017.05.097,OCCOC(NCCCOCCOCCOCCCNC(CCO)=O)=O,Electrolyte,380.43800000000016,O=S([N-]S(=O)(C(F)(F)F)=O)(C(F)(F)F)=O,Li Salt,287.088,,,,,,,,,,,,
7496.0,lit_tr8458,,1.0,48.78797,1.26932e-05,20190325_13_PEGBC,LiTFSI,,,,,,40/60,,,,,,,10.1016/j.jpowsour.2017.05.097,OCCOC(NCCCOCCOCCOCCCNC(CCO)=O)=O,Electrolyte,380.43800000000016,O=S([N-]S(=O)(C(F)(F)F)=O)(C(F)(F)F)=O,Li Salt,287.088,,,,,,,,,,,,
7497.0,lit_tr8459,,1.0,36.99177,6.0554e-06,20190325_13_PEGBC,LiTFSI,,,,,,40/60,,,,,,,10.1016/j.jpowsour.2017.05.097,OCCOC(NCCCOCCOCCOCCCNC(CCO)=O)=O,Electrolyte,380.43800000000016,O=S([N-]S(=O)(C(F)(F)F)=O)(C(F)(F)F)=O,Li Salt,287.088,,,,,,,,,,,,
7498.0,lit_tr8460,,1.0,25.90363,2.0451e-06,20190325_13_PEGBC,LiTFSI,,,,,,40/60,,,,,,,10.1016/j.jpowsour.2017.05.097,OCCOC(NCCCOCCOCCOCCCNC(CCO)=O)=O,Electrolyte,380.43800000000016,O=S([N-]S(=O)(C(F)(F)F)=O)(C(F)(F)F)=O,Li Salt,287.088,,,,,,,,,,,,
7499.0,lit_tr8461,,1.0,118.69348,0.000690694,20190325_13_PEGBC,LiTFSI,,,,,,10/90,,,,,,,10.1016/j.jpowsour.2017.05.097,OCCOC(NCCCOCCOCCOCCCNC(CCO)=O)=O,Electrolyte,380.43800000000016,O=S([N-]S(=O)(C(F)(F)F)=O)(C(F)(F)F)=O,Li Salt,287.088,,,,,,,,,,,,
7500.0,lit_tr8462,,1.0,108.59497,0.00042693,20190325_13_PEGBC,LiTFSI,,,,,,10/90,,,,,,,10.1016/j.jpowsour.2017.05.097,OCCOC(NCCCOCCOCCOCCCNC(CCO)=O)=O,Electrolyte,380.43800000000016,O=S([N-]S(=O)(C(F)(F)F)=O)(C(F)(F)F)=O,Li Salt,287.088,,,,,,,,,,,,
7501.0,lit_tr8463,,1.0,99.00389,0.000284166,20190325_13_PEGBC,LiTFSI,,,,,,10/90,,,,,,,10.1016/j.jpowsour.2017.05.097,OCCOC(NCCCOCCOCCOCCCNC(CCO)=O)=O,Electrolyte,380.43800000000016,O=S([N-]S(=O)(C(F)(F)F)=O)(C(F)(F)F)=O,Li Salt,287.088,,,,,,,,,,,,
7502.0,lit_tr8464,,1.0,83.68814,0.000111283,20190325_13_PEGBC,LiTFSI,,,,,,10/90,,,,,,,10.1016/j.jpowsour.2017.05.097,OCCOC(NCCCOCCOCCOCCCNC(CCO)=O)=O,Electrolyte,380.43800000000016,O=S([N-]S(=O)(C(F)(F)F)=O)(C(F)(F)F)=O,Li Salt,287.088,,,,,,,,,,,,
7503.0,lit_tr8465,,1.0,70.91,6.15582e-05,20190325_13_PEGBC,LiTFSI,,,,,,10/90,,,,,,,10.1016/j.jpowsour.2017.05.097,OCCOC(NCCCOCCOCCOCCCNC(CCO)=O)=O,Electrolyte,380.43800000000016,O=S([N-]S(=O)(C(F)(F)F)=O)(C(F)(F)F)=O,Li Salt,287.088,,,,,,,,,,,,
7504.0,lit_tr8466,,1.0,60.10521,2.07901e-05,20190325_13_PEGBC,LiTFSI,,,,,,10/90,,,,,,,10.1016/j.jpowsour.2017.05.097,OCCOC(NCCCOCCOCCOCCCNC(CCO)=O)=O,Electrolyte,380.43800000000016,O=S([N-]S(=O)(C(F)(F)F)=O)(C(F)(F)F)=O,Li Salt,287.088,,,,,,,,,,,,
7505.0,lit_tr8467,,1.0,49.07978,1.05491e-05,20190325_13_PEGBC,LiTFSI,,,,,,10/90,,,,,,,10.1016/j.jpowsour.2017.05.097,OCCOC(NCCCOCCOCCOCCCNC(CCO)=O)=O,Electrolyte,380.43800000000016,O=S([N-]S(=O)(C(F)(F)F)=O)(C(F)(F)F)=O,Li Salt,287.088,,,,,,,,,,,,
7506.0,lit_tr8468,,1.0,23.78047,1.32805e-06,20190325_13_PEGBC,LiTFSI,,,,,,10/90,,,,,,,10.1016/j.jpowsour.2017.05.097,OCCOC(NCCCOCCOCCOCCCNC(CCO)=O)=O,Electrolyte,380.43800000000016,O=S([N-]S(=O)(C(F)(F)F)=O)(C(F)(F)F)=O,Li Salt,287.088,,,,,,,,,,,,
7507.0,lit_tr8469,,1.0,109.16623,0.00358,20190325_13_PEGBCDMA,24s,LiTFSI,,,,,20/40/40,,,,,,,10.1016/j.jpowsour.2017.05.097,polymer_20190325_13_PEGBCDMA,Polymer Electrolyte,52029.9595608,N#CCCC#N,Plasticizer,80.09,O=S([N-]S(=O)(C(F)(F)F)=O)(C(F)(F)F)=O,Li Salt,287.088,,,,,,,,,
7508.0,lit_tr8470,,1.0,95.1112,0.0029,20190325_13_PEGBCDMA,24s,LiTFSI,,,,,20/40/40,,,,,,,10.1016/j.jpowsour.2017.05.097,polymer_20190325_13_PEGBCDMA,Polymer Electrolyte,52029.9595608,N#CCCC#N,Plasticizer,80.09,O=S([N-]S(=O)(C(F)(F)F)=O)(C(F)(F)F)=O,Li Salt,287.088,,,,,,,,,
7509.0,lit_tr8471,,1.0,77.41017,0.00184,20190325_13_PEGBCDMA,24s,LiTFSI,,,,,20/40/40,,,,,,,10.1016/j.jpowsour.2017.05.097,polymer_20190325_13_PEGBCDMA,Polymer Electrolyte,52029.9595608,N#CCCC#N,Plasticizer,80.09,O=S([N-]S(=O)(C(F)(F)F)=O)(C(F)(F)F)=O,Li Salt,287.088,,,,,,,,,
7510.0,lit_tr8472,,1.0,57.73862,0.00124,20190325_13_PEGBCDMA,24s,LiTFSI,,,,,20/40/40,,,,,,,10.1016/j.jpowsour.2017.05.097,polymer_20190325_13_PEGBCDMA,Polymer Electrolyte,52029.9595608,N#CCCC#N,Plasticizer,80.09,O=S([N-]S(=O)(C(F)(F)F)=O)(C(F)(F)F)=O,Li Salt,287.088,,,,,,,,,
7511.0,lit_tr8473,,1.0,38.16319,0.00072721,20190325_13_PEGBCDMA,24s,LiTFSI,,,,,20/40/40,,,,,,,10.1016/j.jpowsour.2017.05.097,polymer_20190325_13_PEGBCDMA,Polymer Electrolyte,52029.9595608,N#CCCC#N,Plasticizer,80.09,O=S([N-]S(=O)(C(F)(F)F)=O)(C(F)(F)F)=O,Li Salt,287.088,,,,,,,,,
7512.0,lit_tr8474,,1.0,23.92519,0.00053367,20190325_13_PEGBCDMA,24s,LiTFSI,,,,,20/40/40,,,,,,,10.1016/j.jpowsour.2017.05.097,polymer_20190325_13_PEGBCDMA,Polymer Electrolyte,52029.9595608,N#CCCC#N,Plasticizer,80.09,O=S([N-]S(=O)(C(F)(F)F)=O)(C(F)(F)F)=O,Li Salt,287.088,,,,,,,,,
7513.0,lit_tr8475,,1.0,115.96546,0.00775,20190325_13_PEGBCDMA,24s,LiTFSI,,,,,15/42.5/42.5,,,,,,,10.1016/j.jpowsour.2017.05.097,polymer_20190325_13_PEGBCDMA,Polymer Electrolyte,52029.9595608,N#CCCC#N,Plasticizer,80.09,O=S([N-]S(=O)(C(F)(F)F)=O)(C(F)(F)F)=O,Li Salt,287.088,,,,,,,,,
7514.0,lit_tr8476,,1.0,103.45153,0.00483,20190325_13_PEGBCDMA,24s,LiTFSI,,,,,15/42.5/42.5,,,,,,,10.1016/j.jpowsour.2017.05.097,polymer_20190325_13_PEGBCDMA,Polymer Electrolyte,52029.9595608,N#CCCC#N,Plasticizer,80.09,O=S([N-]S(=O)(C(F)(F)F)=O)(C(F)(F)F)=O,Li Salt,287.088,,,,,,,,,
7515.0,lit_tr8477,,1.0,82.96577,0.00342,20190325_13_PEGBCDMA,24s,LiTFSI,,,,,15/42.5/42.5,,,,,,,10.1016/j.jpowsour.2017.05.097,polymer_20190325_13_PEGBCDMA,Polymer Electrolyte,52029.9595608,N#CCCC#N,Plasticizer,80.09,O=S([N-]S(=O)(C(F)(F)F)=O)(C(F)(F)F)=O,Li Salt,287.088,,,,,,,,,
7516.0,lit_tr8478,,1.0,70.74033,0.00262,20190325_13_PEGBCDMA,24s,LiTFSI,,,,,15/42.5/42.5,,,,,,,10.1016/j.jpowsour.2017.05.097,polymer_20190325_13_PEGBCDMA,Polymer Electrolyte,52029.9595608,N#CCCC#N,Plasticizer,80.09,O=S([N-]S(=O)(C(F)(F)F)=O)(C(F)(F)F)=O,Li Salt,287.088,,,,,,,,,
7517.0,lit_tr8479,,1.0,58.13415,0.00189,20190325_13_PEGBCDMA,24s,LiTFSI,,,,,15/42.5/42.5,,,,,,,10.1016/j.jpowsour.2017.05.097,polymer_20190325_13_PEGBCDMA,Polymer Electrolyte,52029.9595608,N#CCCC#N,Plasticizer,80.09,O=S([N-]S(=O)(C(F)(F)F)=O)(C(F)(F)F)=O,Li Salt,287.088,,,,,,,,,
7518.0,lit_tr8480,,1.0,42.65661,0.00141,20190325_13_PEGBCDMA,24s,LiTFSI,,,,,15/42.5/42.5,,,,,,,10.1016/j.jpowsour.2017.05.097,polymer_20190325_13_PEGBCDMA,Polymer Electrolyte,52029.9595608,N#CCCC#N,Plasticizer,80.09,O=S([N-]S(=O)(C(F)(F)F)=O)(C(F)(F)F)=O,Li Salt,287.088,,,,,,,,,
7519.0,lit_tr8481,,1.0,22.34147,0.000634412,20190325_13_PEGBCDMA,24s,LiTFSI,,,,,15/42.5/42.5,,,,,,,10.1016/j.jpowsour.2017.05.097,polymer_20190325_13_PEGBCDMA,Polymer Electrolyte,52029.9595608,N#CCCC#N,Plasticizer,80.09,O=S([N-]S(=O)(C(F)(F)F)=O)(C(F)(F)F)=O,Li Salt,287.088,,,,,,,,,
7520.0,lit_tr8482,,1.0,116.14766,0.01136,20190325_13_PEGBCDMA,24s,LiTFSI,,,,,10/45/45,,,,,,,10.1016/j.jpowsour.2017.05.097,polymer_20190325_13_PEGBCDMA,Polymer Electrolyte,52029.9595608,N#CCCC#N,Plasticizer,80.09,O=S([N-]S(=O)(C(F)(F)F)=O)(C(F)(F)F)=O,Li Salt,287.088,,,,,,,,,
7521.0,lit_tr8483,,1.0,100.07047,0.00811,20190325_13_PEGBCDMA,24s,LiTFSI,,,,,10/45/45,,,,,,,10.1016/j.jpowsour.2017.05.097,polymer_20190325_13_PEGBCDMA,Polymer Electrolyte,52029.9595608,N#CCCC#N,Plasticizer,80.09,O=S([N-]S(=O)(C(F)(F)F)=O)(C(F)(F)F)=O,Li Salt,287.088,,,,,,,,,
7522.0,lit_tr8484,,1.0,82.35669,0.00612,20190325_13_PEGBCDMA,24s,LiTFSI,,,,,10/45/45,,,,,,,10.1016/j.jpowsour.2017.05.097,polymer_20190325_13_PEGBCDMA,Polymer Electrolyte,52029.9595608,N#CCCC#N,Plasticizer,80.09,O=S([N-]S(=O)(C(F)(F)F)=O)(C(F)(F)F)=O,Li Salt,287.088,,,,,,,,,
7523.0,lit_tr8485,,1.0,65.28112,0.0041,20190325_13_PEGBCDMA,24s,LiTFSI,,,,,10/45/45,,,,,,,10.1016/j.jpowsour.2017.05.097,polymer_20190325_13_PEGBCDMA,Polymer Electrolyte,52029.9595608,N#CCCC#N,Plasticizer,80.09,O=S([N-]S(=O)(C(F)(F)F)=O)(C(F)(F)F)=O,Li Salt,287.088,,,,,,,,,
7524.0,lit_tr8486,,1.0,49.26981,0.00275,20190325_13_PEGBCDMA,24s,LiTFSI,,,,,10/45/45,,,,,,,10.1016/j.jpowsour.2017.05.097,polymer_20190325_13_PEGBCDMA,Polymer Electrolyte,52029.9595608,N#CCCC#N,Plasticizer,80.09,O=S([N-]S(=O)(C(F)(F)F)=O)(C(F)(F)F)=O,Li Salt,287.088,,,,,,,,,
7525.0,lit_tr8487,,1.0,33.9092,0.00159,20190325_13_PEGBCDMA,24s,LiTFSI,,,,,10/45/45,,,,,,,10.1016/j.jpowsour.2017.05.097,polymer_20190325_13_PEGBCDMA,Polymer Electrolyte,52029.9595608,N#CCCC#N,Plasticizer,80.09,O=S([N-]S(=O)(C(F)(F)F)=O)(C(F)(F)F)=O,Li Salt,287.088,,,,,,,,,
7526.0,lit_tr8488,,1.0,21.81731,0.000938279,20190325_13_PEGBCDMA,24s,LiTFSI,,,,,10/45/45,,,,,,,10.1016/j.jpowsour.2017.05.097,polymer_20190325_13_PEGBCDMA,Polymer Electrolyte,52029.9595608,N#CCCC#N,Plasticizer,80.09,O=S([N-]S(=O)(C(F)(F)F)=O)(C(F)(F)F)=O,Li Salt,287.088,,,,,,,,,
1255.0,lit_tr1255,,1.0,80.13848,6.73862e-05,skn20,,,,,,1,,,,,51.0,-46.0,60.0,10.1016/j.jpowsour.2017.08.023,polymer_skn20,Polymer Electrolyte(matrix),65934.0,,,,,,,,,,,,,,,
1256.0,lit_tr1256,,1.0,69.79411,4.21697e-05,skn20,,,,,,1,,,,,51.0,-46.0,60.0,10.1016/j.jpowsour.2017.08.023,polymer_skn20,Polymer Electrolyte(matrix),65934.0,,,,,,,,,,,,,,,
1257.0,lit_tr1257,,1.0,59.77772,2.16628e-05,skn20,,,,,,1,,,,,51.0,-46.0,60.0,10.1016/j.jpowsour.2017.08.023,polymer_skn20,Polymer Electrolyte(matrix),65934.0,,,,,,,,,,,,,,,
1258.0,lit_tr1258,,1.0,50.08399,2.63894e-08,skn20,,,,,,1,,,,,51.0,-46.0,60.0,10.1016/j.jpowsour.2017.08.023,polymer_skn20,Polymer Electrolyte(matrix),65934.0,,,,,,,,,,,,,,,
1259.0,lit_tr1259,,1.0,40.09121,6.15582e-09,skn20,,,,,,1,,,,,51.0,-46.0,60.0,10.1016/j.jpowsour.2017.08.023,polymer_skn20,Polymer Electrolyte(matrix),65934.0,,,,,,,,,,,,,,,
1260.0,lit_tr1260,,1.0,29.9762,8.14168e-10,skn20,,,,,,1,,,,,51.0,-46.0,60.0,10.1016/j.jpowsour.2017.08.023,polymer_skn20,Polymer Electrolyte(matrix),65934.0,,,,,,,,,,,,,,,
1261.0,lit_tr1261,,1.0,24.95089,4.61621e-10,skn20,,,,,,1,,,,,51.0,-46.0,60.0,10.1016/j.jpowsour.2017.08.023,polymer_skn20,Polymer Electrolyte(matrix),65934.0,,,,,,,,,,,,,,,
1262.0,lit_tr1262,,1.0,79.84541,0.000155904,skn21,,,,,,1,,,,,47.0,-40.0,57.0,10.1016/j.jpowsour.2017.08.023,polymer_skn21,Polymer Electrolyte(matrix),61628.0,,,,,,,,,,,,,,,
1263.0,lit_tr1263,,1.0,69.79411,7.25628e-05,skn21,,,,,,1,,,,,47.0,-40.0,57.0,10.1016/j.jpowsour.2017.08.023,polymer_skn21,Polymer Electrolyte(matrix),61628.0,,,,,,,,,,,,,,,
1264.0,lit_tr1264,,1.0,59.95138,3.8207e-05,skn21,,,,,,1,,,,,47.0,-40.0,57.0,10.1016/j.jpowsour.2017.08.023,polymer_skn21,Polymer Electrolyte(matrix),61628.0,,,,,,,,,,,,,,,
1265.0,lit_tr1265,,1.0,49.75699,1.85292e-07,skn21,,,,,,1,,,,,47.0,-40.0,57.0,10.1016/j.jpowsour.2017.08.023,polymer_skn21,Polymer Electrolyte(matrix),61628.0,,,,,,,,,,,,,,,
1266.0,lit_tr1266,,1.0,39.7841,1.35564e-08,skn21,,,,,,1,,,,,47.0,-40.0,57.0,10.1016/j.jpowsour.2017.08.023,polymer_skn21,Polymer Electrolyte(matrix),61628.0,,,,,,,,,,,,,,,
1267.0,lit_tr1267,,1.0,29.9762,2.07901e-09,skn21,,,,,,1,,,,,47.0,-40.0,57.0,10.1016/j.jpowsour.2017.08.023,polymer_skn21,Polymer Electrolyte(matrix),61628.0,,,,,,,,,,,,,,,
1268.0,lit_tr1268,,1.0,24.95089,1.09468e-09,skn21,,,,,,1,,,,,47.0,-40.0,57.0,10.1016/j.jpowsour.2017.08.023,polymer_skn21,Polymer Electrolyte(matrix),61628.0,,,,,,,,,,,,,,,
1269.0,lit_tr1269,,1.0,79.33999,0.000201207,skn22,,,,,,1,,,,,20.0,-31.0,58.0,10.1016/j.jpowsour.2017.08.023,polymer_skn22,Polymer Electrolyte(matrix),54636.0,,,,,,,,,,,,,,,
1270.0,lit_tr1270,,1.0,69.45655,9.45602e-05,skn22,,,,,,1,,,,,20.0,-31.0,58.0,10.1016/j.jpowsour.2017.08.023,polymer_skn22,Polymer Electrolyte(matrix),54636.0,,,,,,,,,,,,,,,
1271.0,lit_tr1271,,1.0,59.52685,4.44399e-05,skn22,,,,,,1,,,,,20.0,-31.0,58.0,10.1016/j.jpowsour.2017.08.023,polymer_skn22,Polymer Electrolyte(matrix),54636.0,,,,,,,,,,,,,,,
1272.0,lit_tr1272,,1.0,49.60556,1.68547e-06,skn22,,,,,,1,,,,,20.0,-31.0,58.0,10.1016/j.jpowsour.2017.08.023,polymer_skn22,Polymer Electrolyte(matrix),54636.0,,,,,,,,,,,,,,,
1273.0,lit_tr1273,,1.0,39.74111,3.08943e-08,skn22,,,,,,1,,,,,20.0,-31.0,58.0,10.1016/j.jpowsour.2017.08.023,polymer_skn22,Polymer Electrolyte(matrix),54636.0,,,,,,,,,,,,,,,
1274.0,lit_tr1274,,1.0,29.895,4.48561e-09,skn22,,,,,,1,,,,,20.0,-31.0,58.0,10.1016/j.jpowsour.2017.08.023,polymer_skn22,Polymer Electrolyte(matrix),54636.0,,,,,,,,,,,,,,,
1275.0,lit_tr1275,,1.0,24.96591,2.29258e-09,skn22,,,,,,1,,,,,20.0,-31.0,58.0,10.1016/j.jpowsour.2017.08.023,polymer_skn22,Polymer Electrolyte(matrix),54636.0,,,,,,,,,,,,,,,
1276.0,lit_tr1276,,1.0,80.13848,0.000113128,skn23,,,,,,1,,,,,14.0,-26.0,55.0,10.1016/j.jpowsour.2017.08.023,polymer_skn23,Polymer Electrolyte(matrix),71247.0,,,,,,,,,,,,,,,
1277.0,lit_tr1277,,1.0,70.16298,5.95662e-05,skn23,,,,,,1,,,,,14.0,-26.0,55.0,10.1016/j.jpowsour.2017.08.023,polymer_skn23,Polymer Electrolyte(matrix),71247.0,,,,,,,,,,,,,,,
1278.0,lit_tr1278,,1.0,59.95138,3.05995e-05,skn23,,,,,,1,,,,,14.0,-26.0,55.0,10.1016/j.jpowsour.2017.08.023,polymer_skn23,Polymer Electrolyte(matrix),71247.0,,,,,,,,,,,,,,,
1279.0,lit_tr1279,,1.0,49.83865,3.32222e-06,skn23,,,,,,1,,,,,14.0,-26.0,55.0,10.1016/j.jpowsour.2017.08.023,polymer_skn23,Polymer Electrolyte(matrix),71247.0,,,,,,,,,,,,,,,
1280.0,lit_tr1280,,1.0,39.93753,2.7497e-07,skn23,,,,,,1,,,,,14.0,-26.0,55.0,10.1016/j.jpowsour.2017.08.023,polymer_skn23,Polymer Electrolyte(matrix),71247.0,,,,,,,,,,,,,,,
1281.0,lit_tr1281,,1.0,29.90427,5.01187e-08,skn23,,,,,,1,,,,,14.0,-26.0,55.0,10.1016/j.jpowsour.2017.08.023,polymer_skn23,Polymer Electrolyte(matrix),71247.0,,,,,,,,,,,,,,,
1282.0,lit_tr1282,,1.0,25.02049,2.11349e-08,skn23,,,,,,1,,,,,14.0,-26.0,55.0,10.1016/j.jpowsour.2017.08.023,polymer_skn23,Polymer Electrolyte(matrix),71247.0,,,,,,,,,,,,,,,
1283.0,lit_tr1283,,1.0,79.94301,3.54813e-05,skn24,,,,,,1,,,,,0.4,-20.0,57.0,10.1016/j.jpowsour.2017.08.023,polymer_skn24,Polymer Electrolyte(matrix),92678.0,,,,,,,,,,,,,,,
1284.0,lit_tr1284,,1.0,69.97851,2.77241e-05,skn24,,,,,,1,,,,,0.4,-20.0,57.0,10.1016/j.jpowsour.2017.08.023,polymer_skn24,Polymer Electrolyte(matrix),92678.0,,,,,,,,,,,,,,,
1285.0,lit_tr1285,,1.0,60.12534,2.06199e-05,skn24,,,,,,1,,,,,0.4,-20.0,57.0,10.1016/j.jpowsour.2017.08.023,polymer_skn24,Polymer Electrolyte(matrix),92678.0,,,,,,,,,,,,,,,
1286.0,lit_tr1286,,1.0,49.92046,1.12202e-06,skn24,,,,,,1,,,,,0.4,-20.0,57.0,10.1016/j.jpowsour.2017.08.023,polymer_skn24,Polymer Electrolyte(matrix),92678.0,,,,,,,,,,,,,,,
1287.0,lit_tr1287,,1.0,39.7841,1.2798e-07,skn24,,,,,,1,,,,,0.4,-20.0,57.0,10.1016/j.jpowsour.2017.08.023,polymer_skn24,Polymer Electrolyte(matrix),92678.0,,,,,,,,,,,,,,,
1288.0,lit_tr1288,,1.0,29.83238,1.49624e-08,skn24,,,,,,1,,,,,0.4,-20.0,57.0,10.1016/j.jpowsour.2017.08.023,polymer_skn24,Polymer Electrolyte(matrix),92678.0,,,,,,,,,,,,,,,
1289.0,lit_tr1289,,1.0,24.95089,6.15582e-09,skn24,,,,,,1,,,,,0.4,-20.0,57.0,10.1016/j.jpowsour.2017.08.023,polymer_skn24,Polymer Electrolyte(matrix),92678.0,,,,,,,,,,,,,,,
7280.0,lit_tr8242,,1.0,75.28667,0.00273,LiTFSI,20190325_7_il,,,,,1/0.331439393939394,,,,,,,,10.1016/j.jtice.2018.06.038,O=S([N-]S(=O)(C(F)(F)F)=O)(C(F)(F)F)=O,Li Salt,287.088,polymer_20190325_7_il,Ionic Liquid,408.061218376,,,,,,,,,,,,
7281.0,lit_tr8243,,1.0,50.42283,0.00161,LiTFSI,20190325_7_il,,,,,1/0.331439393939394,,,,,,,,10.1016/j.jtice.2018.06.038,O=S([N-]S(=O)(C(F)(F)F)=O)(C(F)(F)F)=O,Li Salt,287.088,polymer_20190325_7_il,Ionic Liquid,408.061218376,,,,,,,,,,,,
7282.0,lit_tr8244,,1.0,25.30665,0.000573615,LiTFSI,20190325_7_il,,,,,1/0.331439393939394,,,,,,,,10.1016/j.jtice.2018.06.038,O=S([N-]S(=O)(C(F)(F)F)=O)(C(F)(F)F)=O,Li Salt,287.088,polymer_20190325_7_il,Ionic Liquid,408.061218376,,,,,,,,,,,,
7283.0,lit_tr8245,,1.0,75.65637,0.00376,LiTFSI,Pry13FSI,,,,,1/0.45,,,,,,,,10.1016/j.jtice.2018.06.038,O=S([N-]S(=O)(C(F)(F)F)=O)(C(F)(F)F)=O,Li Salt,287.088,polymer_Pry13FSI,Ionic Liquid,329.031554336,,,,,,,,,,,,
7284.0,lit_tr8246,,1.0,50.18415,0.0024,LiTFSI,Pry13FSI,,,,,1/0.45,,,,,,,,10.1016/j.jtice.2018.06.038,O=S([N-]S(=O)(C(F)(F)F)=O)(C(F)(F)F)=O,Li Salt,287.088,polymer_Pry13FSI,Ionic Liquid,329.031554336,,,,,,,,,,,,
7285.0,lit_tr8247,,1.0,25.03594,0.0012,LiTFSI,Pry13FSI,,,,,1/0.45,,,,,,,,10.1016/j.jtice.2018.06.038,O=S([N-]S(=O)(C(F)(F)F)=O)(C(F)(F)F)=O,Li Salt,287.088,polymer_Pry13FSI,Ionic Liquid,329.031554336,,,,,,,,,,,,
8352.0,lit_tr9314,,1.0,119.27844,0.00013783,20190326_2_LiBOPEG_3,,,,,,,,,,,,,,10.1016/j.ssi.2003.11.045,polymer_20190326_2_LiBOPEG_3,Polymer Electrolyte,3871.5781344591,,,,,,,,,,,,,,,
8353.0,lit_tr9315,,1.0,114.62372,0.00011199,20190326_2_LiBOPEG_3,,,,,,,,,,,,,,10.1016/j.ssi.2003.11.045,polymer_20190326_2_LiBOPEG_3,Polymer Electrolyte,3871.5781344591,,,,,,,,,,,,,,,
8354.0,lit_tr9316,,1.0,109.04424,8.7624e-05,20190326_2_LiBOPEG_3,,,,,,,,,,,,,,10.1016/j.ssi.2003.11.045,polymer_20190326_2_LiBOPEG_3,Polymer Electrolyte,3871.5781344591,,,,,,,,,,,,,,,
8355.0,lit_tr9317,,1.0,103.95736,7.11966e-05,20190326_2_LiBOPEG_3,,,,,,,,,,,,,,10.1016/j.ssi.2003.11.045,polymer_20190326_2_LiBOPEG_3,Polymer Electrolyte,3871.5781344591,,,,,,,,,,,,,,,
8356.0,lit_tr9318,,1.0,100.31221,6.00743e-05,20190326_2_LiBOPEG_3,,,,,,,,,,,,,,10.1016/j.ssi.2003.11.045,polymer_20190326_2_LiBOPEG_3,Polymer Electrolyte,3871.5781344591,,,,,,,,,,,,,,,
8357.0,lit_tr9319,,1.0,94.81537,4.88118e-05,20190326_2_LiBOPEG_3,,,,,,,,,,,,,,10.1016/j.ssi.2003.11.045,polymer_20190326_2_LiBOPEG_3,Polymer Electrolyte,3871.5781344591,,,,,,,,,,,,,,,
8358.0,lit_tr9320,,1.0,89.47799,4.04164e-05,20190326_2_LiBOPEG_3,,,,,,,,,,,,,,10.1016/j.ssi.2003.11.045,polymer_20190326_2_LiBOPEG_3,Polymer Electrolyte,3871.5781344591,,,,,,,,,,,,,,,
8359.0,lit_tr9321,,1.0,85.19739,3.10315e-05,20190326_2_LiBOPEG_3,,,,,,,,,,,,,,10.1016/j.ssi.2003.11.045,polymer_20190326_2_LiBOPEG_3,Polymer Electrolyte,3871.5781344591,,,,,,,,,,,,,,,
8360.0,lit_tr9322,,1.0,79.5471,2.38259e-05,20190326_2_LiBOPEG_3,,,,,,,,,,,,,,10.1016/j.ssi.2003.11.045,polymer_20190326_2_LiBOPEG_3,Polymer Electrolyte,3871.5781344591,,,,,,,,,,,,,,,
8361.0,lit_tr9323,,1.0,74.07222,2.25143e-05,20190326_2_LiBOPEG_3,,,,,,,,,,,,,,10.1016/j.ssi.2003.11.045,polymer_20190326_2_LiBOPEG_3,Polymer Electrolyte,3871.5781344591,,,,,,,,,,,,,,,
8362.0,lit_tr9324,,1.0,69.59194,1.57297e-05,20190326_2_LiBOPEG_3,,,,,,,,,,,,,,10.1016/j.ssi.2003.11.045,polymer_20190326_2_LiBOPEG_3,Polymer Electrolyte,3871.5781344591,,,,,,,,,,,,,,,
8363.0,lit_tr9325,,1.0,64.4195,1.20772e-05,20190326_2_LiBOPEG_3,,,,,,,,,,,,,,10.1016/j.ssi.2003.11.045,polymer_20190326_2_LiBOPEG_3,Polymer Electrolyte,3871.5781344591,,,,,,,,,,,,,,,
8364.0,lit_tr9326,,1.0,59.40086,8.92935e-06,20190326_2_LiBOPEG_3,,,,,,,,,,,,,,10.1016/j.ssi.2003.11.045,polymer_20190326_2_LiBOPEG_3,Polymer Electrolyte,3871.5781344591,,,,,,,,,,,,,,,
8365.0,lit_tr9327,,1.0,56.05217,6.12189e-06,20190326_2_LiBOPEG_3,,,,,,,,,,,,,,10.1016/j.ssi.2003.11.045,polymer_20190326_2_LiBOPEG_3,Polymer Electrolyte,3871.5781344591,,,,,,,,,,,,,,,
8366.0,lit_tr9328,,1.0,50.28988,4.19711e-06,20190326_2_LiBOPEG_3,,,,,,,,,,,,,,10.1016/j.ssi.2003.11.045,polymer_20190326_2_LiBOPEG_3,Polymer Electrolyte,3871.5781344591,,,,,,,,,,,,,,,
8367.0,lit_tr9329,,1.0,44.48827,2.47424e-06,20190326_2_LiBOPEG_3,,,,,,,,,,,,,,10.1016/j.ssi.2003.11.045,polymer_20190326_2_LiBOPEG_3,Polymer Electrolyte,3871.5781344591,,,,,,,,,,,,,,,
8368.0,lit_tr9330,,1.0,40.50314,1.60294e-06,20190326_2_LiBOPEG_3,,,,,,,,,,,,,,10.1016/j.ssi.2003.11.045,polymer_20190326_2_LiBOPEG_3,Polymer Electrolyte,3871.5781344591,,,,,,,,,,,,,,,
8369.0,lit_tr9331,,1.0,35.268,8.7624e-07,20190326_2_LiBOPEG_3,,,,,,,,,,,,,,10.1016/j.ssi.2003.11.045,polymer_20190326_2_LiBOPEG_3,Polymer Electrolyte,3871.5781344591,,,,,,,,,,,,,,,
8370.0,lit_tr9332,,1.0,30.42143,5.78489e-07,20190326_2_LiBOPEG_3,,,,,,,,,,,,,,10.1016/j.ssi.2003.11.045,polymer_20190326_2_LiBOPEG_3,Polymer Electrolyte,3871.5781344591,,,,,,,,,,,,,,,
8371.0,lit_tr9333,,1.0,24.88647,3.28393e-07,20190326_2_LiBOPEG_3,,,,,,,,,,,,,,10.1016/j.ssi.2003.11.045,polymer_20190326_2_LiBOPEG_3,Polymer Electrolyte,3871.5781344591,,,,,,,,,,,,,,,
8372.0,lit_tr9334,,1.0,19.14711,2.42798e-07,20190326_2_LiBOPEG_3,,,,,,,,,,,,,,10.1016/j.ssi.2003.11.045,polymer_20190326_2_LiBOPEG_3,Polymer Electrolyte,3871.5781344591,,,,,,,,,,,,,,,
8373.0,lit_tr9335,,1.0,120.00449,7.11966e-05,20190326_2_LiBOPEG_5,,,,,,,,,,,,,,10.1016/j.ssi.2003.11.045,polymer_20190326_2_LiBOPEG_5,Polymer Electrolyte,4792.4154306991,,,,,,,,,,,,,,,
8374.0,lit_tr9336,,1.0,114.97785,6.12189e-05,20190326_2_LiBOPEG_5,,,,,,,,,,,,,,10.1016/j.ssi.2003.11.045,polymer_20190326_2_LiBOPEG_5,Polymer Electrolyte,4792.4154306991,,,,,,,,,,,,,,,
8375.0,lit_tr9337,,1.0,110.77051,5.36424e-05,20190326_2_LiBOPEG_5,,,,,,,,,,,,,,10.1016/j.ssi.2003.11.045,polymer_20190326_2_LiBOPEG_5,Polymer Electrolyte,4792.4154306991,,,,,,,,,,,,,,,
8376.0,lit_tr9338,,1.0,104.62778,4.61248e-05,20190326_2_LiBOPEG_5,,,,,,,,,,,,,,10.1016/j.ssi.2003.11.045,polymer_20190326_2_LiBOPEG_5,Polymer Electrolyte,4792.4154306991,,,,,,,,,,,,,,,
8377.0,lit_tr9339,,1.0,99.65702,3.96607e-05,20190326_2_LiBOPEG_5,,,,,,,,,,,,,,10.1016/j.ssi.2003.11.045,polymer_20190326_2_LiBOPEG_5,Polymer Electrolyte,4792.4154306991,,,,,,,,,,,,,,,
8378.0,lit_tr9340,,1.0,94.49706,3.34649e-05,20190326_2_LiBOPEG_5,,,,,,,,,,,,,,10.1016/j.ssi.2003.11.045,polymer_20190326_2_LiBOPEG_5,Polymer Electrolyte,4792.4154306991,,,,,,,,,,,,,,,
8379.0,lit_tr9341,,1.0,90.4086,2.77091e-05,20190326_2_LiBOPEG_5,,,,,,,,,,,,,,10.1016/j.ssi.2003.11.045,polymer_20190326_2_LiBOPEG_5,Polymer Electrolyte,4792.4154306991,,,,,,,,,,,,,,,
8380.0,lit_tr9342,,1.0,85.49979,2.42798e-05,20190326_2_LiBOPEG_5,,,,,,,,,,,,,,10.1016/j.ssi.2003.11.045,polymer_20190326_2_LiBOPEG_5,Polymer Electrolyte,4792.4154306991,,,,,,,,,,,,,,,
8381.0,lit_tr9343,,1.0,79.25464,1.82934e-05,20190326_2_LiBOPEG_5,,,,,,,,,,,,,,10.1016/j.ssi.2003.11.045,polymer_20190326_2_LiBOPEG_5,Polymer Electrolyte,4792.4154306991,,,,,,,,,,,,,,,
8382.0,lit_tr9344,,1.0,75.21066,1.43132e-05,20190326_2_LiBOPEG_5,,,,,,,,,,,,,,10.1016/j.ssi.2003.11.045,polymer_20190326_2_LiBOPEG_5,Polymer Electrolyte,4792.4154306991,,,,,,,,,,,,,,,
8383.0,lit_tr9345,,1.0,69.59194,1.1199e-05,20190326_2_LiBOPEG_5,,,,,,,,,,,,,,10.1016/j.ssi.2003.11.045,polymer_20190326_2_LiBOPEG_5,Polymer Electrolyte,4792.4154306991,,,,,,,,,,,,,,,
8384.0,lit_tr9346,,1.0,64.4195,9.27285e-06,20190326_2_LiBOPEG_5,,,,,,,,,,,,,,10.1016/j.ssi.2003.11.045,polymer_20190326_2_LiBOPEG_5,Polymer Electrolyte,4792.4154306991,,,,,,,,,,,,,,,
8385.0,lit_tr9347,,1.0,59.40086,6.98654e-06,20190326_2_LiBOPEG_5,,,,,,,,,,,,,,10.1016/j.ssi.2003.11.045,polymer_20190326_2_LiBOPEG_5,Polymer Electrolyte,4792.4154306991,,,,,,,,,,,,,,,
8386.0,lit_tr9348,,1.0,54.7821,4.78992e-06,20190326_2_LiBOPEG_5,,,,,,,,,,,,,,10.1016/j.ssi.2003.11.045,polymer_20190326_2_LiBOPEG_5,Polymer Electrolyte,4792.4154306991,,,,,,,,,,,,,,,
8387.0,lit_tr9349,,1.0,50.04392,3.67768e-06,20190326_2_LiBOPEG_5,,,,,,,,,,,,,,10.1016/j.ssi.2003.11.045,polymer_20190326_2_LiBOPEG_5,Polymer Electrolyte,4792.4154306991,,,,,,,,,,,,,,,
8388.0,lit_tr9350,,1.0,44.72584,2.42798e-06,20190326_2_LiBOPEG_5,,,,,,,,,,,,,,10.1016/j.ssi.2003.11.045,polymer_20190326_2_LiBOPEG_5,Polymer Electrolyte,4792.4154306991,,,,,,,,,,,,,,,
8389.0,lit_tr9351,,1.0,39.57995,1.57297e-06,20190326_2_LiBOPEG_5,,,,,,,,,,,,,,10.1016/j.ssi.2003.11.045,polymer_20190326_2_LiBOPEG_5,Polymer Electrolyte,4792.4154306991,,,,,,,,,,,,,,,
8390.0,lit_tr9352,,1.0,33.70921,1e-06,20190326_2_LiBOPEG_5,,,,,,,,,,,,,,10.1016/j.ssi.2003.11.045,polymer_20190326_2_LiBOPEG_5,Polymer Electrolyte,4792.4154306991,,,,,,,,,,,,,,,
8391.0,lit_tr9353,,1.0,28.91112,7.11966e-07,20190326_2_LiBOPEG_5,,,,,,,,,,,,,,10.1016/j.ssi.2003.11.045,polymer_20190326_2_LiBOPEG_5,Polymer Electrolyte,4792.4154306991,,,,,,,,,,,,,,,
8392.0,lit_tr9354,,1.0,24.26078,3.96607e-07,20190326_2_LiBOPEG_5,,,,,,,,,,,,,,10.1016/j.ssi.2003.11.045,polymer_20190326_2_LiBOPEG_5,Polymer Electrolyte,4792.4154306991,,,,,,,,,,,,,,,
8393.0,lit_tr9355,,1.0,19.34828,2.71911e-07,20190326_2_LiBOPEG_5,,,,,,,,,,,,,,10.1016/j.ssi.2003.11.045,polymer_20190326_2_LiBOPEG_5,Polymer Electrolyte,4792.4154306991,,,,,,,,,,,,,,,
8394.0,lit_tr9356,,1.0,119.27844,3.89192e-05,20190326_2_LiBOPEG_9,,,,,,,,,,,,,,10.1016/j.ssi.2003.11.045,polymer_20190326_2_LiBOPEG_9,Polymer Electrolyte,6634.0900231791,,,,,,,,,,,,,,,
8395.0,lit_tr9357,,1.0,114.62372,3.41026e-05,20190326_2_LiBOPEG_9,,,,,,,,,,,,,,10.1016/j.ssi.2003.11.045,polymer_20190326_2_LiBOPEG_9,Polymer Electrolyte,6634.0900231791,,,,,,,,,,,,,,,
8396.0,lit_tr9358,,1.0,108.70085,3.04514e-05,20190326_2_LiBOPEG_9,,,,,,,,,,,,,,10.1016/j.ssi.2003.11.045,polymer_20190326_2_LiBOPEG_9,Polymer Electrolyte,6634.0900231791,,,,,,,,,,,,,,,
8397.0,lit_tr9359,,1.0,102.95619,2.93233e-05,20190326_2_LiBOPEG_9,,,,,,,,,,,,,,10.1016/j.ssi.2003.11.045,polymer_20190326_2_LiBOPEG_9,Polymer Electrolyte,6634.0900231791,,,,,,,,,,,,,,,
8398.0,lit_tr9360,,1.0,99.33028,2.33804e-05,20190326_2_LiBOPEG_9,,,,,,,,,,,,,,10.1016/j.ssi.2003.11.045,polymer_20190326_2_LiBOPEG_9,Polymer Electrolyte,6634.0900231791,,,,,,,,,,,,,,,
8399.0,lit_tr9361,,1.0,94.49706,2.1275e-05,20190326_2_LiBOPEG_9,,,,,,,,,,,,,,10.1016/j.ssi.2003.11.045,polymer_20190326_2_LiBOPEG_9,Polymer Electrolyte,6634.0900231791,,,,,,,,,,,,,,,
8400.0,lit_tr9362,,1.0,91.344,1.82934e-05,20190326_2_LiBOPEG_9,,,,,,,,,,,,,,10.1016/j.ssi.2003.11.045,polymer_20190326_2_LiBOPEG_9,Polymer Electrolyte,6634.0900231791,,,,,,,,,,,,,,,
8401.0,lit_tr9363,,1.0,85.49979,1.60294e-05,20190326_2_LiBOPEG_9,,,,,,,,,,,,,,10.1016/j.ssi.2003.11.045,polymer_20190326_2_LiBOPEG_9,Polymer Electrolyte,6634.0900231791,,,,,,,,,,,,,,,
8402.0,lit_tr9364,,1.0,80.13346,1.57297e-05,20190326_2_LiBOPEG_9,,,,,,,,,,,,,,10.1016/j.ssi.2003.11.045,polymer_20190326_2_LiBOPEG_9,Polymer Electrolyte,6634.0900231791,,,,,,,,,,,,,,,
8403.0,lit_tr9365,,1.0,74.64051,1.20772e-05,20190326_2_LiBOPEG_9,,,,,,,,,,,,,,10.1016/j.ssi.2003.11.045,polymer_20190326_2_LiBOPEG_9,Polymer Electrolyte,6634.0900231791,,,,,,,,,,,,,,,
8404.0,lit_tr9366,,1.0,70.70113,1.05825e-05,20190326_2_LiBOPEG_9,,,,,,,,,,,,,,10.1016/j.ssi.2003.11.045,polymer_20190326_2_LiBOPEG_9,Polymer Electrolyte,6634.0900231791,,,,,,,,,,,,,,,
8405.0,lit_tr9367,,1.0,65.2258,7.97332e-06,20190326_2_LiBOPEG_9,,,,,,,,,,,,,,10.1016/j.ssi.2003.11.045,polymer_20190326_2_LiBOPEG_9,Polymer Electrolyte,6634.0900231791,,,,,,,,,,,,,,,
8406.0,lit_tr9368,,1.0,59.9221,6.72773e-06,20190326_2_LiBOPEG_9,,,,,,,,,,,,,,10.1016/j.ssi.2003.11.045,polymer_20190326_2_LiBOPEG_9,Polymer Electrolyte,6634.0900231791,,,,,,,,,,,,,,,
8407.0,lit_tr9369,,1.0,56.05217,5.5706e-06,20190326_2_LiBOPEG_9,,,,,,,,,,,,,,10.1016/j.ssi.2003.11.045,polymer_20190326_2_LiBOPEG_9,Polymer Electrolyte,6634.0900231791,,,,,,,,,,,,,,,
8408.0,lit_tr9370,,1.0,50.04392,4.61248e-06,20190326_2_LiBOPEG_9,,,,,,,,,,,,,,10.1016/j.ssi.2003.11.045,polymer_20190326_2_LiBOPEG_9,Polymer Electrolyte,6634.0900231791,,,,,,,,,,,,,,,
8409.0,lit_tr9371,,1.0,44.72584,3.28393e-06,20190326_2_LiBOPEG_9,,,,,,,,,,,,,,10.1016/j.ssi.2003.11.045,polymer_20190326_2_LiBOPEG_9,Polymer Electrolyte,6634.0900231791,,,,,,,,,,,,,,,
8410.0,lit_tr9372,,1.0,39.81024,2.66827e-06,20190326_2_LiBOPEG_9,,,,,,,,,,,,,,10.1016/j.ssi.2003.11.045,polymer_20190326_2_LiBOPEG_9,Polymer Electrolyte,6634.0900231791,,,,,,,,,,,,,,,
8411.0,lit_tr9373,,1.0,35.268,1.82934e-06,20190326_2_LiBOPEG_9,,,,,,,,,,,,,,10.1016/j.ssi.2003.11.045,polymer_20190326_2_LiBOPEG_9,Polymer Electrolyte,6634.0900231791,,,,,,,,,,,,,,,
8412.0,lit_tr9374,,1.0,29.98837,1.25418e-06,20190326_2_LiBOPEG_9,,,,,,,,,,,,,,10.1016/j.ssi.2003.11.045,polymer_20190326_2_LiBOPEG_9,Polymer Electrolyte,6634.0900231791,,,,,,,,,,,,,,,
8413.0,lit_tr9375,,1.0,25.51479,1.01905e-06,20190326_2_LiBOPEG_9,,,,,,,,,,,,,,10.1016/j.ssi.2003.11.045,polymer_20190326_2_LiBOPEG_9,Polymer Electrolyte,6634.0900231791,,,,,,,,,,,,,,,
8414.0,lit_tr9376,,1.0,20.56113,7.25531e-07,20190326_2_LiBOPEG_9,,,,,,,,,,,,,,10.1016/j.ssi.2003.11.045,polymer_20190326_2_LiBOPEG_9,Polymer Electrolyte,6634.0900231791,,,,,,,,,,,,,,,
8415.0,lit_tr9377,,1.0,18.54526,5.36424e-07,20190326_2_LiBOPEG_9,,,,,,,,,,,,,,10.1016/j.ssi.2003.11.045,polymer_20190326_2_LiBOPEG_9,Polymer Electrolyte,6634.0900231791,,,,,,,,,,,,,,,
8416.0,lit_tr9378,,1.0,14.98559,3.34649e-07,20190326_2_LiBOPEG_9,,,,,,,,,,,,,,10.1016/j.ssi.2003.11.045,polymer_20190326_2_LiBOPEG_9,Polymer Electrolyte,6634.0900231791,,,,,,,,,,,,,,,
8417.0,lit_tr9379,,1.0,9.24203,2.38259e-07,20190326_2_LiBOPEG_9,,,,,,,,,,,,,,10.1016/j.ssi.2003.11.045,polymer_20190326_2_LiBOPEG_9,Polymer Electrolyte,6634.0900231791,,,,,,,,,,,,,,,
8418.0,lit_tr9380,,1.0,120.00449,4.97418e-05,20190326_2_LiBOPEG_14,,,,,,,,,,,,,,10.1016/j.ssi.2003.11.045,polymer_20190326_2_LiBOPEG_14,Polymer Electrolyte,8936.183263779101,,,,,,,,,,,,,,,
8419.0,lit_tr9381,,1.0,114.62372,4.52624e-05,20190326_2_LiBOPEG_14,,,,,,,,,,,,,,10.1016/j.ssi.2003.11.045,polymer_20190326_2_LiBOPEG_14,Polymer Electrolyte,8936.183263779101,,,,,,,,,,,,,,,
8420.0,lit_tr9382,,1.0,109.38825,4.19711e-05,20190326_2_LiBOPEG_14,,,,,,,,,,,,,,10.1016/j.ssi.2003.11.045,polymer_20190326_2_LiBOPEG_14,Polymer Electrolyte,8936.183263779101,,,,,,,,,,,,,,,
8421.0,lit_tr9383,,1.0,104.62778,3.67768e-05,20190326_2_LiBOPEG_14,,,,,,,,,,,,,,10.1016/j.ssi.2003.11.045,polymer_20190326_2_LiBOPEG_14,Polymer Electrolyte,8936.183263779101,,,,,,,,,,,,,,,
8422.0,lit_tr9384,,1.0,99.33028,3.10315e-05,20190326_2_LiBOPEG_14,,,,,,,,,,,,,,10.1016/j.ssi.2003.11.045,polymer_20190326_2_LiBOPEG_14,Polymer Electrolyte,8936.183263779101,,,,,,,,,,,,,,,
8423.0,lit_tr9385,,1.0,95.13423,2.71911e-05,20190326_2_LiBOPEG_14,,,,,,,,,,,,,,10.1016/j.ssi.2003.11.045,polymer_20190326_2_LiBOPEG_14,Polymer Electrolyte,8936.183263779101,,,,,,,,,,,,,,,
8424.0,lit_tr9386,,1.0,89.78766,2.38259e-05,20190326_2_LiBOPEG_14,,,,,,,,,,,,,,10.1016/j.ssi.2003.11.045,polymer_20190326_2_LiBOPEG_14,Polymer Electrolyte,8936.183263779101,,,,,,,,,,,,,,,
8425.0,lit_tr9387,,1.0,84.29323,2.01038e-05,20190326_2_LiBOPEG_14,,,,,,,,,,,,,,10.1016/j.ssi.2003.11.045,polymer_20190326_2_LiBOPEG_14,Polymer Electrolyte,8936.183263779101,,,,,,,,,,,,,,,
8426.0,lit_tr9388,,1.0,79.5471,1.76158e-05,20190326_2_LiBOPEG_14,,,,,,,,,,,,,,10.1016/j.ssi.2003.11.045,polymer_20190326_2_LiBOPEG_14,Polymer Electrolyte,8936.183263779101,,,,,,,,,,,,,,,
8427.0,lit_tr9389,,1.0,75.49643,1.57297e-05,20190326_2_LiBOPEG_14,,,,,,,,,,,,,,10.1016/j.ssi.2003.11.045,polymer_20190326_2_LiBOPEG_14,Polymer Electrolyte,8936.183263779101,,,,,,,,,,,,,,,
8428.0,lit_tr9390,,1.0,70.14564,1.25418e-05,20190326_2_LiBOPEG_14,,,,,,,,,,,,,,10.1016/j.ssi.2003.11.045,polymer_20190326_2_LiBOPEG_14,Polymer Electrolyte,8936.183263779101,,,,,,,,,,,,,,,
8429.0,lit_tr9391,,1.0,64.4195,1e-05,20190326_2_LiBOPEG_14,,,,,,,,,,,,,,10.1016/j.ssi.2003.11.045,polymer_20190326_2_LiBOPEG_14,Polymer Electrolyte,8936.183263779101,,,,,,,,,,,,,,,
8430.0,lit_tr9392,,1.0,58.88125,7.82425e-06,20190326_2_LiBOPEG_14,,,,,,,,,,,,,,10.1016/j.ssi.2003.11.045,polymer_20190326_2_LiBOPEG_14,Polymer Electrolyte,8936.183263779101,,,,,,,,,,,,,,,
8431.0,lit_tr9393,,1.0,54.52926,6.72773e-06,20190326_2_LiBOPEG_14,,,,,,,,,,,,,,10.1016/j.ssi.2003.11.045,polymer_20190326_2_LiBOPEG_14,Polymer Electrolyte,8936.183263779101,,,,,,,,,,,,,,,
8432.0,lit_tr9394,,1.0,50.04392,5.16553e-06,20190326_2_LiBOPEG_14,,,,,,,,,,,,,,10.1016/j.ssi.2003.11.045,polymer_20190326_2_LiBOPEG_14,Polymer Electrolyte,8936.183263779101,,,,,,,,,,,,,,,
8433.0,lit_tr9395,,1.0,44.25105,4.19711e-06,20190326_2_LiBOPEG_14,,,,,,,,,,,,,,10.1016/j.ssi.2003.11.045,polymer_20190326_2_LiBOPEG_14,Polymer Electrolyte,8936.183263779101,,,,,,,,,,,,,,,
8434.0,lit_tr9396,,1.0,39.12039,2.9882e-06,20190326_2_LiBOPEG_14,,,,,,,,,,,,,,10.1016/j.ssi.2003.11.045,polymer_20190326_2_LiBOPEG_14,Polymer Electrolyte,8936.183263779101,,,,,,,,,,,,,,,
8435.0,lit_tr9397,,1.0,34.37533,2.25143e-06,20190326_2_LiBOPEG_14,,,,,,,,,,,,,,10.1016/j.ssi.2003.11.045,polymer_20190326_2_LiBOPEG_14,Polymer Electrolyte,8936.183263779101,,,,,,,,,,,,,,,
8436.0,lit_tr9398,,1.0,29.3411,1.5147e-06,20190326_2_LiBOPEG_14,,,,,,,,,,,,,,10.1016/j.ssi.2003.11.045,polymer_20190326_2_LiBOPEG_14,Polymer Electrolyte,8936.183263779101,,,,,,,,,,,,,,,
8437.0,lit_tr9399,,1.0,24.26078,1.25418e-06,20190326_2_LiBOPEG_14,,,,,,,,,,,,,,10.1016/j.ssi.2003.11.045,polymer_20190326_2_LiBOPEG_14,Polymer Electrolyte,8936.183263779101,,,,,,,,,,,,,,,
8438.0,lit_tr9400,,1.0,19.95345,8.59857e-07,20190326_2_LiBOPEG_14,,,,,,,,,,,,,,10.1016/j.ssi.2003.11.045,polymer_20190326_2_LiBOPEG_14,Polymer Electrolyte,8936.183263779101,,,,,,,,,,,,,,,
8439.0,lit_tr9401,,1.0,15.96565,6.72773e-07,20190326_2_LiBOPEG_14,,,,,,,,,,,,,,10.1016/j.ssi.2003.11.045,polymer_20190326_2_LiBOPEG_14,Polymer Electrolyte,8936.183263779101,,,,,,,,,,,,,,,
8440.0,lit_tr9402,,1.0,12.46828,5.78489e-07,20190326_2_LiBOPEG_14,,,,,,,,,,,,,,10.1016/j.ssi.2003.11.045,polymer_20190326_2_LiBOPEG_14,Polymer Electrolyte,8936.183263779101,,,,,,,,,,,,,,,
8441.0,lit_tr9403,,1.0,6.08784,3.60892e-07,20190326_2_LiBOPEG_14,,,,,,,,,,,,,,10.1016/j.ssi.2003.11.045,polymer_20190326_2_LiBOPEG_14,Polymer Electrolyte,8936.183263779101,,,,,,,,,,,,,,,
8442.0,lit_tr9404,,1.0,-0.53935,2.33804e-07,20190326_2_LiBOPEG_14,,,,,,,,,,,,,,10.1016/j.ssi.2003.11.045,polymer_20190326_2_LiBOPEG_14,Polymer Electrolyte,8936.183263779101,,,,,,,,,,,,,,,
8443.0,lit_tr9405,,1.0,14.59543,4.97418e-08,20190326_2_LiBOPPG_7,,,,,,,,,,,,,,10.1016/j.ssi.2003.11.045,polymer_20190326_2_LiBOPPG_7,Polymer Electrolyte,6694.3482314191,,,,,,,,,,,,,,,
8444.0,lit_tr9406,,1.0,17.54767,5.89511e-08,20190326_2_LiBOPPG_7,,,,,,,,,,,,,,10.1016/j.ssi.2003.11.045,polymer_20190326_2_LiBOPPG_7,Polymer Electrolyte,6694.3482314191,,,,,,,,,,,,,,,
8445.0,lit_tr9407,,1.0,20.96765,7.39354e-08,20190326_2_LiBOPPG_7,,,,,,,,,,,,,,10.1016/j.ssi.2003.11.045,polymer_20190326_2_LiBOPPG_7,Polymer Electrolyte,6694.3482314191,,,,,,,,,,,,,,,
8446.0,lit_tr9408,,1.0,25.93515,9.62956e-08,20190326_2_LiBOPPG_7,,,,,,,,,,,,,,10.1016/j.ssi.2003.11.045,polymer_20190326_2_LiBOPPG_7,Polymer Electrolyte,6694.3482314191,,,,,,,,,,,,,,,
8447.0,lit_tr9409,,1.0,30.42143,1.27808e-07,20190326_2_LiBOPPG_7,,,,,,,,,,,,,,10.1016/j.ssi.2003.11.045,polymer_20190326_2_LiBOPPG_7,Polymer Electrolyte,6694.3482314191,,,,,,,,,,,,,,,
8448.0,lit_tr9410,,1.0,34.82101,1.60294e-07,20190326_2_LiBOPPG_7,,,,,,,,,,,,,,10.1016/j.ssi.2003.11.045,polymer_20190326_2_LiBOPPG_7,Polymer Electrolyte,6694.3482314191,,,,,,,,,,,,,,,
8449.0,lit_tr9411,,1.0,40.04086,2.04869e-07,20190326_2_LiBOPPG_7,,,,,,,,,,,,,,10.1016/j.ssi.2003.11.045,polymer_20190326_2_LiBOPPG_7,Polymer Electrolyte,6694.3482314191,,,,,,,,,,,,,,,
8450.0,lit_tr9412,,1.0,44.01418,2.47424e-07,20190326_2_LiBOPPG_7,,,,,,,,,,,,,,10.1016/j.ssi.2003.11.045,polymer_20190326_2_LiBOPPG_7,Polymer Electrolyte,6694.3482314191,,,,,,,,,,,,,,,
8451.0,lit_tr9413,,1.0,49.30827,3.04514e-07,20190326_2_LiBOPPG_7,,,,,,,,,,,,,,10.1016/j.ssi.2003.11.045,polymer_20190326_2_LiBOPPG_7,Polymer Electrolyte,6694.3482314191,,,,,,,,,,,,,,,
8452.0,lit_tr9414,,1.0,55.79737,4.35857e-07,20190326_2_LiBOPPG_7,,,,,,,,,,,,,,10.1016/j.ssi.2003.11.045,polymer_20190326_2_LiBOPPG_7,Polymer Electrolyte,6694.3482314191,,,,,,,,,,,,,,,
8453.0,lit_tr9415,,1.0,60.18333,5.06895e-07,20190326_2_LiBOPPG_7,,,,,,,,,,,,,,10.1016/j.ssi.2003.11.045,polymer_20190326_2_LiBOPPG_7,Polymer Electrolyte,6694.3482314191,,,,,,,,,,,,,,,
8454.0,lit_tr9416,,1.0,64.9566,6.72773e-07,20190326_2_LiBOPPG_7,,,,,,,,,,,,,,10.1016/j.ssi.2003.11.045,polymer_20190326_2_LiBOPPG_7,Polymer Electrolyte,6694.3482314191,,,,,,,,,,,,,,,
8455.0,lit_tr9417,,1.0,68.21546,8.12524e-07,20190326_2_LiBOPPG_7,,,,,,,,,,,,,,10.1016/j.ssi.2003.11.045,polymer_20190326_2_LiBOPPG_7,Polymer Electrolyte,6694.3482314191,,,,,,,,,,,,,,,
8456.0,lit_tr9418,,1.0,74.07222,9.81303e-07,20190326_2_LiBOPPG_7,,,,,,,,,,,,,,10.1016/j.ssi.2003.11.045,polymer_20190326_2_LiBOPPG_7,Polymer Electrolyte,6694.3482314191,,,,,,,,,,,,,,,
8457.0,lit_tr9419,,1.0,79.84003,1.20772e-06,20190326_2_LiBOPPG_7,,,,,,,,,,,,,,10.1016/j.ssi.2003.11.045,polymer_20190326_2_LiBOPPG_7,Polymer Electrolyte,6694.3482314191,,,,,,,,,,,,,,,
8458.0,lit_tr9420,,1.0,85.19739,1.48638e-06,20190326_2_LiBOPPG_7,,,,,,,,,,,,,,10.1016/j.ssi.2003.11.045,polymer_20190326_2_LiBOPPG_7,Polymer Electrolyte,6694.3482314191,,,,,,,,,,,,,,,
8459.0,lit_tr9421,,1.0,90.09786,1.76158e-06,20190326_2_LiBOPPG_7,,,,,,,,,,,,,,10.1016/j.ssi.2003.11.045,polymer_20190326_2_LiBOPPG_7,Polymer Electrolyte,6694.3482314191,,,,,,,,,,,,,,,
