Repository: spark8ku/HPG

# HPG-GAT: Hierarchical Polymer Graph-based Model for Ionic Conductivity Prediction

This repository provides:

- Preprocessed dataset used for training and evaluation
- Preprocessed Hierarchical Polymer Graph (HPG) representations of polymer electrolytes
- Scripts for loading and using the data

The original raw dataset can be found at:  
👉 https://github.com/KanHatakeyama/ion_predictor

File: data/processed_electrolytes.csv (part 23 of 39)
ID,title,subtitle,tags,Temperature,Conductivity,component1,component2,component3,component4,component5,component6,mol_ratio,wt_ratio,melting_temp,inorg_name,inorg_contain_ratio(wt),crystallinity,Tg,mp,reference,smiles1,type1,Mw1,smiles2,type2,Mw2,smiles3,type3,Mw3,smiles4,type4,Mw4,smiles5,type5,Mw5,smiles6,type6,Mw6
8460.0,lit_tr9422,,1.0,95.45364,2.08772e-06,20190326_2_LiBOPPG_7,,,,,,,,,,,,,,10.1016/j.ssi.2003.11.045,polymer_20190326_2_LiBOPPG_7,Polymer Electrolyte,6694.3482314191,,,,,,,,,,,,,,,
8461.0,lit_tr9423,,1.0,99.65702,2.42798e-06,20190326_2_LiBOPPG_7,,,,,,,,,,,,,,10.1016/j.ssi.2003.11.045,polymer_20190326_2_LiBOPPG_7,Polymer Electrolyte,6694.3482314191,,,,,,,,,,,,,,,
8462.0,lit_tr9424,,1.0,104.96388,2.9882e-06,20190326_2_LiBOPPG_7,,,,,,,,,,,,,,10.1016/j.ssi.2003.11.045,polymer_20190326_2_LiBOPPG_7,Polymer Electrolyte,6694.3482314191,,,,,,,,,,,,,,,
8463.0,lit_tr9425,,1.0,110.42401,3.34649e-06,20190326_2_LiBOPPG_7,,,,,,,,,,,,,,10.1016/j.ssi.2003.11.045,polymer_20190326_2_LiBOPPG_7,Polymer Electrolyte,6694.3482314191,,,,,,,,,,,,,,,
8464.0,lit_tr9426,,1.0,114.27024,3.89192e-06,20190326_2_LiBOPPG_7,,,,,,,,,,,,,,10.1016/j.ssi.2003.11.045,polymer_20190326_2_LiBOPPG_7,Polymer Electrolyte,6694.3482314191,,,,,,,,,,,,,,,
8465.0,lit_tr9427,,1.0,120.00449,5.06895e-06,20190326_2_LiBOPPG_7,,,,,,,,,,,,,,10.1016/j.ssi.2003.11.045,polymer_20190326_2_LiBOPPG_7,Polymer Electrolyte,6694.3482314191,,,,,,,,,,,,,,,
8466.0,lit_tr9428,,1.0,14.40074,6.85592e-08,20190326_2_LiBOPPG_13,,,,,,,,,,,,,,10.1016/j.ssi.2003.11.045,polymer_20190326_2_LiBOPPG_13,Polymer Electrolyte,10297.7991239791,,,,,,,,,,,,,,,
8467.0,lit_tr9429,,1.0,18.14541,8.43781e-08,20190326_2_LiBOPPG_13,,,,,,,,,,,,,,10.1016/j.ssi.2003.11.045,polymer_20190326_2_LiBOPPG_13,Polymer Electrolyte,10297.7991239791,,,,,,,,,,,,,,,
8468.0,lit_tr9430,,1.0,21.17133,1.07842e-07,20190326_2_LiBOPPG_13,,,,,,,,,,,,,,10.1016/j.ssi.2003.11.045,polymer_20190326_2_LiBOPPG_13,Polymer Electrolyte,10297.7991239791,,,,,,,,,,,,,,,
8469.0,lit_tr9431,,1.0,25.09561,1.40456e-07,20190326_2_LiBOPPG_13,,,,,,,,,,,,,,10.1016/j.ssi.2003.11.045,polymer_20190326_2_LiBOPPG_13,Polymer Electrolyte,10297.7991239791,,,,,,,,,,,,,,,
8470.0,lit_tr9432,,1.0,30.42143,1.89972e-07,20190326_2_LiBOPPG_13,,,,,,,,,,,,,,10.1016/j.ssi.2003.11.045,polymer_20190326_2_LiBOPPG_13,Polymer Electrolyte,10297.7991239791,,,,,,,,,,,,,,,
8471.0,lit_tr9433,,1.0,35.04434,2.42798e-07,20190326_2_LiBOPPG_13,,,,,,,,,,,,,,10.1016/j.ssi.2003.11.045,polymer_20190326_2_LiBOPPG_13,Polymer Electrolyte,10297.7991239791,,,,,,,,,,,,,,,
8472.0,lit_tr9434,,1.0,40.04086,3.10315e-07,20190326_2_LiBOPPG_13,,,,,,,,,,,,,,10.1016/j.ssi.2003.11.045,polymer_20190326_2_LiBOPPG_13,Polymer Electrolyte,10297.7991239791,,,,,,,,,,,,,,,
8473.0,lit_tr9435,,1.0,44.96377,4.19711e-07,20190326_2_LiBOPPG_13,,,,,,,,,,,,,,10.1016/j.ssi.2003.11.045,polymer_20190326_2_LiBOPPG_13,Polymer Electrolyte,10297.7991239791,,,,,,,,,,,,,,,
8474.0,lit_tr9436,,1.0,49.30827,5.06895e-07,20190326_2_LiBOPPG_13,,,,,,,,,,,,,,10.1016/j.ssi.2003.11.045,polymer_20190326_2_LiBOPPG_13,Polymer Electrolyte,10297.7991239791,,,,,,,,,,,,,,,
8475.0,lit_tr9437,,1.0,55.79737,5.78489e-07,20190326_2_LiBOPPG_13,,,,,,,,,,,,,,10.1016/j.ssi.2003.11.045,polymer_20190326_2_LiBOPPG_13,Polymer Electrolyte,10297.7991239791,,,,,,,,,,,,,,,
8476.0,lit_tr9438,,1.0,60.44498,6.98654e-07,20190326_2_LiBOPPG_13,,,,,,,,,,,,,,10.1016/j.ssi.2003.11.045,polymer_20190326_2_LiBOPPG_13,Polymer Electrolyte,10297.7991239791,,,,,,,,,,,,,,,
8477.0,lit_tr9439,,1.0,64.9566,8.28005e-07,20190326_2_LiBOPPG_13,,,,,,,,,,,,,,10.1016/j.ssi.2003.11.045,polymer_20190326_2_LiBOPPG_13,Polymer Electrolyte,10297.7991239791,,,,,,,,,,,,,,,
8478.0,lit_tr9440,,1.0,69.31575,1.01905e-06,20190326_2_LiBOPPG_13,,,,,,,,,,,,,,10.1016/j.ssi.2003.11.045,polymer_20190326_2_LiBOPPG_13,Polymer Electrolyte,10297.7991239791,,,,,,,,,,,,,,,
8479.0,lit_tr9441,,1.0,74.64051,1.14124e-06,20190326_2_LiBOPPG_13,,,,,,,,,,,,,,10.1016/j.ssi.2003.11.045,polymer_20190326_2_LiBOPPG_13,Polymer Electrolyte,10297.7991239791,,,,,,,,,,,,,,,
8480.0,lit_tr9442,,1.0,79.5471,1.35253e-06,20190326_2_LiBOPPG_13,,,,,,,,,,,,,,10.1016/j.ssi.2003.11.045,polymer_20190326_2_LiBOPPG_13,Polymer Electrolyte,10297.7991239791,,,,,,,,,,,,,,,
8481.0,lit_tr9443,,1.0,85.49979,1.63348e-06,20190326_2_LiBOPPG_13,,,,,,,,,,,,,,10.1016/j.ssi.2003.11.045,polymer_20190326_2_LiBOPPG_13,Polymer Electrolyte,10297.7991239791,,,,,,,,,,,,,,,
8482.0,lit_tr9444,,1.0,90.71986,2.08772e-06,20190326_2_LiBOPPG_13,,,,,,,,,,,,,,10.1016/j.ssi.2003.11.045,polymer_20190326_2_LiBOPPG_13,Polymer Electrolyte,10297.7991239791,,,,,,,,,,,,,,,
8483.0,lit_tr9445,,1.0,96.09414,2.42798e-06,20190326_2_LiBOPPG_13,,,,,,,,,,,,,,10.1016/j.ssi.2003.11.045,polymer_20190326_2_LiBOPPG_13,Polymer Electrolyte,10297.7991239791,,,,,,,,,,,,,,,
8484.0,lit_tr9446,,1.0,100.31221,2.56943e-06,20190326_2_LiBOPPG_13,,,,,,,,,,,,,,10.1016/j.ssi.2003.11.045,polymer_20190326_2_LiBOPPG_13,Polymer Electrolyte,10297.7991239791,,,,,,,,,,,,,,,
8485.0,lit_tr9447,,1.0,104.62778,3.04514e-06,20190326_2_LiBOPPG_13,,,,,,,,,,,,,,10.1016/j.ssi.2003.11.045,polymer_20190326_2_LiBOPPG_13,Polymer Electrolyte,10297.7991239791,,,,,,,,,,,,,,,
8486.0,lit_tr9448,,1.0,109.73288,3.34649e-06,20190326_2_LiBOPPG_13,,,,,,,,,,,,,,10.1016/j.ssi.2003.11.045,polymer_20190326_2_LiBOPPG_13,Polymer Electrolyte,10297.7991239791,,,,,,,,,,,,,,,
8487.0,lit_tr9449,,1.0,114.97785,3.81915e-06,20190326_2_LiBOPPG_13,,,,,,,,,,,,,,10.1016/j.ssi.2003.11.045,polymer_20190326_2_LiBOPPG_13,Polymer Electrolyte,10297.7991239791,,,,,,,,,,,,,,,
8488.0,lit_tr9450,,1.0,120.36852,4.52624e-06,20190326_2_LiBOPPG_13,,,,,,,,,,,,,,10.1016/j.ssi.2003.11.045,polymer_20190326_2_LiBOPPG_13,Polymer Electrolyte,10297.7991239791,,,,,,,,,,,,,,,
8489.0,lit_tr9451,,1.0,120.36852,4.19711e-06,20190326_2_LiBOPPG_17,,,,,,,,,,,,,,10.1016/j.ssi.2003.11.045,polymer_20190326_2_LiBOPPG_17,Polymer Electrolyte,12700.0997190191,,,,,,,,,,,,,,,
8490.0,lit_tr9452,,1.0,114.97785,3.89192e-06,20190326_2_LiBOPPG_17,,,,,,,,,,,,,,10.1016/j.ssi.2003.11.045,polymer_20190326_2_LiBOPPG_17,Polymer Electrolyte,12700.0997190191,,,,,,,,,,,,,,,
8491.0,lit_tr9453,,1.0,109.73288,3.60892e-06,20190326_2_LiBOPPG_17,,,,,,,,,,,,,,10.1016/j.ssi.2003.11.045,polymer_20190326_2_LiBOPPG_17,Polymer Electrolyte,12700.0997190191,,,,,,,,,,,,,,,
8492.0,lit_tr9454,,1.0,103.28933,3.16228e-06,20190326_2_LiBOPPG_17,,,,,,,,,,,,,,10.1016/j.ssi.2003.11.045,polymer_20190326_2_LiBOPPG_17,Polymer Electrolyte,12700.0997190191,,,,,,,,,,,,,,,
8493.0,lit_tr9455,,1.0,97.70515,2.71911e-06,20190326_2_LiBOPPG_17,,,,,,,,,,,,,,10.1016/j.ssi.2003.11.045,polymer_20190326_2_LiBOPPG_17,Polymer Electrolyte,12700.0997190191,,,,,,,,,,,,,,,
8494.0,lit_tr9456,,1.0,94.1793,2.42798e-06,20190326_2_LiBOPPG_17,,,,,,,,,,,,,,10.1016/j.ssi.2003.11.045,polymer_20190326_2_LiBOPPG_17,Polymer Electrolyte,12700.0997190191,,,,,,,,,,,,,,,
8495.0,lit_tr9457,,1.0,90.09786,2.20934e-06,20190326_2_LiBOPPG_17,,,,,,,,,,,,,,10.1016/j.ssi.2003.11.045,polymer_20190326_2_LiBOPPG_17,Polymer Electrolyte,12700.0997190191,,,,,,,,,,,,,,,
8496.0,lit_tr9458,,1.0,85.8027,1.93591e-06,20190326_2_LiBOPPG_17,,,,,,,,,,,,,,10.1016/j.ssi.2003.11.045,polymer_20190326_2_LiBOPPG_17,Polymer Electrolyte,12700.0997190191,,,,,,,,,,,,,,,
8497.0,lit_tr9459,,1.0,80.13346,1.63348e-06,20190326_2_LiBOPPG_17,,,,,,,,,,,,,,10.1016/j.ssi.2003.11.045,polymer_20190326_2_LiBOPPG_17,Polymer Electrolyte,12700.0997190191,,,,,,,,,,,,,,,
8498.0,lit_tr9460,,1.0,75.21066,1.35253e-06,20190326_2_LiBOPPG_17,,,,,,,,,,,,,,10.1016/j.ssi.2003.11.045,polymer_20190326_2_LiBOPPG_17,Polymer Electrolyte,12700.0997190191,,,,,,,,,,,,,,,
8499.0,lit_tr9461,,1.0,70.70113,1.16298e-06,20190326_2_LiBOPPG_17,,,,,,,,,,,,,,10.1016/j.ssi.2003.11.045,polymer_20190326_2_LiBOPPG_17,Polymer Electrolyte,12700.0997190191,,,,,,,,,,,,,,,
8500.0,lit_tr9462,,1.0,65.2258,9.27285e-07,20190326_2_LiBOPPG_17,,,,,,,,,,,,,,10.1016/j.ssi.2003.11.045,polymer_20190326_2_LiBOPPG_17,Polymer Electrolyte,12700.0997190191,,,,,,,,,,,,,,,
8501.0,lit_tr9463,,1.0,58.88125,8.12524e-07,20190326_2_LiBOPPG_17,,,,,,,,,,,,,,10.1016/j.ssi.2003.11.045,polymer_20190326_2_LiBOPPG_17,Polymer Electrolyte,12700.0997190191,,,,,,,,,,,,,,,
8502.0,lit_tr9464,,1.0,53.77308,6.85592e-07,20190326_2_LiBOPPG_17,,,,,,,,,,,,,,10.1016/j.ssi.2003.11.045,polymer_20190326_2_LiBOPPG_17,Polymer Electrolyte,12700.0997190191,,,,,,,,,,,,,,,
8503.0,lit_tr9465,,1.0,49.0638,4.88118e-07,20190326_2_LiBOPPG_17,,,,,,,,,,,,,,10.1016/j.ssi.2003.11.045,polymer_20190326_2_LiBOPPG_17,Polymer Electrolyte,12700.0997190191,,,,,,,,,,,,,,,
8504.0,lit_tr9466,,1.0,42.83513,4.27708e-07,20190326_2_LiBOPPG_17,,,,,,,,,,,,,,10.1016/j.ssi.2003.11.045,polymer_20190326_2_LiBOPPG_17,Polymer Electrolyte,12700.0997190191,,,,,,,,,,,,,,,
8505.0,lit_tr9467,,1.0,38.66218,3.34649e-07,20190326_2_LiBOPPG_17,,,,,,,,,,,,,,10.1016/j.ssi.2003.11.045,polymer_20190326_2_LiBOPPG_17,Polymer Electrolyte,12700.0997190191,,,,,,,,,,,,,,,
8506.0,lit_tr9468,,1.0,34.82101,2.47424e-07,20190326_2_LiBOPPG_17,,,,,,,,,,,,,,10.1016/j.ssi.2003.11.045,polymer_20190326_2_LiBOPPG_17,Polymer Electrolyte,12700.0997190191,,,,,,,,,,,,,,,
8507.0,lit_tr9469,,1.0,30.63842,1.8642e-07,20190326_2_LiBOPPG_17,,,,,,,,,,,,,,10.1016/j.ssi.2003.11.045,polymer_20190326_2_LiBOPPG_17,Polymer Electrolyte,12700.0997190191,,,,,,,,,,,,,,,
8508.0,lit_tr9470,,1.0,26.14577,1.54356e-07,20190326_2_LiBOPPG_17,,,,,,,,,,,,,,10.1016/j.ssi.2003.11.045,polymer_20190326_2_LiBOPPG_17,Polymer Electrolyte,12700.0997190191,,,,,,,,,,,,,,,
8509.0,lit_tr9471,,1.0,21.17133,1.20772e-07,20190326_2_LiBOPPG_17,,,,,,,,,,,,,,10.1016/j.ssi.2003.11.045,polymer_20190326_2_LiBOPPG_17,Polymer Electrolyte,12700.0997190191,,,,,,,,,,,,,,,
8510.0,lit_tr9472,,1.0,17.94589,9.62956e-08,20190326_2_LiBOPPG_17,,,,,,,,,,,,,,10.1016/j.ssi.2003.11.045,polymer_20190326_2_LiBOPPG_17,Polymer Electrolyte,12700.0997190191,,,,,,,,,,,,,,,
8511.0,lit_tr9473,,1.0,14.79038,7.39354e-08,20190326_2_LiBOPPG_17,,,,,,,,,,,,,,10.1016/j.ssi.2003.11.045,polymer_20190326_2_LiBOPPG_17,Polymer Electrolyte,12700.0997190191,,,,,,,,,,,,,,,
8512.0,lit_tr9474,,1.0,17.74665,5.78489e-07,20190326_2_LiBCPEG_14,,,,,,,,,,,,,,10.1016/j.ssi.2003.11.045,polymer_20190326_2_LiBCPEG_14,Polymer Electrolyte,893.6183263779101,,,,,,,,,,,,,,,
8513.0,lit_tr9475,,1.0,20.96765,7.25531e-07,20190326_2_LiBCPEG_14,,,,,,,,,,,,,,10.1016/j.ssi.2003.11.045,polymer_20190326_2_LiBCPEG_14,Polymer Electrolyte,893.6183263779101,,,,,,,,,,,,,,,
8514.0,lit_tr9476,,1.0,25.72482,9.27285e-07,20190326_2_LiBCPEG_14,,,,,,,,,,,,,,10.1016/j.ssi.2003.11.045,polymer_20190326_2_LiBCPEG_14,Polymer Electrolyte,893.6183263779101,,,,,,,,,,,,,,,
8515.0,lit_tr9477,,1.0,30.20475,1.20772e-06,20190326_2_LiBCPEG_14,,,,,,,,,,,,,,10.1016/j.ssi.2003.11.045,polymer_20190326_2_LiBCPEG_14,Polymer Electrolyte,893.6183263779101,,,,,,,,,,,,,,,
8516.0,lit_tr9478,,1.0,35.04434,1.63348e-06,20190326_2_LiBCPEG_14,,,,,,,,,,,,,,10.1016/j.ssi.2003.11.045,polymer_20190326_2_LiBCPEG_14,Polymer Electrolyte,893.6183263779101,,,,,,,,,,,,,,,
8517.0,lit_tr9479,,1.0,40.27183,1.9728e-06,20190326_2_LiBCPEG_14,,,,,,,,,,,,,,10.1016/j.ssi.2003.11.045,polymer_20190326_2_LiBCPEG_14,Polymer Electrolyte,893.6183263779101,,,,,,,,,,,,,,,
8518.0,lit_tr9480,,1.0,46.39887,2.61838e-06,20190326_2_LiBCPEG_14,,,,,,,,,,,,,,10.1016/j.ssi.2003.11.045,polymer_20190326_2_LiBCPEG_14,Polymer Electrolyte,893.6183263779101,,,,,,,,,,,,,,,
8519.0,lit_tr9481,,1.0,50.28988,3.04514e-06,20190326_2_LiBCPEG_14,,,,,,,,,,,,,,10.1016/j.ssi.2003.11.045,polymer_20190326_2_LiBCPEG_14,Polymer Electrolyte,893.6183263779101,,,,,,,,,,,,,,,
8520.0,lit_tr9482,,1.0,54.52926,3.74775e-06,20190326_2_LiBCPEG_14,,,,,,,,,,,,,,10.1016/j.ssi.2003.11.045,polymer_20190326_2_LiBCPEG_14,Polymer Electrolyte,893.6183263779101,,,,,,,,,,,,,,,
8521.0,lit_tr9483,,1.0,60.44498,4.35857e-06,20190326_2_LiBCPEG_14,,,,,,,,,,,,,,10.1016/j.ssi.2003.11.045,polymer_20190326_2_LiBCPEG_14,Polymer Electrolyte,893.6183263779101,,,,,,,,,,,,,,,
8522.0,lit_tr9484,,1.0,64.9566,5.36424e-06,20190326_2_LiBCPEG_14,,,,,,,,,,,,,,10.1016/j.ssi.2003.11.045,polymer_20190326_2_LiBCPEG_14,Polymer Electrolyte,893.6183263779101,,,,,,,,,,,,,,,
8523.0,lit_tr9485,,1.0,69.86856,6.72773e-06,20190326_2_LiBCPEG_14,,,,,,,,,,,,,,10.1016/j.ssi.2003.11.045,polymer_20190326_2_LiBCPEG_14,Polymer Electrolyte,893.6183263779101,,,,,,,,,,,,,,,
8524.0,lit_tr9486,,1.0,75.21066,7.82425e-06,20190326_2_LiBCPEG_14,,,,,,,,,,,,,,10.1016/j.ssi.2003.11.045,polymer_20190326_2_LiBCPEG_14,Polymer Electrolyte,893.6183263779101,,,,,,,,,,,,,,,
8525.0,lit_tr9487,,1.0,78.38019,8.92935e-06,20190326_2_LiBCPEG_14,,,,,,,,,,,,,,10.1016/j.ssi.2003.11.045,polymer_20190326_2_LiBCPEG_14,Polymer Electrolyte,893.6183263779101,,,,,,,,,,,,,,,
8526.0,lit_tr9488,,1.0,85.49979,1.14124e-05,20190326_2_LiBCPEG_14,,,,,,,,,,,,,,10.1016/j.ssi.2003.11.045,polymer_20190326_2_LiBCPEG_14,Polymer Electrolyte,893.6183263779101,,,,,,,,,,,,,,,
8527.0,lit_tr9489,,1.0,90.09786,1.30243e-05,20190326_2_LiBCPEG_14,,,,,,,,,,,,,,10.1016/j.ssi.2003.11.045,polymer_20190326_2_LiBCPEG_14,Polymer Electrolyte,893.6183263779101,,,,,,,,,,,,,,,
8528.0,lit_tr9490,,1.0,94.81537,1.5147e-05,20190326_2_LiBCPEG_14,,,,,,,,,,,,,,10.1016/j.ssi.2003.11.045,polymer_20190326_2_LiBCPEG_14,Polymer Electrolyte,893.6183263779101,,,,,,,,,,,,,,,
8529.0,lit_tr9491,,1.0,100.64068,1.72864e-05,20190326_2_LiBCPEG_14,,,,,,,,,,,,,,10.1016/j.ssi.2003.11.045,polymer_20190326_2_LiBCPEG_14,Polymer Electrolyte,893.6183263779101,,,,,,,,,,,,,,,
8530.0,lit_tr9492,,1.0,104.62778,2.08772e-05,20190326_2_LiBCPEG_14,,,,,,,,,,,,,,10.1016/j.ssi.2003.11.045,polymer_20190326_2_LiBCPEG_14,Polymer Electrolyte,893.6183263779101,,,,,,,,,,,,,,,
8531.0,lit_tr9493,,1.0,110.07813,2.56943e-05,20190326_2_LiBCPEG_14,,,,,,,,,,,,,,10.1016/j.ssi.2003.11.045,polymer_20190326_2_LiBCPEG_14,Polymer Electrolyte,893.6183263779101,,,,,,,,,,,,,,,
5417.0,lit_tr6379,,1.0,69.72275,0.000326927,4s,20190319_4_DL1,,,,,,0.502/0.1851,,,,,,,10.1016/j.ssi.2009.10.015,polymer_4s,Polymer Electrolyte,5226073.949215684,O=S(C1=CC(S(=O)([N-]S(=O)(C(F)(F)F)=O)=O)=CC=C1)([N-]S(=O)(C(F)(F)F)=O)=O,Li Salt,512.2640000000001,,,,,,,,,,,,
5418.0,lit_tr6380,,1.0,59.76332,0.000147106,4s,20190319_4_DL1,,,,,,0.502/0.1851,,,,,,,10.1016/j.ssi.2009.10.015,polymer_4s,Polymer Electrolyte,5226073.949215684,O=S(C1=CC(S(=O)([N-]S(=O)(C(F)(F)F)=O)=O)=CC=C1)([N-]S(=O)(C(F)(F)F)=O)=O,Li Salt,512.2640000000001,,,,,,,,,,,,
5419.0,lit_tr6381,,1.0,49.86654,2.72554e-05,4s,20190319_4_DL1,,,,,,0.502/0.1851,,,,,,,10.1016/j.ssi.2009.10.015,polymer_4s,Polymer Electrolyte,5226073.949215684,O=S(C1=CC(S(=O)([N-]S(=O)(C(F)(F)F)=O)=O)=CC=C1)([N-]S(=O)(C(F)(F)F)=O)=O,Li Salt,512.2640000000001,,,,,,,,,,,,
5420.0,lit_tr6382,,1.0,39.89565,4.96099e-06,4s,20190319_4_DL1,,,,,,0.502/0.1851,,,,,,,10.1016/j.ssi.2009.10.015,polymer_4s,Polymer Electrolyte,5226073.949215684,O=S(C1=CC(S(=O)([N-]S(=O)(C(F)(F)F)=O)=O)=CC=C1)([N-]S(=O)(C(F)(F)F)=O)=O,Li Salt,512.2640000000001,,,,,,,,,,,,
5421.0,lit_tr6383,,1.0,29.86201,8.41115e-07,4s,20190319_4_DL1,,,,,,0.502/0.1851,,,,,,,10.1016/j.ssi.2009.10.015,polymer_4s,Polymer Electrolyte,5226073.949215684,O=S(C1=CC(S(=O)([N-]S(=O)(C(F)(F)F)=O)=O)=CC=C1)([N-]S(=O)(C(F)(F)F)=O)=O,Li Salt,512.2640000000001,,,,,,,,,,,,
5422.0,lit_tr6384,,1.0,24.68447,2.95213e-07,4s,20190319_4_DL1,,,,,,0.502/0.1851,,,,,,,10.1016/j.ssi.2009.10.015,polymer_4s,Polymer Electrolyte,5226073.949215684,O=S(C1=CC(S(=O)([N-]S(=O)(C(F)(F)F)=O)=O)=CC=C1)([N-]S(=O)(C(F)(F)F)=O)=O,Li Salt,512.2640000000001,,,,,,,,,,,,
5423.0,lit_tr6385,,1.0,70.14481,0.000299168,4s,20190319_4_DL1,,,,,,0.503/0.1452,,,,,,,10.1016/j.ssi.2009.10.015,polymer_4s,Polymer Electrolyte,5226073.949215684,O=S(C1=CC(S(=O)([N-]S(=O)(C(F)(F)F)=O)=O)=CC=C1)([N-]S(=O)(C(F)(F)F)=O)=O,Li Salt,512.2640000000001,,,,,,,,,,,,
5424.0,lit_tr6386,,1.0,59.76332,0.000178817,4s,20190319_4_DL1,,,,,,0.503/0.1452,,,,,,,10.1016/j.ssi.2009.10.015,polymer_4s,Polymer Electrolyte,5226073.949215684,O=S(C1=CC(S(=O)([N-]S(=O)(C(F)(F)F)=O)=O)=CC=C1)([N-]S(=O)(C(F)(F)F)=O)=O,Li Salt,512.2640000000001,,,,,,,,,,,,
5425.0,lit_tr6387,,1.0,49.86654,4.40094e-05,4s,20190319_4_DL1,,,,,,0.503/0.1452,,,,,,,10.1016/j.ssi.2009.10.015,polymer_4s,Polymer Electrolyte,5226073.949215684,O=S(C1=CC(S(=O)([N-]S(=O)(C(F)(F)F)=O)=O)=CC=C1)([N-]S(=O)(C(F)(F)F)=O)=O,Li Salt,512.2640000000001,,,,,,,,,,,,
5426.0,lit_tr6388,,1.0,39.95422,1.02698e-05,4s,20190319_4_DL1,,,,,,0.503/0.1452,,,,,,,10.1016/j.ssi.2009.10.015,polymer_4s,Polymer Electrolyte,5226073.949215684,O=S(C1=CC(S(=O)([N-]S(=O)(C(F)(F)F)=O)=O)=CC=C1)([N-]S(=O)(C(F)(F)F)=O)=O,Li Salt,512.2640000000001,,,,,,,,,,,,
5427.0,lit_tr6389,,1.0,29.91689,2.15443e-06,4s,20190319_4_DL1,,,,,,0.503/0.1452,,,,,,,10.1016/j.ssi.2009.10.015,polymer_4s,Polymer Electrolyte,5226073.949215684,O=S(C1=CC(S(=O)([N-]S(=O)(C(F)(F)F)=O)=O)=CC=C1)([N-]S(=O)(C(F)(F)F)=O)=O,Li Salt,512.2640000000001,,,,,,,,,,,,
5428.0,lit_tr6390,,1.0,24.79053,9.69421e-07,4s,20190319_4_DL1,,,,,,0.503/0.1452,,,,,,,10.1016/j.ssi.2009.10.015,polymer_4s,Polymer Electrolyte,5226073.949215684,O=S(C1=CC(S(=O)([N-]S(=O)(C(F)(F)F)=O)=O)=CC=C1)([N-]S(=O)(C(F)(F)F)=O)=O,Li Salt,512.2640000000001,,,,,,,,,,,,
5429.0,lit_tr6391,,1.0,69.65251,0.000419132,4s,20190319_4_DL1,,,,,,0.506/0.1213,,,,,,,10.1016/j.ssi.2009.10.015,polymer_4s,Polymer Electrolyte,5226073.949215684,O=S(C1=CC(S(=O)([N-]S(=O)(C(F)(F)F)=O)=O)=CC=C1)([N-]S(=O)(C(F)(F)F)=O)=O,Li Salt,512.2640000000001,,,,,,,,,,,,
5430.0,lit_tr6392,,1.0,59.63091,0.000206094,4s,20190319_4_DL1,,,,,,0.506/0.1213,,,,,,,10.1016/j.ssi.2009.10.015,polymer_4s,Polymer Electrolyte,5226073.949215684,O=S(C1=CC(S(=O)([N-]S(=O)(C(F)(F)F)=O)=O)=CC=C1)([N-]S(=O)(C(F)(F)F)=O)=O,Li Salt,512.2640000000001,,,,,,,,,,,,
5431.0,lit_tr6393,,1.0,50.17861,3.5568e-05,4s,20190319_4_DL1,,,,,,0.506/0.1213,,,,,,,10.1016/j.ssi.2009.10.015,polymer_4s,Polymer Electrolyte,5226073.949215684,O=S(C1=CC(S(=O)([N-]S(=O)(C(F)(F)F)=O)=O)=CC=C1)([N-]S(=O)(C(F)(F)F)=O)=O,Li Salt,512.2640000000001,,,,,,,,,,,,
5432.0,lit_tr6394,,1.0,39.83709,8.29994e-06,4s,20190319_4_DL1,,,,,,0.506/0.1213,,,,,,,10.1016/j.ssi.2009.10.015,polymer_4s,Polymer Electrolyte,5226073.949215684,O=S(C1=CC(S(=O)([N-]S(=O)(C(F)(F)F)=O)=O)=CC=C1)([N-]S(=O)(C(F)(F)F)=O)=O,Li Salt,512.2640000000001,,,,,,,,,,,,
5433.0,lit_tr6395,,1.0,29.80715,2.19301e-06,4s,20190319_4_DL1,,,,,,0.506/0.1213,,,,,,,10.1016/j.ssi.2009.10.015,polymer_4s,Polymer Electrolyte,5226073.949215684,O=S(C1=CC(S(=O)([N-]S(=O)(C(F)(F)F)=O)=O)=CC=C1)([N-]S(=O)(C(F)(F)F)=O)=O,Li Salt,512.2640000000001,,,,,,,,,,,,
5434.0,lit_tr6396,,1.0,24.68447,9.86778e-07,4s,20190319_4_DL1,,,,,,0.506/0.1213,,,,,,,10.1016/j.ssi.2009.10.015,polymer_4s,Polymer Electrolyte,5226073.949215684,O=S(C1=CC(S(=O)([N-]S(=O)(C(F)(F)F)=O)=O)=CC=C1)([N-]S(=O)(C(F)(F)F)=O)=O,Li Salt,512.2640000000001,,,,,,,,,,,,
5974.0,lit_tr6936,,1.0,80.54775,0.00035045,1s,LiClO4,,,,,20/1,,,,,,,,10.1016/j.ssi.2011.01.010,polymer_1s,Polymer Electrolyte,627596.659252372,O=Cl(=O)([O-])=O,Li Salt,106.39,,,,,,,,,,,,
5975.0,lit_tr6937,,1.0,71.3064,0.000230397,1s,LiClO4,,,,,20/1,,,,,,,,10.1016/j.ssi.2011.01.010,polymer_1s,Polymer Electrolyte,627596.659252372,O=Cl(=O)([O-])=O,Li Salt,106.39,,,,,,,,,,,,
5976.0,lit_tr6938,,1.0,60.91093,0.00013079,1s,LiClO4,,,,,20/1,,,,,,,,10.1016/j.ssi.2011.01.010,polymer_1s,Polymer Electrolyte,627596.659252372,O=Cl(=O)([O-])=O,Li Salt,106.39,,,,,,,,,,,,
5977.0,lit_tr6939,,1.0,50.31995,1.41639e-05,1s,LiClO4,,,,,20/1,,,,,,,,10.1016/j.ssi.2011.01.010,polymer_1s,Polymer Electrolyte,627596.659252372,O=Cl(=O)([O-])=O,Li Salt,106.39,,,,,,,,,,,,
5978.0,lit_tr6940,,1.0,40.12875,1.3812e-06,1s,LiClO4,,,,,20/1,,,,,,,,10.1016/j.ssi.2011.01.010,polymer_1s,Polymer Electrolyte,627596.659252372,O=Cl(=O)([O-])=O,Li Salt,106.39,,,,,,,,,,,,
5979.0,lit_tr6941,,1.0,30.32444,1.31892e-07,1s,LiClO4,,,,,20/1,,,,,,,,10.1016/j.ssi.2011.01.010,polymer_1s,Polymer Electrolyte,627596.659252372,O=Cl(=O)([O-])=O,Li Salt,106.39,,,,,,,,,,,,
5980.0,lit_tr6942,,1.0,20.96765,2.56943e-08,1s,LiClO4,,,,,20/1,,,,,,,,10.1016/j.ssi.2011.01.010,polymer_1s,Polymer Electrolyte,627596.659252372,O=Cl(=O)([O-])=O,Li Salt,106.39,,,,,,,,,,,,
5981.0,lit_tr6943,,1.0,80.22817,0.00102,1s,1208_3_bob,,,,,20/1,,,,,,,,10.1016/j.ssi.2011.01.010,polymer_1s,Polymer Electrolyte,627596.659252372,O=C1O[B-]2(OC1=O)OC(=O)C(=O)O2,Li Salt,193.789,,,,,,,,,,,,
5982.0,lit_tr6944,,1.0,75.29585,0.00088177,1s,1208_3_bob,,,,,20/1,,,,,,,,10.1016/j.ssi.2011.01.010,polymer_1s,Polymer Electrolyte,627596.659252372,O=C1O[B-]2(OC1=O)OC(=O)C(=O)O2,Li Salt,193.789,,,,,,,,,,,,
5983.0,lit_tr6945,,1.0,70.6,0.000685592,1s,1208_3_bob,,,,,20/1,,,,,,,,10.1016/j.ssi.2011.01.010,polymer_1s,Polymer Electrolyte,627596.659252372,O=C1O[B-]2(OC1=O)OC(=O)C(=O)O2,Li Salt,193.789,,,,,,,,,,,,
5984.0,lit_tr6946,,1.0,65.44177,0.000555893,1s,1208_3_bob,,,,,20/1,,,,,,,,10.1016/j.ssi.2011.01.010,polymer_1s,Polymer Electrolyte,627596.659252372,O=C1O[B-]2(OC1=O)OC(=O)C(=O)O2,Li Salt,193.789,,,,,,,,,,,,
5985.0,lit_tr6947,,1.0,60.43605,0.000441376,1s,1208_3_bob,,,,,20/1,,,,,,,,10.1016/j.ssi.2011.01.010,polymer_1s,Polymer Electrolyte,627596.659252372,O=C1O[B-]2(OC1=O)OC(=O)C(=O)O2,Li Salt,193.789,,,,,,,,,,,,
5986.0,lit_tr6948,,1.0,55.20821,0.00026129,1s,1208_3_bob,,,,,20/1,,,,,,,,10.1016/j.ssi.2011.01.010,polymer_1s,Polymer Electrolyte,627596.659252372,O=C1O[B-]2(OC1=O)OC(=O)C(=O)O2,Li Salt,193.789,,,,,,,,,,,,
5987.0,lit_tr6949,,1.0,50.2308,0.000108295,1s,1208_3_bob,,,,,20/1,,,,,,,,10.1016/j.ssi.2011.01.010,polymer_1s,Polymer Electrolyte,627596.659252372,O=C1O[B-]2(OC1=O)OC(=O)C(=O)O2,Li Salt,193.789,,,,,,,,,,,,
5988.0,lit_tr6950,,1.0,44.62557,3.07723e-05,1s,1208_3_bob,,,,,20/1,,,,,,,,10.1016/j.ssi.2011.01.010,polymer_1s,Polymer Electrolyte,627596.659252372,O=C1O[B-]2(OC1=O)OC(=O)C(=O)O2,Li Salt,193.789,,,,,,,,,,,,
5989.0,lit_tr6951,,1.0,39.71108,1.33003e-05,1s,1208_3_bob,,,,,20/1,,,,,,,,10.1016/j.ssi.2011.01.010,polymer_1s,Polymer Electrolyte,627596.659252372,O=C1O[B-]2(OC1=O)OC(=O)C(=O)O2,Li Salt,193.789,,,,,,,,,,,,
5990.0,lit_tr6952,,1.0,34.94628,5.39809e-06,1s,1208_3_bob,,,,,20/1,,,,,,,,10.1016/j.ssi.2011.01.010,polymer_1s,Polymer Electrolyte,627596.659252372,O=C1O[B-]2(OC1=O)OC(=O)C(=O)O2,Li Salt,193.789,,,,,,,,,,,,
5991.0,lit_tr6953,,1.0,28.68502,1.81406e-06,1s,1208_3_bob,,,,,20/1,,,,,,,,10.1016/j.ssi.2011.01.010,polymer_1s,Polymer Electrolyte,627596.659252372,O=C1O[B-]2(OC1=O)OC(=O)C(=O)O2,Li Salt,193.789,,,,,,,,,,,,
5992.0,lit_tr6954,,1.0,26.22064,1.27006e-06,1s,1208_3_bob,,,,,20/1,,,,,,,,10.1016/j.ssi.2011.01.010,polymer_1s,Polymer Electrolyte,627596.659252372,O=C1O[B-]2(OC1=O)OC(=O)C(=O)O2,Li Salt,193.789,,,,,,,,,,,,
5993.0,lit_tr6955,,1.0,20.74664,5.3755e-07,1s,1208_3_bob,,,,,20/1,,,,,,,,10.1016/j.ssi.2011.01.010,polymer_1s,Polymer Electrolyte,627596.659252372,O=C1O[B-]2(OC1=O)OC(=O)C(=O)O2,Li Salt,193.789,,,,,,,,,,,,
5994.0,lit_tr6956,,1.0,80.33464,0.00104,1s,1208_3_bob,24s,,,,20/1/0.84,,,,,,,,10.1016/j.ssi.2011.01.010,polymer_1s,Polymer Electrolyte,627596.659252372,O=C1O[B-]2(OC1=O)OC(=O)C(=O)O2,Li Salt,193.789,N#CCCC#N,Plasticizer,80.09,,,,,,,,,
5995.0,lit_tr6957,,1.0,75.29585,0.00088177,1s,1208_3_bob,24s,,,,20/1/0.84,,,,,,,,10.1016/j.ssi.2011.01.010,polymer_1s,Polymer Electrolyte,627596.659252372,O=C1O[B-]2(OC1=O)OC(=O)C(=O)O2,Li Salt,193.789,N#CCCC#N,Plasticizer,80.09,,,,,,,,,
5996.0,lit_tr6958,,1.0,70.19764,0.000714958,1s,1208_3_bob,24s,,,,20/1/0.84,,,,,,,,10.1016/j.ssi.2011.01.010,polymer_1s,Polymer Electrolyte,627596.659252372,O=C1O[B-]2(OC1=O)OC(=O)C(=O)O2,Li Salt,193.789,N#CCCC#N,Plasticizer,80.09,,,,,,,,,
5997.0,lit_tr6959,,1.0,65.14889,0.000617345,1s,1208_3_bob,24s,,,,20/1/0.84,,,,,,,,10.1016/j.ssi.2011.01.010,polymer_1s,Polymer Electrolyte,627596.659252372,O=C1O[B-]2(OC1=O)OC(=O)C(=O)O2,Li Salt,193.789,N#CCCC#N,Plasticizer,80.09,,,,,,,,,
5998.0,lit_tr6960,,1.0,59.86798,0.000460282,1s,1208_3_bob,24s,,,,20/1/0.84,,,,,,,,10.1016/j.ssi.2011.01.010,polymer_1s,Polymer Electrolyte,627596.659252372,O=C1O[B-]2(OC1=O)OC(=O)C(=O)O2,Li Salt,193.789,N#CCCC#N,Plasticizer,80.09,,,,,,,,,
5999.0,lit_tr6961,,1.0,55.02453,0.000343178,1s,1208_3_bob,24s,,,,20/1/0.84,,,,,,,,10.1016/j.ssi.2011.01.010,polymer_1s,Polymer Electrolyte,627596.659252372,O=C1O[B-]2(OC1=O)OC(=O)C(=O)O2,Li Salt,193.789,N#CCCC#N,Plasticizer,80.09,,,,,,,,,
6000.0,lit_tr6962,,1.0,50.5877,0.000266827,1s,1208_3_bob,24s,,,,20/1/0.84,,,,,,,,10.1016/j.ssi.2011.01.010,polymer_1s,Polymer Electrolyte,627596.659252372,O=C1O[B-]2(OC1=O)OC(=O)C(=O)O2,Li Salt,193.789,N#CCCC#N,Plasticizer,80.09,,,,,,,,,
6001.0,lit_tr6963,,1.0,45.6617,0.000120267,1s,1208_3_bob,24s,,,,20/1/0.84,,,,,,,,10.1016/j.ssi.2011.01.010,polymer_1s,Polymer Electrolyte,627596.659252372,O=C1O[B-]2(OC1=O)OC(=O)C(=O)O2,Li Salt,193.789,N#CCCC#N,Plasticizer,80.09,,,,,,,,,
6002.0,lit_tr6964,,1.0,40.29613,5.89511e-05,1s,1208_3_bob,24s,,,,20/1/0.84,,,,,,,,10.1016/j.ssi.2011.01.010,polymer_1s,Polymer Electrolyte,627596.659252372,O=C1O[B-]2(OC1=O)OC(=O)C(=O)O2,Li Salt,193.789,N#CCCC#N,Plasticizer,80.09,,,,,,,,,
6003.0,lit_tr6965,,1.0,35.67611,2.71341e-05,1s,1208_3_bob,24s,,,,20/1/0.84,,,,,,,,10.1016/j.ssi.2011.01.010,polymer_1s,Polymer Electrolyte,627596.659252372,O=C1O[B-]2(OC1=O)OC(=O)C(=O)O2,Li Salt,193.789,N#CCCC#N,Plasticizer,80.09,,,,,,,,,
6004.0,lit_tr6966,,1.0,30.87487,1.47706e-05,1s,1208_3_bob,24s,,,,20/1/0.84,,,,,,,,10.1016/j.ssi.2011.01.010,polymer_1s,Polymer Electrolyte,627596.659252372,O=C1O[B-]2(OC1=O)OC(=O)C(=O)O2,Li Salt,193.789,N#CCCC#N,Plasticizer,80.09,,,,,,,,,
6005.0,lit_tr6967,,1.0,22.67318,4.86075e-06,1s,1208_3_bob,24s,,,,20/1/0.84,,,,,,,,10.1016/j.ssi.2011.01.010,polymer_1s,Polymer Electrolyte,627596.659252372,O=C1O[B-]2(OC1=O)OC(=O)C(=O)O2,Li Salt,193.789,N#CCCC#N,Plasticizer,80.09,,,,,,,,,
6006.0,lit_tr6968,,1.0,20.74664,3.54888e-06,1s,1208_3_bob,24s,,,,20/1/0.84,,,,,,,,10.1016/j.ssi.2011.01.010,polymer_1s,Polymer Electrolyte,627596.659252372,O=C1O[B-]2(OC1=O)OC(=O)C(=O)O2,Li Salt,193.789,N#CCCC#N,Plasticizer,80.09,,,,,,,,,
6007.0,lit_tr6969,,1.0,80.22817,0.00104,1s,1208_3_bob,24s,,,,20/1/1.68,,,,,,,,10.1016/j.ssi.2011.01.010,polymer_1s,Polymer Electrolyte,627596.659252372,O=C1O[B-]2(OC1=O)OC(=O)C(=O)O2,Li Salt,193.789,N#CCCC#N,Plasticizer,80.09,,,,,,,,,
6008.0,lit_tr6970,,1.0,75.29585,0.000958926,1s,1208_3_bob,24s,,,,20/1/1.68,,,,,,,,10.1016/j.ssi.2011.01.010,polymer_1s,Polymer Electrolyte,627596.659252372,O=C1O[B-]2(OC1=O)OC(=O)C(=O)O2,Li Salt,193.789,N#CCCC#N,Plasticizer,80.09,,,,,,,,,
6009.0,lit_tr6971,,1.0,70.0972,0.000810822,1s,1208_3_bob,24s,,,,20/1/1.68,,,,,,,,10.1016/j.ssi.2011.01.010,polymer_1s,Polymer Electrolyte,627596.659252372,O=C1O[B-]2(OC1=O)OC(=O)C(=O)O2,Li Salt,193.789,N#CCCC#N,Plasticizer,80.09,,,,,,,,,
6010.0,lit_tr6972,,1.0,65.44177,0.000630428,1s,1208_3_bob,24s,,,,20/1/1.68,,,,,,,,10.1016/j.ssi.2011.01.010,polymer_1s,Polymer Electrolyte,627596.659252372,O=C1O[B-]2(OC1=O)OC(=O)C(=O)O2,Li Salt,193.789,N#CCCC#N,Plasticizer,80.09,,,,,,,,,
6011.0,lit_tr6973,,1.0,60.05712,0.000479997,1s,1208_3_bob,24s,,,,20/1/1.68,,,,,,,,10.1016/j.ssi.2011.01.010,polymer_1s,Polymer Electrolyte,627596.659252372,O=C1O[B-]2(OC1=O)OC(=O)C(=O)O2,Li Salt,193.789,N#CCCC#N,Plasticizer,80.09,,,,,,,,,
6012.0,lit_tr6974,,1.0,55.11634,0.000373206,1s,1208_3_bob,24s,,,,20/1/1.68,,,,,,,,10.1016/j.ssi.2011.01.010,polymer_1s,Polymer Electrolyte,627596.659252372,O=C1O[B-]2(OC1=O)OC(=O)C(=O)O2,Li Salt,193.789,N#CCCC#N,Plasticizer,80.09,,,,,,,,,
6013.0,lit_tr6975,,1.0,50.5877,0.000278256,1s,1208_3_bob,24s,,,,20/1/1.68,,,,,,,,10.1016/j.ssi.2011.01.010,polymer_1s,Polymer Electrolyte,627596.659252372,O=C1O[B-]2(OC1=O)OC(=O)C(=O)O2,Li Salt,193.789,N#CCCC#N,Plasticizer,80.09,,,,,,,,,
6014.0,lit_tr6976,,1.0,45.6617,0.00015147,1s,1208_3_bob,24s,,,,20/1/1.68,,,,,,,,10.1016/j.ssi.2011.01.010,polymer_1s,Polymer Electrolyte,627596.659252372,O=C1O[B-]2(OC1=O)OC(=O)C(=O)O2,Li Salt,193.789,N#CCCC#N,Plasticizer,80.09,,,,,,,,,
6015.0,lit_tr6977,,1.0,40.46368,7.42462e-05,1s,1208_3_bob,24s,,,,20/1/1.68,,,,,,,,10.1016/j.ssi.2011.01.010,polymer_1s,Polymer Electrolyte,627596.659252372,O=C1O[B-]2(OC1=O)OC(=O)C(=O)O2,Li Salt,193.789,N#CCCC#N,Plasticizer,80.09,,,,,,,,,
6016.0,lit_tr6978,,1.0,35.67611,3.56379e-05,1s,1208_3_bob,24s,,,,20/1/1.68,,,,,,,,10.1016/j.ssi.2011.01.010,polymer_1s,Polymer Electrolyte,627596.659252372,O=C1O[B-]2(OC1=O)OC(=O)C(=O)O2,Li Salt,193.789,N#CCCC#N,Plasticizer,80.09,,,,,,,,,
6017.0,lit_tr6979,,1.0,30.87487,1.86029e-05,1s,1208_3_bob,24s,,,,20/1/1.68,,,,,,,,10.1016/j.ssi.2011.01.010,polymer_1s,Polymer Electrolyte,627596.659252372,O=C1O[B-]2(OC1=O)OC(=O)C(=O)O2,Li Salt,193.789,N#CCCC#N,Plasticizer,80.09,,,,,,,,,
6018.0,lit_tr6980,,1.0,22.59861,6.65756e-06,1s,1208_3_bob,24s,,,,20/1/1.68,,,,,,,,10.1016/j.ssi.2011.01.010,polymer_1s,Polymer Electrolyte,627596.659252372,O=C1O[B-]2(OC1=O)OC(=O)C(=O)O2,Li Salt,193.789,N#CCCC#N,Plasticizer,80.09,,,,,,,,,
6019.0,lit_tr6981,,1.0,20.74664,5.17637e-06,1s,1208_3_bob,24s,,,,20/1/1.68,,,,,,,,10.1016/j.ssi.2011.01.010,polymer_1s,Polymer Electrolyte,627596.659252372,O=C1O[B-]2(OC1=O)OC(=O)C(=O)O2,Li Salt,193.789,N#CCCC#N,Plasticizer,80.09,,,,,,,,,
6020.0,lit_tr6982,,1.0,80.01545,0.00104,1s,1208_3_bob,24s,,,,20/1/2.52,,,,,,,,10.1016/j.ssi.2011.01.010,polymer_1s,Polymer Electrolyte,627596.659252372,O=C1O[B-]2(OC1=O)OC(=O)C(=O)O2,Li Salt,193.789,N#CCCC#N,Plasticizer,80.09,,,,,,,,,
6021.0,lit_tr6983,,1.0,75.08902,0.000863471,1s,1208_3_bob,24s,,,,20/1/2.52,,,,,,,,10.1016/j.ssi.2011.01.010,polymer_1s,Polymer Electrolyte,627596.659252372,O=C1O[B-]2(OC1=O)OC(=O)C(=O)O2,Li Salt,193.789,N#CCCC#N,Plasticizer,80.09,,,,,,,,,
6022.0,lit_tr6984,,1.0,70.19764,0.000730109,1s,1208_3_bob,24s,,,,20/1/2.52,,,,,,,,10.1016/j.ssi.2011.01.010,polymer_1s,Polymer Electrolyte,627596.659252372,O=C1O[B-]2(OC1=O)OC(=O)C(=O)O2,Li Salt,193.789,N#CCCC#N,Plasticizer,80.09,,,,,,,,,
6023.0,lit_tr6985,,1.0,65.5395,0.000617345,1s,1208_3_bob,24s,,,,20/1/2.52,,,,,,,,10.1016/j.ssi.2011.01.010,polymer_1s,Polymer Electrolyte,627596.659252372,O=C1O[B-]2(OC1=O)OC(=O)C(=O)O2,Li Salt,193.789,N#CCCC#N,Plasticizer,80.09,,,,,,,,,
6024.0,lit_tr6986,,1.0,59.86798,0.000511165,1s,1208_3_bob,24s,,,,20/1/2.52,,,,,,,,10.1016/j.ssi.2011.01.010,polymer_1s,Polymer Electrolyte,627596.659252372,O=C1O[B-]2(OC1=O)OC(=O)C(=O)O2,Li Salt,193.789,N#CCCC#N,Plasticizer,80.09,,,,,,,,,
6025.0,lit_tr6987,,1.0,54.74939,0.00039744,1s,1208_3_bob,24s,,,,20/1/2.52,,,,,,,,10.1016/j.ssi.2011.01.010,polymer_1s,Polymer Electrolyte,627596.659252372,O=C1O[B-]2(OC1=O)OC(=O)C(=O)O2,Li Salt,193.789,N#CCCC#N,Plasticizer,80.09,,,,,,,,,
6026.0,lit_tr6988,,1.0,50.4984,0.000322253,1s,1208_3_bob,24s,,,,20/1/2.52,,,,,,,,10.1016/j.ssi.2011.01.010,polymer_1s,Polymer Electrolyte,627596.659252372,O=C1O[B-]2(OC1=O)OC(=O)C(=O)O2,Li Salt,193.789,N#CCCC#N,Plasticizer,80.09,,,,,,,,,
6027.0,lit_tr6989,,1.0,45.6617,0.00019077,1s,1208_3_bob,24s,,,,20/1/2.52,,,,,,,,10.1016/j.ssi.2011.01.010,polymer_1s,Polymer Electrolyte,627596.659252372,O=C1O[B-]2(OC1=O)OC(=O)C(=O)O2,Li Salt,193.789,N#CCCC#N,Plasticizer,80.09,,,,,,,,,
6028.0,lit_tr6990,,1.0,40.79934,8.96688e-05,1s,1208_3_bob,24s,,,,20/1/2.52,,,,,,,,10.1016/j.ssi.2011.01.010,polymer_1s,Polymer Electrolyte,627596.659252372,O=C1O[B-]2(OC1=O)OC(=O)C(=O)O2,Li Salt,193.789,N#CCCC#N,Plasticizer,80.09,,,,,,,,,
6029.0,lit_tr6991,,1.0,35.92016,4.77988e-05,1s,1208_3_bob,24s,,,,20/1/2.52,,,,,,,,10.1016/j.ssi.2011.01.010,polymer_1s,Polymer Electrolyte,627596.659252372,O=C1O[B-]2(OC1=O)OC(=O)C(=O)O2,Li Salt,193.789,N#CCCC#N,Plasticizer,80.09,,,,,,,,,
6030.0,lit_tr6992,,1.0,31.11139,2.24672e-05,1s,1208_3_bob,24s,,,,20/1/2.52,,,,,,,,10.1016/j.ssi.2011.01.010,polymer_1s,Polymer Electrolyte,627596.659252372,O=C1O[B-]2(OC1=O)OC(=O)C(=O)O2,Li Salt,193.789,N#CCCC#N,Plasticizer,80.09,,,,,,,,,
6031.0,lit_tr6993,,1.0,22.52409,7.55023e-06,1s,1208_3_bob,24s,,,,20/1/2.52,,,,,,,,10.1016/j.ssi.2011.01.010,polymer_1s,Polymer Electrolyte,627596.659252372,O=C1O[B-]2(OC1=O)OC(=O)C(=O)O2,Li Salt,193.789,N#CCCC#N,Plasticizer,80.09,,,,,,,,,
6032.0,lit_tr6994,,1.0,20.67304,5.87044e-06,1s,1208_3_bob,24s,,,,20/1/2.52,,,,,,,,10.1016/j.ssi.2011.01.010,polymer_1s,Polymer Electrolyte,627596.659252372,O=C1O[B-]2(OC1=O)OC(=O)C(=O)O2,Li Salt,193.789,N#CCCC#N,Plasticizer,80.09,,,,,,,,,
6033.0,lit_tr6995,,1.0,80.33464,0.00126,1s,1208_3_bob,24s,,,,20/1/5.04,,,,,,,,10.1016/j.ssi.2011.01.010,polymer_1s,Polymer Electrolyte,627596.659252372,O=C1O[B-]2(OC1=O)OC(=O)C(=O)O2,Li Salt,193.789,N#CCCC#N,Plasticizer,80.09,,,,,,,,,
6034.0,lit_tr6996,,1.0,75.39936,0.00109,1s,1208_3_bob,24s,,,,20/1/5.04,,,,,,,,10.1016/j.ssi.2011.01.010,polymer_1s,Polymer Electrolyte,627596.659252372,O=C1O[B-]2(OC1=O)OC(=O)C(=O)O2,Li Salt,193.789,N#CCCC#N,Plasticizer,80.09,,,,,,,,,
6035.0,lit_tr6997,,1.0,69.99681,0.000919539,1s,1208_3_bob,24s,,,,20/1/5.04,,,,,,,,10.1016/j.ssi.2011.01.010,polymer_1s,Polymer Electrolyte,627596.659252372,O=C1O[B-]2(OC1=O)OC(=O)C(=O)O2,Li Salt,193.789,N#CCCC#N,Plasticizer,80.09,,,,,,,,,
6036.0,lit_tr6998,,1.0,65.05138,0.000793995,1s,1208_3_bob,24s,,,,20/1/5.04,,,,,,,,10.1016/j.ssi.2011.01.010,polymer_1s,Polymer Electrolyte,627596.659252372,O=C1O[B-]2(OC1=O)OC(=O)C(=O)O2,Li Salt,193.789,N#CCCC#N,Plasticizer,80.09,,,,,,,,,
6037.0,lit_tr6999,,1.0,60.24648,0.000591989,1s,1208_3_bob,24s,,,,20/1/5.04,,,,,,,,10.1016/j.ssi.2011.01.010,polymer_1s,Polymer Electrolyte,627596.659252372,O=C1O[B-]2(OC1=O)OC(=O)C(=O)O2,Li Salt,193.789,N#CCCC#N,Plasticizer,80.09,,,,,,,,,
6038.0,lit_tr7000,,1.0,55.20821,0.000490169,1s,1208_3_bob,24s,,,,20/1/5.04,,,,,,,,10.1016/j.ssi.2011.01.010,polymer_1s,Polymer Electrolyte,627596.659252372,O=C1O[B-]2(OC1=O)OC(=O)C(=O)O2,Li Salt,193.789,N#CCCC#N,Plasticizer,80.09,,,,,,,,,
6039.0,lit_tr7001,,1.0,50.4984,0.000405862,1s,1208_3_bob,24s,,,,20/1/5.04,,,,,,,,10.1016/j.ssi.2011.01.010,polymer_1s,Polymer Electrolyte,627596.659252372,O=C1O[B-]2(OC1=O)OC(=O)C(=O)O2,Li Salt,193.789,N#CCCC#N,Plasticizer,80.09,,,,,,,,,
6040.0,lit_tr7002,,1.0,45.48854,0.00023528,1s,1208_3_bob,24s,,,,20/1/5.04,,,,,,,,10.1016/j.ssi.2011.01.010,polymer_1s,Polymer Electrolyte,627596.659252372,O=C1O[B-]2(OC1=O)OC(=O)C(=O)O2,Li Salt,193.789,N#CCCC#N,Plasticizer,80.09,,,,,,,,,
6041.0,lit_tr7003,,1.0,40.71536,0.00011059,1s,1208_3_bob,24s,,,,20/1/5.04,,,,,,,,10.1016/j.ssi.2011.01.010,polymer_1s,Polymer Electrolyte,627596.659252372,O=C1O[B-]2(OC1=O)OC(=O)C(=O)O2,Li Salt,193.789,N#CCCC#N,Plasticizer,80.09,,,,,,,,,
6042.0,lit_tr7004,,1.0,35.83876,6.02004e-05,1s,1208_3_bob,24s,,,,20/1/5.04,,,,,,,,10.1016/j.ssi.2011.01.010,polymer_1s,Polymer Electrolyte,627596.659252372,O=C1O[B-]2(OC1=O)OC(=O)C(=O)O2,Li Salt,193.789,N#CCCC#N,Plasticizer,80.09,,,,,,,,,
6043.0,lit_tr7005,,1.0,30.56009,2.8896e-05,1s,1208_3_bob,24s,,,,20/1/5.04,,,,,,,,10.1016/j.ssi.2011.01.010,polymer_1s,Polymer Electrolyte,627596.659252372,O=C1O[B-]2(OC1=O)OC(=O)C(=O)O2,Li Salt,193.789,N#CCCC#N,Plasticizer,80.09,,,,,,,,,
6044.0,lit_tr7006,,1.0,22.67318,1.07842e-05,1s,1208_3_bob,24s,,,,20/1/5.04,,,,,,,,10.1016/j.ssi.2011.01.010,polymer_1s,Polymer Electrolyte,627596.659252372,O=C1O[B-]2(OC1=O)OC(=O)C(=O)O2,Li Salt,193.789,N#CCCC#N,Plasticizer,80.09,,,,,,,,,
6045.0,lit_tr7007,,1.0,20.67304,7.55023e-06,1s,1208_3_bob,24s,,,,20/1/5.04,,,,,,,,10.1016/j.ssi.2011.01.010,polymer_1s,Polymer Electrolyte,627596.659252372,O=C1O[B-]2(OC1=O)OC(=O)C(=O)O2,Li Salt,193.789,N#CCCC#N,Plasticizer,80.09,,,,,,,,,
2179.0,lit_tr2179,,1.0,69.83199,0.000972393,sk12,s2,,,,,0.129533678756477/0.435233160621762,,,,,,,,10.1016/j.ssi.2013.09.035,polymer_sk12,Polymer,4182.265669955999,F[B-](F)(F)F,Li Salt,93.74500000000002,,,,,,,,,,,,
2180.0,lit_tr2180,,1.0,60.02452,0.000740118,sk12,s2,,,,,0.129533678756477/0.435233160621762,,,,,,,,10.1016/j.ssi.2013.09.035,polymer_sk12,Polymer,4182.265669955999,F[B-](F)(F)F,Li Salt,93.74500000000002,,,,,,,,,,,,
2181.0,lit_tr2181,,1.0,49.86421,0.000551621,sk12,s2,,,,,0.129533678756477/0.435233160621762,,,,,,,,10.1016/j.ssi.2013.09.035,polymer_sk12,Polymer,4182.265669955999,F[B-](F)(F)F,Li Salt,93.74500000000002,,,,,,,,,,,,
2182.0,lit_tr2182,,1.0,39.76961,0.00040259,sk12,s2,,,,,0.129533678756477/0.435233160621762,,,,,,,,10.1016/j.ssi.2013.09.035,polymer_sk12,Polymer,4182.265669955999,F[B-](F)(F)F,Li Salt,93.74500000000002,,,,,,,,,,,,
2183.0,lit_tr2183,,1.0,30.07152,0.000306423,sk12,s2,,,,,0.129533678756477/0.435233160621762,,,,,,,,10.1016/j.ssi.2013.09.035,polymer_sk12,Polymer,4182.265669955999,F[B-](F)(F)F,Li Salt,93.74500000000002,,,,,,,,,,,,
2184.0,lit_tr2184,,1.0,19.47911,0.000189058,sk12,s2,,,,,0.129533678756477/0.435233160621762,,,,,,,,10.1016/j.ssi.2013.09.035,polymer_sk12,Polymer,4182.265669955999,F[B-](F)(F)F,Li Salt,93.74500000000002,,,,,,,,,,,,
2185.0,lit_tr2185,,1.0,70.1076,0.00018513,sk12,s2,,,,,0.230308613542146/0.384845693228927,,,,,,,,10.1016/j.ssi.2013.09.035,polymer_sk12,Polymer,4182.265669955999,F[B-](F)(F)F,Li Salt,93.74500000000002,,,,,,,,,,,,
2186.0,lit_tr2186,,1.0,60.02452,0.000126865,sk12,s2,,,,,0.230308613542146/0.384845693228927,,,,,,,,10.1016/j.ssi.2013.09.035,polymer_sk12,Polymer,4182.265669955999,F[B-](F)(F)F,Li Salt,93.74500000000002,,,,,,,,,,,,
2187.0,lit_tr2187,,1.0,49.78285,8.33629e-05,sk12,s2,,,,,0.230308613542146/0.384845693228927,,,,,,,,10.1016/j.ssi.2013.09.035,polymer_sk12,Polymer,4182.265669955999,F[B-](F)(F)F,Li Salt,93.74500000000002,,,,,,,,,,,,
2188.0,lit_tr2188,,1.0,39.69325,5.71267e-05,sk12,s2,,,,,0.230308613542146/0.384845693228927,,,,,,,,10.1016/j.ssi.2013.09.035,polymer_sk12,Polymer,4182.265669955999,F[B-](F)(F)F,Li Salt,93.74500000000002,,,,,,,,,,,,
2189.0,lit_tr2189,,1.0,30.07152,3.83343e-05,sk12,s2,,,,,0.230308613542146/0.384845693228927,,,,,,,,10.1016/j.ssi.2013.09.035,polymer_sk12,Polymer,4182.265669955999,F[B-](F)(F)F,Li Salt,93.74500000000002,,,,,,,,,,,,
2190.0,lit_tr2190,,1.0,19.9475,1.8774e-05,sk12,s2,,,,,0.230308613542146/0.384845693228927,,,,,,,,10.1016/j.ssi.2013.09.035,polymer_sk12,Polymer,4182.265669955999,F[B-](F)(F)F,Li Salt,93.74500000000002,,,,,,,,,,,,
2191.0,lit_tr2191,,1.0,69.55694,2.50136e-06,sk13,s2,,,,,0.473036896877957/0.263481551561022,,,,,,,,10.1016/j.ssi.2013.09.035,polymer_sk13,Polymer,9583.052011904,F[B-](F)(F)F,Li Salt,93.74500000000002,,,,,,,,,,,,
2192.0,lit_tr2192,,1.0,59.67843,1.64363e-06,sk13,s2,,,,,0.473036896877957/0.263481551561022,,,,,,,,10.1016/j.ssi.2013.09.035,polymer_sk13,Polymer,9583.052011904,F[B-](F)(F)F,Li Salt,93.74500000000002,,,,,,,,,,,,
2193.0,lit_tr2193,,1.0,49.70153,1.0141e-06,sk13,s2,,,,,0.473036896877957/0.263481551561022,,,,,,,,10.1016/j.ssi.2013.09.035,polymer_sk13,Polymer,9583.052011904,F[B-](F)(F)F,Li Salt,93.74500000000002,,,,,,,,,,,,
2194.0,lit_tr2194,,1.0,39.92253,5.99951e-07,sk13,s2,,,,,0.473036896877957/0.263481551561022,,,,,,,,10.1016/j.ssi.2013.09.035,polymer_sk13,Polymer,9583.052011904,F[B-](F)(F)F,Li Salt,93.74500000000002,,,,,,,,,,,,
2195.0,lit_tr2195,,1.0,29.78483,3.47563e-07,sk13,s2,,,,,0.473036896877957/0.263481551561022,,,,,,,,10.1016/j.ssi.2013.09.035,polymer_sk13,Polymer,9583.052011904,F[B-](F)(F)F,Li Salt,93.74500000000002,,,,,,,,,,,,
2196.0,lit_tr2196,,1.0,19.81354,2.28383e-07,sk13,s2,,,,,0.473036896877957/0.263481551561022,,,,,,,,10.1016/j.ssi.2013.09.035,polymer_sk13,Polymer,9583.052011904,F[B-](F)(F)F,Li Salt,93.74500000000002,,,,,,,,,,,,
2197.0,lit_tr2197,,1.0,69.64857,6.66359e-07,sk13,s2,,,,,0.308641975308642/0.345679012345679,,,,,,,,10.1016/j.ssi.2013.09.035,polymer_sk13,Polymer,9583.052011904,F[B-](F)(F)F,Li Salt,93.74500000000002,,,,,,,,,,,,
2198.0,lit_tr2198,,1.0,59.93785,5.63326e-07,sk13,s2,,,,,0.308641975308642/0.345679012345679,,,,,,,,10.1016/j.ssi.2013.09.035,polymer_sk13,Polymer,9583.052011904,F[B-](F)(F)F,Li Salt,93.74500000000002,,,,,,,,,,,,
2199.0,lit_tr2199,,1.0,49.4577,3.19565e-07,sk13,s2,,,,,0.308641975308642/0.345679012345679,,,,,,,,10.1016/j.ssi.2013.09.035,polymer_sk13,Polymer,9583.052011904,F[B-](F)(F)F,Li Salt,93.74500000000002,,,,,,,,,,,,
2200.0,lit_tr2200,,1.0,39.54064,1.59826e-07,sk13,s2,,,,,0.308641975308642/0.345679012345679,,,,,,,,10.1016/j.ssi.2013.09.035,polymer_sk13,Polymer,9583.052011904,F[B-](F)(F)F,Li Salt,93.74500000000002,,,,,,,,,,,,
2201.0,lit_tr2201,,1.0,29.85643,7.82739e-08,sk13,s2,,,,,0.308641975308642/0.345679012345679,,,,,,,,10.1016/j.ssi.2013.09.035,polymer_sk13,Polymer,9583.052011904,F[B-](F)(F)F,Li Salt,93.74500000000002,,,,,,,,,,,,
2202.0,lit_tr2202,,1.0,19.74661,2.41534e-08,sk13,s2,,,,,0.308641975308642/0.345679012345679,,,,,,,,10.1016/j.ssi.2013.09.035,polymer_sk13,Polymer,9583.052011904,F[B-](F)(F)F,Li Salt,93.74500000000002,,,,,,,,,,,,
