Repository: spark8ku/HPG

# HPG-GAT: Hierarchical Polymer Graph-based Model for Ionic Conductivity Prediction

This repository provides:

- Preprocessed dataset used for training and evaluation
- Preprocessed Hierarchical Polymer Graph (HPG) representations of polymer electrolytes
- Scripts for loading and using the data

The original raw dataset can be found at:  
👉 https://github.com/KanHatakeyama/ion_predictor

File: data/processed_electrolytes.csv (part 24 of 39)
ID,title,subtitle,tags,Temperature,Conductivity,component1,component2,component3,component4,component5,component6,mol_ratio,wt_ratio,melting_temp,inorg_name,inorg_contain_ratio(wt),crystallinity,Tg,mp,reference,smiles1,type1,Mw1,smiles2,type2,Mw2,smiles3,type3,Mw3,smiles4,type4,Mw4,smiles5,type5,Mw5,smiles6,type6,Mw6
2655.0,lit_tr2655,,1.0,30.0246,0.000291576,LiFSI,1208_6_P111i4FSI,1208_6_PDADMAFSI,,,,,22/38/40,,,,,-72.0,,10.1016/j.ssi.2018.10.018,O=S(=O)(F)[N-]S(=O)(=O)F,Li Salt,187.074,polymer_1208_6_P111i4FSI,Ionic Liquid,313.038293126,polymer_1208_6_PDADMAFSI,Polymeric IL,305161.15910019405,,,,,,,,,
2656.0,lit_tr2656,,1.0,40.0246,0.000519284,LiFSI,1208_6_P111i4FSI,1208_6_PDADMAFSI,,,,,22/38/40,,,,,-72.0,,10.1016/j.ssi.2018.10.018,O=S(=O)(F)[N-]S(=O)(=O)F,Li Salt,187.074,polymer_1208_6_P111i4FSI,Ionic Liquid,313.038293126,polymer_1208_6_PDADMAFSI,Polymeric IL,305161.15910019405,,,,,,,,,
2657.0,lit_tr2657,,1.0,49.86587,0.000718451,LiFSI,1208_6_P111i4FSI,1208_6_PDADMAFSI,,,,,22/38/40,,,,,-72.0,,10.1016/j.ssi.2018.10.018,O=S(=O)(F)[N-]S(=O)(=O)F,Li Salt,187.074,polymer_1208_6_P111i4FSI,Ionic Liquid,313.038293126,polymer_1208_6_PDADMAFSI,Polymeric IL,305161.15910019405,,,,,,,,,
2658.0,lit_tr2658,,1.0,59.70714,0.000958789,LiFSI,1208_6_P111i4FSI,1208_6_PDADMAFSI,,,,,22/38/40,,,,,-72.0,,10.1016/j.ssi.2018.10.018,O=S(=O)(F)[N-]S(=O)(=O)F,Li Salt,187.074,polymer_1208_6_P111i4FSI,Ionic Liquid,313.038293126,polymer_1208_6_PDADMAFSI,Polymeric IL,305161.15910019405,,,,,,,,,
2659.0,lit_tr2659,,1.0,70.0246,0.00123,LiFSI,1208_6_P111i4FSI,1208_6_PDADMAFSI,,,,,22/38/40,,,,,-72.0,,10.1016/j.ssi.2018.10.018,O=S(=O)(F)[N-]S(=O)(=O)F,Li Salt,187.074,polymer_1208_6_P111i4FSI,Ionic Liquid,313.038293126,polymer_1208_6_PDADMAFSI,Polymeric IL,305161.15910019405,,,,,,,,,
2660.0,lit_tr2660,,1.0,80.0246,0.00165,LiFSI,1208_6_P111i4FSI,1208_6_PDADMAFSI,,,,,22/38/40,,,,,-72.0,,10.1016/j.ssi.2018.10.018,O=S(=O)(F)[N-]S(=O)(=O)F,Li Salt,187.074,polymer_1208_6_P111i4FSI,Ionic Liquid,313.038293126,polymer_1208_6_PDADMAFSI,Polymeric IL,305161.15910019405,,,,,,,,,
2661.0,lit_tr2661,,1.0,90.0246,0.0022,LiFSI,1208_6_P111i4FSI,1208_6_PDADMAFSI,,,,,22/38/40,,,,,-72.0,,10.1016/j.ssi.2018.10.018,O=S(=O)(F)[N-]S(=O)(=O)F,Li Salt,187.074,polymer_1208_6_P111i4FSI,Ionic Liquid,313.038293126,polymer_1208_6_PDADMAFSI,Polymeric IL,305161.15910019405,,,,,,,,,
2662.0,lit_tr2662,,1.0,29.70714,0.000189131,LiFSI,1208_6_P111i4FSI,1208_6_PDADMAFSI,,,,,19/31/50,,,,,-69.0,,10.1016/j.ssi.2018.10.018,O=S(=O)(F)[N-]S(=O)(=O)F,Li Salt,187.074,polymer_1208_6_P111i4FSI,Ionic Liquid,313.038293126,polymer_1208_6_PDADMAFSI,Polymeric IL,305161.15910019405,,,,,,,,,
2663.0,lit_tr2663,,1.0,39.86587,0.000336833,LiFSI,1208_6_P111i4FSI,1208_6_PDADMAFSI,,,,,19/31/50,,,,,-69.0,,10.1016/j.ssi.2018.10.018,O=S(=O)(F)[N-]S(=O)(=O)F,Li Salt,187.074,polymer_1208_6_P111i4FSI,Ionic Liquid,313.038293126,polymer_1208_6_PDADMAFSI,Polymeric IL,305161.15910019405,,,,,,,,,
2664.0,lit_tr2664,,1.0,49.54841,0.00048314,LiFSI,1208_6_P111i4FSI,1208_6_PDADMAFSI,,,,,19/31/50,,,,,-69.0,,10.1016/j.ssi.2018.10.018,O=S(=O)(F)[N-]S(=O)(=O)F,Li Salt,187.074,polymer_1208_6_P111i4FSI,Ionic Liquid,313.038293126,polymer_1208_6_PDADMAFSI,Polymeric IL,305161.15910019405,,,,,,,,,
2665.0,lit_tr2665,,1.0,60.18333,0.000644761,LiFSI,1208_6_P111i4FSI,1208_6_PDADMAFSI,,,,,19/31/50,,,,,-69.0,,10.1016/j.ssi.2018.10.018,O=S(=O)(F)[N-]S(=O)(=O)F,Li Salt,187.074,polymer_1208_6_P111i4FSI,Ionic Liquid,313.038293126,polymer_1208_6_PDADMAFSI,Polymeric IL,305161.15910019405,,,,,,,,,
2666.0,lit_tr2666,,1.0,70.0246,0.000860451,LiFSI,1208_6_P111i4FSI,1208_6_PDADMAFSI,,,,,19/31/50,,,,,-69.0,,10.1016/j.ssi.2018.10.018,O=S(=O)(F)[N-]S(=O)(=O)F,Li Salt,187.074,polymer_1208_6_P111i4FSI,Ionic Liquid,313.038293126,polymer_1208_6_PDADMAFSI,Polymeric IL,305161.15910019405,,,,,,,,,
2667.0,lit_tr2667,,1.0,79.86587,0.00128,LiFSI,1208_6_P111i4FSI,1208_6_PDADMAFSI,,,,,19/31/50,,,,,-69.0,,10.1016/j.ssi.2018.10.018,O=S(=O)(F)[N-]S(=O)(=O)F,Li Salt,187.074,polymer_1208_6_P111i4FSI,Ionic Liquid,313.038293126,polymer_1208_6_PDADMAFSI,Polymeric IL,305161.15910019405,,,,,,,,,
2668.0,lit_tr2668,,1.0,90.0246,0.00197,LiFSI,1208_6_P111i4FSI,1208_6_PDADMAFSI,,,,,19/31/50,,,,,-69.0,,10.1016/j.ssi.2018.10.018,O=S(=O)(F)[N-]S(=O)(=O)F,Li Salt,187.074,polymer_1208_6_P111i4FSI,Ionic Liquid,313.038293126,polymer_1208_6_PDADMAFSI,Polymeric IL,305161.15910019405,,,,,,,,,
2669.0,lit_tr2669,,1.0,30.34206,2.95103e-08,1208_6_PDADMAFSI,,,,,,,1,,,,,,,10.1016/j.ssi.2018.10.018,polymer_1208_6_PDADMAFSI,Polymeric IL,305161.15910019405,,,,,,,,,,,,,,,
2670.0,lit_tr2670,,1.0,40.18333,4.54949e-08,1208_6_PDADMAFSI,,,,,,,1,,,,,,,10.1016/j.ssi.2018.10.018,polymer_1208_6_PDADMAFSI,Polymeric IL,305161.15910019405,,,,,,,,,,,,,,,
2671.0,lit_tr2671,,1.0,50.0246,9.36007e-08,1208_6_PDADMAFSI,,,,,,,1,,,,,,,10.1016/j.ssi.2018.10.018,polymer_1208_6_PDADMAFSI,Polymeric IL,305161.15910019405,,,,,,,,,,,,,,,
2672.0,lit_tr2672,,1.0,60.18333,1.55096e-07,1208_6_PDADMAFSI,,,,,,,1,,,,,,,10.1016/j.ssi.2018.10.018,polymer_1208_6_PDADMAFSI,Polymeric IL,305161.15910019405,,,,,,,,,,,,,,,
2673.0,lit_tr2673,,1.0,70.0246,2.22463e-07,1208_6_PDADMAFSI,,,,,,,1,,,,,,,10.1016/j.ssi.2018.10.018,polymer_1208_6_PDADMAFSI,Polymeric IL,305161.15910019405,,,,,,,,,,,,,,,
2674.0,lit_tr2674,,1.0,80.0246,4.10749e-07,1208_6_PDADMAFSI,,,,,,,1,,,,,,,10.1016/j.ssi.2018.10.018,polymer_1208_6_PDADMAFSI,Polymeric IL,305161.15910019405,,,,,,,,,,,,,,,
2675.0,lit_tr2675,,1.0,90.0246,8.45071e-07,1208_6_PDADMAFSI,,,,,,,1,,,,,,,10.1016/j.ssi.2018.10.018,polymer_1208_6_PDADMAFSI,Polymeric IL,305161.15910019405,,,,,,,,,,,,,,,
2676.0,lit_tr2676,,1.0,40.0,0.00036,LiFSI,1208_6_P111i4FSI,1208_4_PIL,,,,,19/31/50,,,,,-62.0,,10.1016/j.ssi.2018.10.018,O=S(=O)(F)[N-]S(=O)(=O)F,Li Salt,187.074,polymer_1208_6_P111i4FSI,Ionic Liquid,313.038293126,polymer_1208_4_PIL,Polymeric IL,499939.0906142508,,,,,,,,,
5961.0,lit_tr6923,,1.0,29.86587,0.00092482,LiFSI,1208_4_P111i4FSI,,,,,,50/50,,,,,,,10.1016/j.ssi.2018.10.018,O=S(=O)(F)[N-]S(=O)(=O)F,Li Salt,187.074,polymer_1208_4_P111i4FSI,Ionic Liquid,313.038293126,,,,,,,,,,,,
5962.0,lit_tr6924,,1.0,39.86587,0.00153,LiFSI,1208_4_P111i4FSI,,,,,,50/50,,,,,,,10.1016/j.ssi.2018.10.018,O=S(=O)(F)[N-]S(=O)(=O)F,Li Salt,187.074,polymer_1208_4_P111i4FSI,Ionic Liquid,313.038293126,,,,,,,,,,,,
5963.0,lit_tr6925,,1.0,50.0246,0.00212,LiFSI,1208_4_P111i4FSI,,,,,,50/50,,,,,,,10.1016/j.ssi.2018.10.018,O=S(=O)(F)[N-]S(=O)(=O)F,Li Salt,187.074,polymer_1208_4_P111i4FSI,Ionic Liquid,313.038293126,,,,,,,,,,,,
5964.0,lit_tr6926,,1.0,59.86587,0.00293,LiFSI,1208_4_P111i4FSI,,,,,,50/50,,,,,,,10.1016/j.ssi.2018.10.018,O=S(=O)(F)[N-]S(=O)(=O)F,Li Salt,187.074,polymer_1208_4_P111i4FSI,Ionic Liquid,313.038293126,,,,,,,,,,,,
5965.0,lit_tr6927,,1.0,69.70714,0.00378,LiFSI,1208_4_P111i4FSI,,,,,,50/50,,,,,,,10.1016/j.ssi.2018.10.018,O=S(=O)(F)[N-]S(=O)(=O)F,Li Salt,187.074,polymer_1208_4_P111i4FSI,Ionic Liquid,313.038293126,,,,,,,,,,,,
5966.0,lit_tr6928,,1.0,79.70714,0.00542,LiFSI,1208_4_P111i4FSI,,,,,,50/50,,,,,,,10.1016/j.ssi.2018.10.018,O=S(=O)(F)[N-]S(=O)(=O)F,Li Salt,187.074,polymer_1208_4_P111i4FSI,Ionic Liquid,313.038293126,,,,,,,,,,,,
5967.0,lit_tr6929,,1.0,89.86587,0.00697,LiFSI,1208_4_P111i4FSI,,,,,,50/50,,,,,,,10.1016/j.ssi.2018.10.018,O=S(=O)(F)[N-]S(=O)(=O)F,Li Salt,187.074,polymer_1208_4_P111i4FSI,Ionic Liquid,313.038293126,,,,,,,,,,,,
8784.0,lit_tr9746,,1.0,70.62541,0.00731,PVDF-HFP,BETI,EC,DEC,,,,20/50.8046647656971/13.8460895852701/15.3492456490327,,,,,,,10.1016/S0167-2738(00)00678-0,polymer_PVDF-HFP,Polymer,110964.43065032,C(C(F)(F)S(=O)(=O)[N-]S(=O)(=O)C(C(F)(F)F)(F)F)(F)(F)F,Li Salt,387.1019999999999,O=C1OCCO1,Solvent,88.062,CCOC(=O)OCC,Plasticizer,118.132,,,,,,
8785.0,lit_tr9747,,1.0,55.35377,0.0053,PVDF-HFP,BETI,EC,DEC,,,,20/50.8046647656971/13.8460895852701/15.3492456490327,,,,,,,10.1016/S0167-2738(00)00678-0,polymer_PVDF-HFP,Polymer,110964.43065032,C(C(F)(F)S(=O)(=O)[N-]S(=O)(=O)C(C(F)(F)F)(F)F)(F)(F)F,Li Salt,387.1019999999999,O=C1OCCO1,Solvent,88.062,CCOC(=O)OCC,Plasticizer,118.132,,,,,,
8786.0,lit_tr9748,,1.0,34.06149,0.00296,PVDF-HFP,BETI,EC,DEC,,,,20/50.8046647656971/13.8460895852701/15.3492456490327,,,,,,,10.1016/S0167-2738(00)00678-0,polymer_PVDF-HFP,Polymer,110964.43065032,C(C(F)(F)S(=O)(=O)[N-]S(=O)(=O)C(C(F)(F)F)(F)F)(F)(F)F,Li Salt,387.1019999999999,O=C1OCCO1,Solvent,88.062,CCOC(=O)OCC,Plasticizer,118.132,,,,,,
8787.0,lit_tr9749,,1.0,14.46426,0.00166,PVDF-HFP,BETI,EC,DEC,,,,20/50.8046647656971/13.8460895852701/15.3492456490327,,,,,,,10.1016/S0167-2738(00)00678-0,polymer_PVDF-HFP,Polymer,110964.43065032,C(C(F)(F)S(=O)(=O)[N-]S(=O)(=O)C(C(F)(F)F)(F)F)(F)(F)F,Li Salt,387.1019999999999,O=C1OCCO1,Solvent,88.062,CCOC(=O)OCC,Plasticizer,118.132,,,,,,
8788.0,lit_tr9750,,1.0,-5.14132,0.000617817,PVDF-HFP,BETI,EC,DEC,,,,20/50.8046647656971/13.8460895852701/15.3492456490327,,,,,,,10.1016/S0167-2738(00)00678-0,polymer_PVDF-HFP,Polymer,110964.43065032,C(C(F)(F)S(=O)(=O)[N-]S(=O)(=O)C(C(F)(F)F)(F)F)(F)(F)F,Li Salt,387.1019999999999,O=C1OCCO1,Solvent,88.062,CCOC(=O)OCC,Plasticizer,118.132,,,,,,
8789.0,lit_tr9751,,1.0,69.99174,0.0082,PVDF-HFP,BETI,EC,DEC,,,,30/44.454081669985/12.1153283871114/13.4305899429036,,,,,,,10.1016/S0167-2738(00)00678-0,polymer_PVDF-HFP,Polymer,110964.43065032,C(C(F)(F)S(=O)(=O)[N-]S(=O)(=O)C(C(F)(F)F)(F)F)(F)(F)F,Li Salt,387.1019999999999,O=C1OCCO1,Solvent,88.062,CCOC(=O)OCC,Plasticizer,118.132,,,,,,
8790.0,lit_tr9752,,1.0,49.61523,0.00421,PVDF-HFP,BETI,EC,DEC,,,,30/44.454081669985/12.1153283871114/13.4305899429036,,,,,,,10.1016/S0167-2738(00)00678-0,polymer_PVDF-HFP,Polymer,110964.43065032,C(C(F)(F)S(=O)(=O)[N-]S(=O)(=O)C(C(F)(F)F)(F)F)(F)(F)F,Li Salt,387.1019999999999,O=C1OCCO1,Solvent,88.062,CCOC(=O)OCC,Plasticizer,118.132,,,,,,
8791.0,lit_tr9753,,1.0,44.07713,0.00374,PVDF-HFP,BETI,EC,DEC,,,,30/44.454081669985/12.1153283871114/13.4305899429036,,,,,,,10.1016/S0167-2738(00)00678-0,polymer_PVDF-HFP,Polymer,110964.43065032,C(C(F)(F)S(=O)(=O)[N-]S(=O)(=O)C(C(F)(F)F)(F)F)(F)(F)F,Li Salt,387.1019999999999,O=C1OCCO1,Solvent,88.062,CCOC(=O)OCC,Plasticizer,118.132,,,,,,
8792.0,lit_tr9754,,1.0,33.54979,0.00272,PVDF-HFP,BETI,EC,DEC,,,,30/44.454081669985/12.1153283871114/13.4305899429036,,,,,,,10.1016/S0167-2738(00)00678-0,polymer_PVDF-HFP,Polymer,110964.43065032,C(C(F)(F)S(=O)(=O)[N-]S(=O)(=O)C(C(F)(F)F)(F)F)(F)(F)F,Li Salt,387.1019999999999,O=C1OCCO1,Solvent,88.062,CCOC(=O)OCC,Plasticizer,118.132,,,,,,
8793.0,lit_tr9755,,1.0,23.70095,0.00215,PVDF-HFP,BETI,EC,DEC,,,,30/44.454081669985/12.1153283871114/13.4305899429036,,,,,,,10.1016/S0167-2738(00)00678-0,polymer_PVDF-HFP,Polymer,110964.43065032,C(C(F)(F)S(=O)(=O)[N-]S(=O)(=O)C(C(F)(F)F)(F)F)(F)(F)F,Li Salt,387.1019999999999,O=C1OCCO1,Solvent,88.062,CCOC(=O)OCC,Plasticizer,118.132,,,,,,
8794.0,lit_tr9756,,1.0,16.26335,0.00161,PVDF-HFP,BETI,EC,DEC,,,,30/44.454081669985/12.1153283871114/13.4305899429036,,,,,,,10.1016/S0167-2738(00)00678-0,polymer_PVDF-HFP,Polymer,110964.43065032,C(C(F)(F)S(=O)(=O)[N-]S(=O)(=O)C(C(F)(F)F)(F)F)(F)(F)F,Li Salt,387.1019999999999,O=C1OCCO1,Solvent,88.062,CCOC(=O)OCC,Plasticizer,118.132,,,,,,
8795.0,lit_tr9757,,1.0,3.6934,0.00104,PVDF-HFP,BETI,EC,DEC,,,,30/44.454081669985/12.1153283871114/13.4305899429036,,,,,,,10.1016/S0167-2738(00)00678-0,polymer_PVDF-HFP,Polymer,110964.43065032,C(C(F)(F)S(=O)(=O)[N-]S(=O)(=O)C(C(F)(F)F)(F)F)(F)(F)F,Li Salt,387.1019999999999,O=C1OCCO1,Solvent,88.062,CCOC(=O)OCC,Plasticizer,118.132,,,,,,
8796.0,lit_tr9758,,1.0,-3.97021,0.000654731,PVDF-HFP,BETI,EC,DEC,,,,30/44.454081669985/12.1153283871114/13.4305899429036,,,,,,,10.1016/S0167-2738(00)00678-0,polymer_PVDF-HFP,Polymer,110964.43065032,C(C(F)(F)S(=O)(=O)[N-]S(=O)(=O)C(C(F)(F)F)(F)F)(F)(F)F,Li Salt,387.1019999999999,O=C1OCCO1,Solvent,88.062,CCOC(=O)OCC,Plasticizer,118.132,,,,,,
8797.0,lit_tr9759,,1.0,-13.43131,0.000336412,PVDF-HFP,BETI,EC,DEC,,,,30/44.454081669985/12.1153283871114/13.4305899429036,,,,,,,10.1016/S0167-2738(00)00678-0,polymer_PVDF-HFP,Polymer,110964.43065032,C(C(F)(F)S(=O)(=O)[N-]S(=O)(=O)C(C(F)(F)F)(F)F)(F)(F)F,Li Salt,387.1019999999999,O=C1OCCO1,Solvent,88.062,CCOC(=O)OCC,Plasticizer,118.132,,,,,,
8798.0,lit_tr9760,,1.0,-20.18717,0.000217814,PVDF-HFP,BETI,EC,DEC,,,,30/44.454081669985/12.1153283871114/13.4305899429036,,,,,,,10.1016/S0167-2738(00)00678-0,polymer_PVDF-HFP,Polymer,110964.43065032,C(C(F)(F)S(=O)(=O)[N-]S(=O)(=O)C(C(F)(F)F)(F)F)(F)(F)F,Li Salt,387.1019999999999,O=C1OCCO1,Solvent,88.062,CCOC(=O)OCC,Plasticizer,118.132,,,,,,
8799.0,lit_tr9761,,1.0,71.20432,0.00126,PVDF-HFP,BETI,EC,DEC,,,,40/38.1034985742728/10.3845671889526/11.5119342367746,,,,,,,10.1016/S0167-2738(00)00678-0,polymer_PVDF-HFP,Polymer,110964.43065032,C(C(F)(F)S(=O)(=O)[N-]S(=O)(=O)C(C(F)(F)F)(F)F)(F)(F)F,Li Salt,387.1019999999999,O=C1OCCO1,Solvent,88.062,CCOC(=O)OCC,Plasticizer,118.132,,,,,,
8800.0,lit_tr9762,,1.0,55.28816,0.000667484,PVDF-HFP,BETI,EC,DEC,,,,40/38.1034985742728/10.3845671889526/11.5119342367746,,,,,,,10.1016/S0167-2738(00)00678-0,polymer_PVDF-HFP,Polymer,110964.43065032,C(C(F)(F)S(=O)(=O)[N-]S(=O)(=O)C(C(F)(F)F)(F)F)(F)(F)F,Li Salt,387.1019999999999,O=C1OCCO1,Solvent,88.062,CCOC(=O)OCC,Plasticizer,118.132,,,,,,
8801.0,lit_tr9763,,1.0,42.39218,0.000457494,PVDF-HFP,BETI,EC,DEC,,,,40/38.1034985742728/10.3845671889526/11.5119342367746,,,,,,,10.1016/S0167-2738(00)00678-0,polymer_PVDF-HFP,Polymer,110964.43065032,C(C(F)(F)S(=O)(=O)[N-]S(=O)(=O)C(C(F)(F)F)(F)F)(F)(F)F,Li Salt,387.1019999999999,O=C1OCCO1,Solvent,88.062,CCOC(=O)OCC,Plasticizer,118.132,,,,,,
8802.0,lit_tr9764,,1.0,33.49022,0.00031386,PVDF-HFP,BETI,EC,DEC,,,,40/38.1034985742728/10.3845671889526/11.5119342367746,,,,,,,10.1016/S0167-2738(00)00678-0,polymer_PVDF-HFP,Polymer,110964.43065032,C(C(F)(F)S(=O)(=O)[N-]S(=O)(=O)C(C(F)(F)F)(F)F)(F)(F)F,Li Salt,387.1019999999999,O=C1OCCO1,Solvent,88.062,CCOC(=O)OCC,Plasticizer,118.132,,,,,,
8803.0,lit_tr9765,,1.0,23.64365,0.00023463,PVDF-HFP,BETI,EC,DEC,,,,40/38.1034985742728/10.3845671889526/11.5119342367746,,,,,,,10.1016/S0167-2738(00)00678-0,polymer_PVDF-HFP,Polymer,110964.43065032,C(C(F)(F)S(=O)(=O)[N-]S(=O)(=O)C(C(F)(F)F)(F)F)(F)(F)F,Li Salt,387.1019999999999,O=C1OCCO1,Solvent,88.062,CCOC(=O)OCC,Plasticizer,118.132,,,,,,
8804.0,lit_tr9766,,1.0,15.30582,0.000170477,PVDF-HFP,BETI,EC,DEC,,,,40/38.1034985742728/10.3845671889526/11.5119342367746,,,,,,,10.1016/S0167-2738(00)00678-0,polymer_PVDF-HFP,Polymer,110964.43065032,C(C(F)(F)S(=O)(=O)[N-]S(=O)(=O)C(C(F)(F)F)(F)F)(F)(F)F,Li Salt,387.1019999999999,O=C1OCCO1,Solvent,88.062,CCOC(=O)OCC,Plasticizer,118.132,,,,,,
8805.0,lit_tr9767,,1.0,4.887,9.27987e-05,PVDF-HFP,BETI,EC,DEC,,,,40/38.1034985742728/10.3845671889526/11.5119342367746,,,,,,,10.1016/S0167-2738(00)00678-0,polymer_PVDF-HFP,Polymer,110964.43065032,C(C(F)(F)S(=O)(=O)[N-]S(=O)(=O)C(C(F)(F)F)(F)F)(F)(F)F,Li Salt,387.1019999999999,O=C1OCCO1,Solvent,88.062,CCOC(=O)OCC,Plasticizer,118.132,,,,,,
8806.0,lit_tr9768,,1.0,-6.35519,4.63071e-05,PVDF-HFP,BETI,EC,DEC,,,,40/38.1034985742728/10.3845671889526/11.5119342367746,,,,,,,10.1016/S0167-2738(00)00678-0,polymer_PVDF-HFP,Polymer,110964.43065032,C(C(F)(F)S(=O)(=O)[N-]S(=O)(=O)C(C(F)(F)F)(F)F)(F)(F)F,Li Salt,387.1019999999999,O=C1OCCO1,Solvent,88.062,CCOC(=O)OCC,Plasticizer,118.132,,,,,,
8807.0,lit_tr9769,,1.0,-15.65115,2.52032e-05,PVDF-HFP,BETI,EC,DEC,,,,40/38.1034985742728/10.3845671889526/11.5119342367746,,,,,,,10.1016/S0167-2738(00)00678-0,polymer_PVDF-HFP,Polymer,110964.43065032,C(C(F)(F)S(=O)(=O)[N-]S(=O)(=O)C(C(F)(F)F)(F)F)(F)(F)F,Li Salt,387.1019999999999,O=C1OCCO1,Solvent,88.062,CCOC(=O)OCC,Plasticizer,118.132,,,,,,
8808.0,lit_tr9770,,1.0,-24.99806,8.16822e-06,PVDF-HFP,BETI,EC,DEC,,,,40/38.1034985742728/10.3845671889526/11.5119342367746,,,,,,,10.1016/S0167-2738(00)00678-0,polymer_PVDF-HFP,Polymer,110964.43065032,C(C(F)(F)S(=O)(=O)[N-]S(=O)(=O)C(C(F)(F)F)(F)F)(F)(F)F,Li Salt,387.1019999999999,O=C1OCCO1,Solvent,88.062,CCOC(=O)OCC,Plasticizer,118.132,,,,,,
8809.0,lit_tr9771,,1.0,-30.59769,1.67288e-07,PVDF-HFP,BETI,EC,DEC,,,,40/38.1034985742728/10.3845671889526/11.5119342367746,,,,,,,10.1016/S0167-2738(00)00678-0,polymer_PVDF-HFP,Polymer,110964.43065032,C(C(F)(F)S(=O)(=O)[N-]S(=O)(=O)C(C(F)(F)F)(F)F)(F)(F)F,Li Salt,387.1019999999999,O=C1OCCO1,Solvent,88.062,CCOC(=O)OCC,Plasticizer,118.132,,,,,,
8810.0,lit_tr9772,,1.0,70.56154,0.00116,PVDF-HFP,BETI,EC,DEC,,,,50/31.7529154785607/8.65380599079383/9.59327853064546,,,,,,,10.1016/S0167-2738(00)00678-0,polymer_PVDF-HFP,Polymer,110964.43065032,C(C(F)(F)S(=O)(=O)[N-]S(=O)(=O)C(C(F)(F)F)(F)F)(F)(F)F,Li Salt,387.1019999999999,O=C1OCCO1,Solvent,88.062,CCOC(=O)OCC,Plasticizer,118.132,,,,,,
8811.0,lit_tr9773,,1.0,55.28907,0.000686975,PVDF-HFP,BETI,EC,DEC,,,,50/31.7529154785607/8.65380599079383/9.59327853064546,,,,,,,10.1016/S0167-2738(00)00678-0,polymer_PVDF-HFP,Polymer,110964.43065032,C(C(F)(F)S(=O)(=O)[N-]S(=O)(=O)C(C(F)(F)F)(F)F)(F)(F)F,Li Salt,387.1019999999999,O=C1OCCO1,Solvent,88.062,CCOC(=O)OCC,Plasticizer,118.132,,,,,,
8812.0,lit_tr9774,,1.0,46.20255,0.000420105,PVDF-HFP,BETI,EC,DEC,,,,50/31.7529154785607/8.65380599079383/9.59327853064546,,,,,,,10.1016/S0167-2738(00)00678-0,polymer_PVDF-HFP,Polymer,110964.43065032,C(C(F)(F)S(=O)(=O)[N-]S(=O)(=O)C(C(F)(F)F)(F)F)(F)(F)F,Li Salt,387.1019999999999,O=C1OCCO1,Solvent,88.062,CCOC(=O)OCC,Plasticizer,118.132,,,,,,
8813.0,lit_tr9775,,1.0,35.53282,0.00027196,PVDF-HFP,BETI,EC,DEC,,,,50/31.7529154785607/8.65380599079383/9.59327853064546,,,,,,,10.1016/S0167-2738(00)00678-0,polymer_PVDF-HFP,Polymer,110964.43065032,C(C(F)(F)S(=O)(=O)[N-]S(=O)(=O)C(C(F)(F)F)(F)F)(F)(F)F,Li Salt,387.1019999999999,O=C1OCCO1,Solvent,88.062,CCOC(=O)OCC,Plasticizer,118.132,,,,,,
8814.0,lit_tr9776,,1.0,26.03759,0.000186518,PVDF-HFP,BETI,EC,DEC,,,,50/31.7529154785607/8.65380599079383/9.59327853064546,,,,,,,10.1016/S0167-2738(00)00678-0,polymer_PVDF-HFP,Polymer,110964.43065032,C(C(F)(F)S(=O)(=O)[N-]S(=O)(=O)C(C(F)(F)F)(F)F)(F)(F)F,Li Salt,387.1019999999999,O=C1OCCO1,Solvent,88.062,CCOC(=O)OCC,Plasticizer,118.132,,,,,,
8815.0,lit_tr9777,,1.0,13.50609,0.000104446,PVDF-HFP,BETI,EC,DEC,,,,50/31.7529154785607/8.65380599079383/9.59327853064546,,,,,,,10.1016/S0167-2738(00)00678-0,polymer_PVDF-HFP,Polymer,110964.43065032,C(C(F)(F)S(=O)(=O)[N-]S(=O)(=O)C(C(F)(F)F)(F)F)(F)(F)F,Li Salt,387.1019999999999,O=C1OCCO1,Solvent,88.062,CCOC(=O)OCC,Plasticizer,118.132,,,,,,
8816.0,lit_tr9778,,1.0,4.04145,5.36914e-05,PVDF-HFP,BETI,EC,DEC,,,,50/31.7529154785607/8.65380599079383/9.59327853064546,,,,,,,10.1016/S0167-2738(00)00678-0,polymer_PVDF-HFP,Polymer,110964.43065032,C(C(F)(F)S(=O)(=O)[N-]S(=O)(=O)C(C(F)(F)F)(F)F)(F)(F)F,Li Salt,387.1019999999999,O=C1OCCO1,Solvent,88.062,CCOC(=O)OCC,Plasticizer,118.132,,,,,,
8817.0,lit_tr9779,,1.0,-3.24798,3.37821e-05,PVDF-HFP,BETI,EC,DEC,,,,50/31.7529154785607/8.65380599079383/9.59327853064546,,,,,,,10.1016/S0167-2738(00)00678-0,polymer_PVDF-HFP,Polymer,110964.43065032,C(C(F)(F)S(=O)(=O)[N-]S(=O)(=O)C(C(F)(F)F)(F)F)(F)(F)F,Li Salt,387.1019999999999,O=C1OCCO1,Solvent,88.062,CCOC(=O)OCC,Plasticizer,118.132,,,,,,
8818.0,lit_tr9780,,1.0,-15.30628,1.2275e-05,PVDF-HFP,BETI,EC,DEC,,,,50/31.7529154785607/8.65380599079383/9.59327853064546,,,,,,,10.1016/S0167-2738(00)00678-0,polymer_PVDF-HFP,Polymer,110964.43065032,C(C(F)(F)S(=O)(=O)[N-]S(=O)(=O)C(C(F)(F)F)(F)F)(F)(F)F,Li Salt,387.1019999999999,O=C1OCCO1,Solvent,88.062,CCOC(=O)OCC,Plasticizer,118.132,,,,,,
8819.0,lit_tr9781,,1.0,-24.00696,4.33838e-06,PVDF-HFP,BETI,EC,DEC,,,,50/31.7529154785607/8.65380599079383/9.59327853064546,,,,,,,10.1016/S0167-2738(00)00678-0,polymer_PVDF-HFP,Polymer,110964.43065032,C(C(F)(F)S(=O)(=O)[N-]S(=O)(=O)C(C(F)(F)F)(F)F)(F)(F)F,Li Salt,387.1019999999999,O=C1OCCO1,Solvent,88.062,CCOC(=O)OCC,Plasticizer,118.132,,,,,,
8820.0,lit_tr9782,,1.0,-34.97056,1.57586e-07,PVDF-HFP,BETI,EC,DEC,,,,50/31.7529154785607/8.65380599079383/9.59327853064546,,,,,,,10.1016/S0167-2738(00)00678-0,polymer_PVDF-HFP,Polymer,110964.43065032,C(C(F)(F)S(=O)(=O)[N-]S(=O)(=O)C(C(F)(F)F)(F)F)(F)(F)F,Li Salt,387.1019999999999,O=C1OCCO1,Solvent,88.062,CCOC(=O)OCC,Plasticizer,118.132,,,,,,
8821.0,lit_tr9783,,1.0,-40.67693,4.69062e-08,PVDF-HFP,BETI,EC,DEC,,,,50/31.7529154785607/8.65380599079383/9.59327853064546,,,,,,,10.1016/S0167-2738(00)00678-0,polymer_PVDF-HFP,Polymer,110964.43065032,C(C(F)(F)S(=O)(=O)[N-]S(=O)(=O)C(C(F)(F)F)(F)F)(F)(F)F,Li Salt,387.1019999999999,O=C1OCCO1,Solvent,88.062,CCOC(=O)OCC,Plasticizer,118.132,,,,,,
8822.0,lit_tr9784,,1.0,69.88239,0.000345589,PVDF-HFP,BETI,EC,DEC,,,,60/25.4023323828486/6.92304479263506/7.67462282451637,,,,,,,10.1016/S0167-2738(00)00678-0,polymer_PVDF-HFP,Polymer,110964.43065032,C(C(F)(F)S(=O)(=O)[N-]S(=O)(=O)C(C(F)(F)F)(F)F)(F)(F)F,Li Salt,387.1019999999999,O=C1OCCO1,Solvent,88.062,CCOC(=O)OCC,Plasticizer,118.132,,,,,,
8823.0,lit_tr9785,,1.0,53.50758,0.000182698,PVDF-HFP,BETI,EC,DEC,,,,60/25.4023323828486/6.92304479263506/7.67462282451637,,,,,,,10.1016/S0167-2738(00)00678-0,polymer_PVDF-HFP,Polymer,110964.43065032,C(C(F)(F)S(=O)(=O)[N-]S(=O)(=O)C(C(F)(F)F)(F)F)(F)(F)F,Li Salt,387.1019999999999,O=C1OCCO1,Solvent,88.062,CCOC(=O)OCC,Plasticizer,118.132,,,,,,
8824.0,lit_tr9786,,1.0,43.97177,0.000105459,PVDF-HFP,BETI,EC,DEC,,,,60/25.4023323828486/6.92304479263506/7.67462282451637,,,,,,,10.1016/S0167-2738(00)00678-0,polymer_PVDF-HFP,Polymer,110964.43065032,C(C(F)(F)S(=O)(=O)[N-]S(=O)(=O)C(C(F)(F)F)(F)F)(F)(F)F,Li Salt,387.1019999999999,O=C1OCCO1,Solvent,88.062,CCOC(=O)OCC,Plasticizer,118.132,,,,,,
8825.0,lit_tr9787,,1.0,36.01483,8.12023e-05,PVDF-HFP,BETI,EC,DEC,,,,60/25.4023323828486/6.92304479263506/7.67462282451637,,,,,,,10.1016/S0167-2738(00)00678-0,polymer_PVDF-HFP,Polymer,110964.43065032,C(C(F)(F)S(=O)(=O)[N-]S(=O)(=O)C(C(F)(F)F)(F)F)(F)(F)F,Li Salt,387.1019999999999,O=C1OCCO1,Solvent,88.062,CCOC(=O)OCC,Plasticizer,118.132,,,,,,
8826.0,lit_tr9788,,1.0,25.03093,3.72031e-05,PVDF-HFP,BETI,EC,DEC,,,,60/25.4023323828486/6.92304479263506/7.67462282451637,,,,,,,10.1016/S0167-2738(00)00678-0,polymer_PVDF-HFP,Polymer,110964.43065032,C(C(F)(F)S(=O)(=O)[N-]S(=O)(=O)C(C(F)(F)F)(F)F)(F)(F)F,Li Salt,387.1019999999999,O=C1OCCO1,Solvent,88.062,CCOC(=O)OCC,Plasticizer,118.132,,,,,,
8827.0,lit_tr9789,,1.0,14.80352,1.91245e-05,PVDF-HFP,BETI,EC,DEC,,,,60/25.4023323828486/6.92304479263506/7.67462282451637,,,,,,,10.1016/S0167-2738(00)00678-0,polymer_PVDF-HFP,Polymer,110964.43065032,C(C(F)(F)S(=O)(=O)[N-]S(=O)(=O)C(C(F)(F)F)(F)F)(F)(F)F,Li Salt,387.1019999999999,O=C1OCCO1,Solvent,88.062,CCOC(=O)OCC,Plasticizer,118.132,,,,,,
8828.0,lit_tr9790,,1.0,4.00641,1.13475e-05,PVDF-HFP,BETI,EC,DEC,,,,60/25.4023323828486/6.92304479263506/7.67462282451637,,,,,,,10.1016/S0167-2738(00)00678-0,polymer_PVDF-HFP,Polymer,110964.43065032,C(C(F)(F)S(=O)(=O)[N-]S(=O)(=O)C(C(F)(F)F)(F)F)(F)(F)F,Li Salt,387.1019999999999,O=C1OCCO1,Solvent,88.062,CCOC(=O)OCC,Plasticizer,118.132,,,,,,
8829.0,lit_tr9791,,1.0,-4.46683,4.50274e-06,PVDF-HFP,BETI,EC,DEC,,,,60/25.4023323828486/6.92304479263506/7.67462282451637,,,,,,,10.1016/S0167-2738(00)00678-0,polymer_PVDF-HFP,Polymer,110964.43065032,C(C(F)(F)S(=O)(=O)[N-]S(=O)(=O)C(C(F)(F)F)(F)F)(F)(F)F,Li Salt,387.1019999999999,O=C1OCCO1,Solvent,88.062,CCOC(=O)OCC,Plasticizer,118.132,,,,,,
8830.0,lit_tr9792,,1.0,-14.26553,1.45954e-06,PVDF-HFP,BETI,EC,DEC,,,,60/25.4023323828486/6.92304479263506/7.67462282451637,,,,,,,10.1016/S0167-2738(00)00678-0,polymer_PVDF-HFP,Polymer,110964.43065032,C(C(F)(F)S(=O)(=O)[N-]S(=O)(=O)C(C(F)(F)F)(F)F)(F)(F)F,Li Salt,387.1019999999999,O=C1OCCO1,Solvent,88.062,CCOC(=O)OCC,Plasticizer,118.132,,,,,,
8831.0,lit_tr9793,,1.0,-24.38595,3.86591e-07,PVDF-HFP,BETI,EC,DEC,,,,60/25.4023323828486/6.92304479263506/7.67462282451637,,,,,,,10.1016/S0167-2738(00)00678-0,polymer_PVDF-HFP,Polymer,110964.43065032,C(C(F)(F)S(=O)(=O)[N-]S(=O)(=O)C(C(F)(F)F)(F)F)(F)(F)F,Li Salt,387.1019999999999,O=C1OCCO1,Solvent,88.062,CCOC(=O)OCC,Plasticizer,118.132,,,,,,
8832.0,lit_tr9794,,1.0,-34.68129,5.43353e-08,PVDF-HFP,BETI,EC,DEC,,,,60/25.4023323828486/6.92304479263506/7.67462282451637,,,,,,,10.1016/S0167-2738(00)00678-0,polymer_PVDF-HFP,Polymer,110964.43065032,C(C(F)(F)S(=O)(=O)[N-]S(=O)(=O)C(C(F)(F)F)(F)F)(F)(F)F,Li Salt,387.1019999999999,O=C1OCCO1,Solvent,88.062,CCOC(=O)OCC,Plasticizer,118.132,,,,,,
8833.0,lit_tr9795,,1.0,69.26232,7.0606e-05,PVDF-HFP,BETI,EC,DEC,,,,70/19.0517492871364/5.1922835944763/5.75596711838728,,,,,,,10.1016/S0167-2738(00)00678-0,polymer_PVDF-HFP,Polymer,110964.43065032,C(C(F)(F)S(=O)(=O)[N-]S(=O)(=O)C(C(F)(F)F)(F)F)(F)(F)F,Li Salt,387.1019999999999,O=C1OCCO1,Solvent,88.062,CCOC(=O)OCC,Plasticizer,118.132,,,,,,
8834.0,lit_tr9796,,1.0,54.50484,3.25718e-05,PVDF-HFP,BETI,EC,DEC,,,,70/19.0517492871364/5.1922835944763/5.75596711838728,,,,,,,10.1016/S0167-2738(00)00678-0,polymer_PVDF-HFP,Polymer,110964.43065032,C(C(F)(F)S(=O)(=O)[N-]S(=O)(=O)C(C(F)(F)F)(F)F)(F)(F)F,Li Salt,387.1019999999999,O=C1OCCO1,Solvent,88.062,CCOC(=O)OCC,Plasticizer,118.132,,,,,,
8835.0,lit_tr9797,,1.0,44.71687,1.72453e-05,PVDF-HFP,BETI,EC,DEC,,,,70/19.0517492871364/5.1922835944763/5.75596711838728,,,,,,,10.1016/S0167-2738(00)00678-0,polymer_PVDF-HFP,Polymer,110964.43065032,C(C(F)(F)S(=O)(=O)[N-]S(=O)(=O)C(C(F)(F)F)(F)F)(F)(F)F,Li Salt,387.1019999999999,O=C1OCCO1,Solvent,88.062,CCOC(=O)OCC,Plasticizer,118.132,,,,,,
8836.0,lit_tr9798,,1.0,34.60487,8.82787e-06,PVDF-HFP,BETI,EC,DEC,,,,70/19.0517492871364/5.1922835944763/5.75596711838728,,,,,,,10.1016/S0167-2738(00)00678-0,polymer_PVDF-HFP,Polymer,110964.43065032,C(C(F)(F)S(=O)(=O)[N-]S(=O)(=O)C(C(F)(F)F)(F)F)(F)(F)F,Li Salt,387.1019999999999,O=C1OCCO1,Solvent,88.062,CCOC(=O)OCC,Plasticizer,118.132,,,,,,
8837.0,lit_tr9799,,1.0,24.56075,4.44628e-06,PVDF-HFP,BETI,EC,DEC,,,,70/19.0517492871364/5.1922835944763/5.75596711838728,,,,,,,10.1016/S0167-2738(00)00678-0,polymer_PVDF-HFP,Polymer,110964.43065032,C(C(F)(F)S(=O)(=O)[N-]S(=O)(=O)C(C(F)(F)F)(F)F)(F)(F)F,Li Salt,387.1019999999999,O=C1OCCO1,Solvent,88.062,CCOC(=O)OCC,Plasticizer,118.132,,,,,,
8838.0,lit_tr9800,,1.0,14.29936,1.76504e-06,PVDF-HFP,BETI,EC,DEC,,,,70/19.0517492871364/5.1922835944763/5.75596711838728,,,,,,,10.1016/S0167-2738(00)00678-0,polymer_PVDF-HFP,Polymer,110964.43065032,C(C(F)(F)S(=O)(=O)[N-]S(=O)(=O)C(C(F)(F)F)(F)F)(F)(F)F,Li Salt,387.1019999999999,O=C1OCCO1,Solvent,88.062,CCOC(=O)OCC,Plasticizer,118.132,,,,,,
8839.0,lit_tr9801,,1.0,4.36586,6.32376e-07,PVDF-HFP,BETI,EC,DEC,,,,70/19.0517492871364/5.1922835944763/5.75596711838728,,,,,,,10.1016/S0167-2738(00)00678-0,polymer_PVDF-HFP,Polymer,110964.43065032,C(C(F)(F)S(=O)(=O)[N-]S(=O)(=O)C(C(F)(F)F)(F)F)(F)(F)F,Li Salt,387.1019999999999,O=C1OCCO1,Solvent,88.062,CCOC(=O)OCC,Plasticizer,118.132,,,,,,
8840.0,lit_tr9802,,1.0,-5.46808,2.82587e-07,PVDF-HFP,BETI,EC,DEC,,,,70/19.0517492871364/5.1922835944763/5.75596711838728,,,,,,,10.1016/S0167-2738(00)00678-0,polymer_PVDF-HFP,Polymer,110964.43065032,C(C(F)(F)S(=O)(=O)[N-]S(=O)(=O)C(C(F)(F)F)(F)F)(F)(F)F,Li Salt,387.1019999999999,O=C1OCCO1,Solvent,88.062,CCOC(=O)OCC,Plasticizer,118.132,,,,,,
8841.0,lit_tr9803,,1.0,-15.72433,6.33139e-08,PVDF-HFP,BETI,EC,DEC,,,,70/19.0517492871364/5.1922835944763/5.75596711838728,,,,,,,10.1016/S0167-2738(00)00678-0,polymer_PVDF-HFP,Polymer,110964.43065032,C(C(F)(F)S(=O)(=O)[N-]S(=O)(=O)C(C(F)(F)F)(F)F)(F)(F)F,Li Salt,387.1019999999999,O=C1OCCO1,Solvent,88.062,CCOC(=O)OCC,Plasticizer,118.132,,,,,,
8842.0,lit_tr9804,,1.0,-25.77394,6.73685e-09,PVDF-HFP,BETI,EC,DEC,,,,70/19.0517492871364/5.1922835944763/5.75596711838728,,,,,,,10.1016/S0167-2738(00)00678-0,polymer_PVDF-HFP,Polymer,110964.43065032,C(C(F)(F)S(=O)(=O)[N-]S(=O)(=O)C(C(F)(F)F)(F)F)(F)(F)F,Li Salt,387.1019999999999,O=C1OCCO1,Solvent,88.062,CCOC(=O)OCC,Plasticizer,118.132,,,,,,
8843.0,lit_tr9805,,1.0,-30.67117,2.00082e-09,PVDF-HFP,BETI,EC,DEC,,,,70/19.0517492871364/5.1922835944763/5.75596711838728,,,,,,,10.1016/S0167-2738(00)00678-0,polymer_PVDF-HFP,Polymer,110964.43065032,C(C(F)(F)S(=O)(=O)[N-]S(=O)(=O)C(C(F)(F)F)(F)F)(F)(F)F,Li Salt,387.1019999999999,O=C1OCCO1,Solvent,88.062,CCOC(=O)OCC,Plasticizer,118.132,,,,,,
8844.0,lit_tr9806,,1.0,69.86067,7.02136e-06,PVDF-HFP,BETI,EC,DEC,,,,80/12.7011661914243/3.46152239631753/3.83731141225819,,,,,,,10.1016/S0167-2738(00)00678-0,polymer_PVDF-HFP,Polymer,110964.43065032,C(C(F)(F)S(=O)(=O)[N-]S(=O)(=O)C(C(F)(F)F)(F)F)(F)(F)F,Li Salt,387.1019999999999,O=C1OCCO1,Solvent,88.062,CCOC(=O)OCC,Plasticizer,118.132,,,,,,
8845.0,lit_tr9807,,1.0,54.42491,2.57401e-06,PVDF-HFP,BETI,EC,DEC,,,,80/12.7011661914243/3.46152239631753/3.83731141225819,,,,,,,10.1016/S0167-2738(00)00678-0,polymer_PVDF-HFP,Polymer,110964.43065032,C(C(F)(F)S(=O)(=O)[N-]S(=O)(=O)C(C(F)(F)F)(F)F)(F)(F)F,Li Salt,387.1019999999999,O=C1OCCO1,Solvent,88.062,CCOC(=O)OCC,Plasticizer,118.132,,,,,,
8846.0,lit_tr9808,,1.0,44.63653,1.14698e-06,PVDF-HFP,BETI,EC,DEC,,,,80/12.7011661914243/3.46152239631753/3.83731141225819,,,,,,,10.1016/S0167-2738(00)00678-0,polymer_PVDF-HFP,Polymer,110964.43065032,C(C(F)(F)S(=O)(=O)[N-]S(=O)(=O)C(C(F)(F)F)(F)F)(F)(F)F,Li Salt,387.1019999999999,O=C1OCCO1,Solvent,88.062,CCOC(=O)OCC,Plasticizer,118.132,,,,,,
8847.0,lit_tr9809,,1.0,34.22889,4.90577e-07,PVDF-HFP,BETI,EC,DEC,,,,80/12.7011661914243/3.46152239631753/3.83731141225819,,,,,,,10.1016/S0167-2738(00)00678-0,polymer_PVDF-HFP,Polymer,110964.43065032,C(C(F)(F)S(=O)(=O)[N-]S(=O)(=O)C(C(F)(F)F)(F)F)(F)(F)F,Li Salt,387.1019999999999,O=C1OCCO1,Solvent,88.062,CCOC(=O)OCC,Plasticizer,118.132,,,,,,
8848.0,lit_tr9810,,1.0,24.47882,1.9036e-07,PVDF-HFP,BETI,EC,DEC,,,,80/12.7011661914243/3.46152239631753/3.83731141225819,,,,,,,10.1016/S0167-2738(00)00678-0,polymer_PVDF-HFP,Polymer,110964.43065032,C(C(F)(F)S(=O)(=O)[N-]S(=O)(=O)C(C(F)(F)F)(F)F)(F)(F)F,Li Salt,387.1019999999999,O=C1OCCO1,Solvent,88.062,CCOC(=O)OCC,Plasticizer,118.132,,,,,,
8849.0,lit_tr9811,,1.0,14.28962,6.89257e-08,PVDF-HFP,BETI,EC,DEC,,,,80/12.7011661914243/3.46152239631753/3.83731141225819,,,,,,,10.1016/S0167-2738(00)00678-0,polymer_PVDF-HFP,Polymer,110964.43065032,C(C(F)(F)S(=O)(=O)[N-]S(=O)(=O)C(C(F)(F)F)(F)F)(F)(F)F,Li Salt,387.1019999999999,O=C1OCCO1,Solvent,88.062,CCOC(=O)OCC,Plasticizer,118.132,,,,,,
8850.0,lit_tr9812,,1.0,4.72792,1.61188e-08,PVDF-HFP,BETI,EC,DEC,,,,80/12.7011661914243/3.46152239631753/3.83731141225819,,,,,,,10.1016/S0167-2738(00)00678-0,polymer_PVDF-HFP,Polymer,110964.43065032,C(C(F)(F)S(=O)(=O)[N-]S(=O)(=O)C(C(F)(F)F)(F)F)(F)(F)F,Li Salt,387.1019999999999,O=C1OCCO1,Solvent,88.062,CCOC(=O)OCC,Plasticizer,118.132,,,,,,
8851.0,lit_tr9813,,1.0,-5.50422,2.95596e-09,PVDF-HFP,BETI,EC,DEC,,,,80/12.7011661914243/3.46152239631753/3.83731141225819,,,,,,,10.1016/S0167-2738(00)00678-0,polymer_PVDF-HFP,Polymer,110964.43065032,C(C(F)(F)S(=O)(=O)[N-]S(=O)(=O)C(C(F)(F)F)(F)F)(F)(F)F,Li Salt,387.1019999999999,O=C1OCCO1,Solvent,88.062,CCOC(=O)OCC,Plasticizer,118.132,,,,,,
8852.0,lit_tr9814,,1.0,69.98985,0.00559,PVDF-HFP,BETI,EC,DEC,,,,20/62.1441626494903/8.46825431497987/9.38758303552979,,,,,,,10.1016/S0167-2738(00)00678-0,polymer_PVDF-HFP,Polymer,110964.43065032,C(C(F)(F)S(=O)(=O)[N-]S(=O)(=O)C(C(F)(F)F)(F)F)(F)(F)F,Li Salt,387.1019999999999,O=C1OCCO1,Solvent,88.062,CCOC(=O)OCC,Plasticizer,118.132,,,,,,
8853.0,lit_tr9815,,1.0,53.67573,0.00379,PVDF-HFP,BETI,EC,DEC,,,,20/62.1441626494903/8.46825431497987/9.38758303552979,,,,,,,10.1016/S0167-2738(00)00678-0,polymer_PVDF-HFP,Polymer,110964.43065032,C(C(F)(F)S(=O)(=O)[N-]S(=O)(=O)C(C(F)(F)F)(F)F)(F)(F)F,Li Salt,387.1019999999999,O=C1OCCO1,Solvent,88.062,CCOC(=O)OCC,Plasticizer,118.132,,,,,,
8854.0,lit_tr9816,,1.0,44.50988,0.00264,PVDF-HFP,BETI,EC,DEC,,,,20/62.1441626494903/8.46825431497987/9.38758303552979,,,,,,,10.1016/S0167-2738(00)00678-0,polymer_PVDF-HFP,Polymer,110964.43065032,C(C(F)(F)S(=O)(=O)[N-]S(=O)(=O)C(C(F)(F)F)(F)F)(F)(F)F,Li Salt,387.1019999999999,O=C1OCCO1,Solvent,88.062,CCOC(=O)OCC,Plasticizer,118.132,,,,,,
8855.0,lit_tr9817,,1.0,35.34775,0.00189,PVDF-HFP,BETI,EC,DEC,,,,20/62.1441626494903/8.46825431497987/9.38758303552979,,,,,,,10.1016/S0167-2738(00)00678-0,polymer_PVDF-HFP,Polymer,110964.43065032,C(C(F)(F)S(=O)(=O)[N-]S(=O)(=O)C(C(F)(F)F)(F)F)(F)(F)F,Li Salt,387.1019999999999,O=C1OCCO1,Solvent,88.062,CCOC(=O)OCC,Plasticizer,118.132,,,,,,
8856.0,lit_tr9818,,1.0,26.23329,0.00132,PVDF-HFP,BETI,EC,DEC,,,,20/62.1441626494903/8.46825431497987/9.38758303552979,,,,,,,10.1016/S0167-2738(00)00678-0,polymer_PVDF-HFP,Polymer,110964.43065032,C(C(F)(F)S(=O)(=O)[N-]S(=O)(=O)C(C(F)(F)F)(F)F)(F)(F)F,Li Salt,387.1019999999999,O=C1OCCO1,Solvent,88.062,CCOC(=O)OCC,Plasticizer,118.132,,,,,,
8857.0,lit_tr9819,,1.0,14.60371,0.000679096,PVDF-HFP,BETI,EC,DEC,,,,20/62.1441626494903/8.46825431497987/9.38758303552979,,,,,,,10.1016/S0167-2738(00)00678-0,polymer_PVDF-HFP,Polymer,110964.43065032,C(C(F)(F)S(=O)(=O)[N-]S(=O)(=O)C(C(F)(F)F)(F)F)(F)(F)F,Li Salt,387.1019999999999,O=C1OCCO1,Solvent,88.062,CCOC(=O)OCC,Plasticizer,118.132,,,,,,
8858.0,lit_tr9820,,1.0,5.44878,0.00034929,PVDF-HFP,BETI,EC,DEC,,,,20/62.1441626494903/8.46825431497987/9.38758303552979,,,,,,,10.1016/S0167-2738(00)00678-0,polymer_PVDF-HFP,Polymer,110964.43065032,C(C(F)(F)S(=O)(=O)[N-]S(=O)(=O)C(C(F)(F)F)(F)F)(F)(F)F,Li Salt,387.1019999999999,O=C1OCCO1,Solvent,88.062,CCOC(=O)OCC,Plasticizer,118.132,,,,,,
8859.0,lit_tr9821,,1.0,-4.27792,0.000218003,PVDF-HFP,BETI,EC,DEC,,,,20/62.1441626494903/8.46825431497987/9.38758303552979,,,,,,,10.1016/S0167-2738(00)00678-0,polymer_PVDF-HFP,Polymer,110964.43065032,C(C(F)(F)S(=O)(=O)[N-]S(=O)(=O)C(C(F)(F)F)(F)F)(F)(F)F,Li Salt,387.1019999999999,O=C1OCCO1,Solvent,88.062,CCOC(=O)OCC,Plasticizer,118.132,,,,,,
8860.0,lit_tr9822,,1.0,-14.73622,8.73901e-05,PVDF-HFP,BETI,EC,DEC,,,,20/62.1441626494903/8.46825431497987/9.38758303552979,,,,,,,10.1016/S0167-2738(00)00678-0,polymer_PVDF-HFP,Polymer,110964.43065032,C(C(F)(F)S(=O)(=O)[N-]S(=O)(=O)C(C(F)(F)F)(F)F)(F)(F)F,Li Salt,387.1019999999999,O=C1OCCO1,Solvent,88.062,CCOC(=O)OCC,Plasticizer,118.132,,,,,,
8861.0,lit_tr9823,,1.0,-19.49819,5.3083e-05,PVDF-HFP,BETI,EC,DEC,,,,20/62.1441626494903/8.46825431497987/9.38758303552979,,,,,,,10.1016/S0167-2738(00)00678-0,polymer_PVDF-HFP,Polymer,110964.43065032,C(C(F)(F)S(=O)(=O)[N-]S(=O)(=O)C(C(F)(F)F)(F)F)(F)(F)F,Li Salt,387.1019999999999,O=C1OCCO1,Solvent,88.062,CCOC(=O)OCC,Plasticizer,118.132,,,,,,
8862.0,lit_tr9824,,1.0,-25.04925,2.80754e-05,PVDF-HFP,BETI,EC,DEC,,,,20/62.1441626494903/8.46825431497987/9.38758303552979,,,,,,,10.1016/S0167-2738(00)00678-0,polymer_PVDF-HFP,Polymer,110964.43065032,C(C(F)(F)S(=O)(=O)[N-]S(=O)(=O)C(C(F)(F)F)(F)F)(F)(F)F,Li Salt,387.1019999999999,O=C1OCCO1,Solvent,88.062,CCOC(=O)OCC,Plasticizer,118.132,,,,,,
8863.0,lit_tr9825,,1.0,-29.12671,1.19038e-05,PVDF-HFP,BETI,EC,DEC,,,,20/62.1441626494903/8.46825431497987/9.38758303552979,,,,,,,10.1016/S0167-2738(00)00678-0,polymer_PVDF-HFP,Polymer,110964.43065032,C(C(F)(F)S(=O)(=O)[N-]S(=O)(=O)C(C(F)(F)F)(F)F)(F)(F)F,Li Salt,387.1019999999999,O=C1OCCO1,Solvent,88.062,CCOC(=O)OCC,Plasticizer,118.132,,,,,,
8864.0,lit_tr9826,,1.0,-34.26638,5.4827e-06,PVDF-HFP,BETI,EC,DEC,,,,20/62.1441626494903/8.46825431497987/9.38758303552979,,,,,,,10.1016/S0167-2738(00)00678-0,polymer_PVDF-HFP,Polymer,110964.43065032,C(C(F)(F)S(=O)(=O)[N-]S(=O)(=O)C(C(F)(F)F)(F)F)(F)(F)F,Li Salt,387.1019999999999,O=C1OCCO1,Solvent,88.062,CCOC(=O)OCC,Plasticizer,118.132,,,,,,
8865.0,lit_tr9827,,1.0,-40.04127,2.0237e-06,PVDF-HFP,BETI,EC,DEC,,,,20/62.1441626494903/8.46825431497987/9.38758303552979,,,,,,,10.1016/S0167-2738(00)00678-0,polymer_PVDF-HFP,Polymer,110964.43065032,C(C(F)(F)S(=O)(=O)[N-]S(=O)(=O)C(C(F)(F)F)(F)F)(F)(F)F,Li Salt,387.1019999999999,O=C1OCCO1,Solvent,88.062,CCOC(=O)OCC,Plasticizer,118.132,,,,,,
8866.0,lit_tr9828,,1.0,70.58284,0.01027,PVDF-HFP,BETI,EC,DEC,,,,30/54.376142318304/7.40972252560738/8.21413515608856,,,,,,,10.1016/S0167-2738(00)00678-0,polymer_PVDF-HFP,Polymer,110964.43065032,C(C(F)(F)S(=O)(=O)[N-]S(=O)(=O)C(C(F)(F)F)(F)F)(F)(F)F,Li Salt,387.1019999999999,O=C1OCCO1,Solvent,88.062,CCOC(=O)OCC,Plasticizer,118.132,,,,,,
8867.0,lit_tr9829,,1.0,55.33688,0.0059,PVDF-HFP,BETI,EC,DEC,,,,30/54.376142318304/7.40972252560738/8.21413515608856,,,,,,,10.1016/S0167-2738(00)00678-0,polymer_PVDF-HFP,Polymer,110964.43065032,C(C(F)(F)S(=O)(=O)[N-]S(=O)(=O)C(C(F)(F)F)(F)F)(F)(F)F,Li Salt,387.1019999999999,O=C1OCCO1,Solvent,88.062,CCOC(=O)OCC,Plasticizer,118.132,,,,,,
8868.0,lit_tr9830,,1.0,45.55314,0.00368,PVDF-HFP,BETI,EC,DEC,,,,30/54.376142318304/7.40972252560738/8.21413515608856,,,,,,,10.1016/S0167-2738(00)00678-0,polymer_PVDF-HFP,Polymer,110964.43065032,C(C(F)(F)S(=O)(=O)[N-]S(=O)(=O)C(C(F)(F)F)(F)F)(F)(F)F,Li Salt,387.1019999999999,O=C1OCCO1,Solvent,88.062,CCOC(=O)OCC,Plasticizer,118.132,,,,,,
8869.0,lit_tr9831,,1.0,35.8374,0.00236,PVDF-HFP,BETI,EC,DEC,,,,30/54.376142318304/7.40972252560738/8.21413515608856,,,,,,,10.1016/S0167-2738(00)00678-0,polymer_PVDF-HFP,Polymer,110964.43065032,C(C(F)(F)S(=O)(=O)[N-]S(=O)(=O)C(C(F)(F)F)(F)F)(F)(F)F,Li Salt,387.1019999999999,O=C1OCCO1,Solvent,88.062,CCOC(=O)OCC,Plasticizer,118.132,,,,,,
8870.0,lit_tr9832,,1.0,25.76312,0.0016,PVDF-HFP,BETI,EC,DEC,,,,30/54.376142318304/7.40972252560738/8.21413515608856,,,,,,,10.1016/S0167-2738(00)00678-0,polymer_PVDF-HFP,Polymer,110964.43065032,C(C(F)(F)S(=O)(=O)[N-]S(=O)(=O)C(C(F)(F)F)(F)F)(F)(F)F,Li Salt,387.1019999999999,O=C1OCCO1,Solvent,88.062,CCOC(=O)OCC,Plasticizer,118.132,,,,,,
8871.0,lit_tr9833,,1.0,14.16289,0.00109,PVDF-HFP,BETI,EC,DEC,,,,30/54.376142318304/7.40972252560738/8.21413515608856,,,,,,,10.1016/S0167-2738(00)00678-0,polymer_PVDF-HFP,Polymer,110964.43065032,C(C(F)(F)S(=O)(=O)[N-]S(=O)(=O)C(C(F)(F)F)(F)F)(F)(F)F,Li Salt,387.1019999999999,O=C1OCCO1,Solvent,88.062,CCOC(=O)OCC,Plasticizer,118.132,,,,,,
8872.0,lit_tr9834,,1.0,5.4403,0.000514462,PVDF-HFP,BETI,EC,DEC,,,,30/54.376142318304/7.40972252560738/8.21413515608856,,,,,,,10.1016/S0167-2738(00)00678-0,polymer_PVDF-HFP,Polymer,110964.43065032,C(C(F)(F)S(=O)(=O)[N-]S(=O)(=O)C(C(F)(F)F)(F)F)(F)(F)F,Li Salt,387.1019999999999,O=C1OCCO1,Solvent,88.062,CCOC(=O)OCC,Plasticizer,118.132,,,,,,
8873.0,lit_tr9835,,1.0,-4.65383,0.000224106,PVDF-HFP,BETI,EC,DEC,,,,30/54.376142318304/7.40972252560738/8.21413515608856,,,,,,,10.1016/S0167-2738(00)00678-0,polymer_PVDF-HFP,Polymer,110964.43065032,C(C(F)(F)S(=O)(=O)[N-]S(=O)(=O)C(C(F)(F)F)(F)F)(F)(F)F,Li Salt,387.1019999999999,O=C1OCCO1,Solvent,88.062,CCOC(=O)OCC,Plasticizer,118.132,,,,,,
8874.0,lit_tr9836,,1.0,-15.08243,8.50021e-05,PVDF-HFP,BETI,EC,DEC,,,,30/54.376142318304/7.40972252560738/8.21413515608856,,,,,,,10.1016/S0167-2738(00)00678-0,polymer_PVDF-HFP,Polymer,110964.43065032,C(C(F)(F)S(=O)(=O)[N-]S(=O)(=O)C(C(F)(F)F)(F)F)(F)(F)F,Li Salt,387.1019999999999,O=C1OCCO1,Solvent,88.062,CCOC(=O)OCC,Plasticizer,118.132,,,,,,
8875.0,lit_tr9837,,1.0,-25.36408,2.12905e-05,PVDF-HFP,BETI,EC,DEC,,,,30/54.376142318304/7.40972252560738/8.21413515608856,,,,,,,10.1016/S0167-2738(00)00678-0,polymer_PVDF-HFP,Polymer,110964.43065032,C(C(F)(F)S(=O)(=O)[N-]S(=O)(=O)C(C(F)(F)F)(F)F)(F)(F)F,Li Salt,387.1019999999999,O=C1OCCO1,Solvent,88.062,CCOC(=O)OCC,Plasticizer,118.132,,,,,,
8876.0,lit_tr9838,,1.0,-35.43981,3.42537e-06,PVDF-HFP,BETI,EC,DEC,,,,30/54.376142318304/7.40972252560738/8.21413515608856,,,,,,,10.1016/S0167-2738(00)00678-0,polymer_PVDF-HFP,Polymer,110964.43065032,C(C(F)(F)S(=O)(=O)[N-]S(=O)(=O)C(C(F)(F)F)(F)F)(F)(F)F,Li Salt,387.1019999999999,O=C1OCCO1,Solvent,88.062,CCOC(=O)OCC,Plasticizer,118.132,,,,,,
8877.0,lit_tr9839,,1.0,69.41447,0.0019,PVDF-HFP,BETI,EC,DEC,,,,40/46.6081219871177/6.3511907362349/7.04068727664734,,,,,,,10.1016/S0167-2738(00)00678-0,polymer_PVDF-HFP,Polymer,110964.43065032,C(C(F)(F)S(=O)(=O)[N-]S(=O)(=O)C(C(F)(F)F)(F)F)(F)(F)F,Li Salt,387.1019999999999,O=C1OCCO1,Solvent,88.062,CCOC(=O)OCC,Plasticizer,118.132,,,,,,
8878.0,lit_tr9840,,1.0,54.82467,0.00122,PVDF-HFP,BETI,EC,DEC,,,,40/46.6081219871177/6.3511907362349/7.04068727664734,,,,,,,10.1016/S0167-2738(00)00678-0,polymer_PVDF-HFP,Polymer,110964.43065032,C(C(F)(F)S(=O)(=O)[N-]S(=O)(=O)C(C(F)(F)F)(F)F)(F)(F)F,Li Salt,387.1019999999999,O=C1OCCO1,Solvent,88.062,CCOC(=O)OCC,Plasticizer,118.132,,,,,,
8879.0,lit_tr9841,,1.0,45.59913,0.000740151,PVDF-HFP,BETI,EC,DEC,,,,40/46.6081219871177/6.3511907362349/7.04068727664734,,,,,,,10.1016/S0167-2738(00)00678-0,polymer_PVDF-HFP,Polymer,110964.43065032,C(C(F)(F)S(=O)(=O)[N-]S(=O)(=O)C(C(F)(F)F)(F)F)(F)(F)F,Li Salt,387.1019999999999,O=C1OCCO1,Solvent,88.062,CCOC(=O)OCC,Plasticizer,118.132,,,,,,
