Repository: spark8ku/HPG

# HPG-GAT: Hierarchical Polymer Graph-based Model for Ionic Conductivity Prediction

This repository provides:

- Preprocessed dataset used for training and evaluation
- Preprocessed Hierarchical Polymer Graph (HPG) representations of polymer electrolytes
- Scripts for loading and using the data

The original raw dataset can be found at:  
👉 https://github.com/KanHatakeyama/ion_predictor

File: data/processed_electrolytes.csv (part 25 of 39)
ID,title,subtitle,tags,Temperature,Conductivity,component1,component2,component3,component4,component5,component6,mol_ratio,wt_ratio,melting_temp,inorg_name,inorg_contain_ratio(wt),crystallinity,Tg,mp,reference,smiles1,type1,Mw1,smiles2,type2,Mw2,smiles3,type3,Mw3,smiles4,type4,Mw4,smiles5,type5,Mw5,smiles6,type6,Mw6
8880.0,lit_tr9842,,1.0,35.38193,0.000530591,PVDF-HFP,BETI,EC,DEC,,,,40/46.6081219871177/6.3511907362349/7.04068727664734,,,,,,,10.1016/S0167-2738(00)00678-0,polymer_PVDF-HFP,Polymer,110964.43065032,C(C(F)(F)S(=O)(=O)[N-]S(=O)(=O)C(C(F)(F)F)(F)F)(F)(F)F,Li Salt,387.1019999999999,O=C1OCCO1,Solvent,88.062,CCOC(=O)OCC,Plasticizer,118.132,,,,,,
8881.0,lit_tr9843,,1.0,24.8778,0.000313382,PVDF-HFP,BETI,EC,DEC,,,,40/46.6081219871177/6.3511907362349/7.04068727664734,,,,,,,10.1016/S0167-2738(00)00678-0,polymer_PVDF-HFP,Polymer,110964.43065032,C(C(F)(F)S(=O)(=O)[N-]S(=O)(=O)C(C(F)(F)F)(F)F)(F)(F)F,Li Salt,387.1019999999999,O=C1OCCO1,Solvent,88.062,CCOC(=O)OCC,Plasticizer,118.132,,,,,,
8882.0,lit_tr9844,,1.0,14.20092,0.000212524,PVDF-HFP,BETI,EC,DEC,,,,40/46.6081219871177/6.3511907362349/7.04068727664734,,,,,,,10.1016/S0167-2738(00)00678-0,polymer_PVDF-HFP,Polymer,110964.43065032,C(C(F)(F)S(=O)(=O)[N-]S(=O)(=O)C(C(F)(F)F)(F)F)(F)(F)F,Li Salt,387.1019999999999,O=C1OCCO1,Solvent,88.062,CCOC(=O)OCC,Plasticizer,118.132,,,,,,
8883.0,lit_tr9845,,1.0,5.47969,8.52265e-05,PVDF-HFP,BETI,EC,DEC,,,,40/46.6081219871177/6.3511907362349/7.04068727664734,,,,,,,10.1016/S0167-2738(00)00678-0,polymer_PVDF-HFP,Polymer,110964.43065032,C(C(F)(F)S(=O)(=O)[N-]S(=O)(=O)C(C(F)(F)F)(F)F)(F)(F)F,Li Salt,387.1019999999999,O=C1OCCO1,Solvent,88.062,CCOC(=O)OCC,Plasticizer,118.132,,,,,,
8884.0,lit_tr9846,,1.0,-5.73619,3.51227e-05,PVDF-HFP,BETI,EC,DEC,,,,40/46.6081219871177/6.3511907362349/7.04068727664734,,,,,,,10.1016/S0167-2738(00)00678-0,polymer_PVDF-HFP,Polymer,110964.43065032,C(C(F)(F)S(=O)(=O)[N-]S(=O)(=O)C(C(F)(F)F)(F)F)(F)(F)F,Li Salt,387.1019999999999,O=C1OCCO1,Solvent,88.062,CCOC(=O)OCC,Plasticizer,118.132,,,,,,
8885.0,lit_tr9847,,1.0,-15.38726,9.5601e-06,PVDF-HFP,BETI,EC,DEC,,,,40/46.6081219871177/6.3511907362349/7.04068727664734,,,,,,,10.1016/S0167-2738(00)00678-0,polymer_PVDF-HFP,Polymer,110964.43065032,C(C(F)(F)S(=O)(=O)[N-]S(=O)(=O)C(C(F)(F)F)(F)F)(F)(F)F,Li Salt,387.1019999999999,O=C1OCCO1,Solvent,88.062,CCOC(=O)OCC,Plasticizer,118.132,,,,,,
8886.0,lit_tr9848,,1.0,-25.00311,1.97322e-06,PVDF-HFP,BETI,EC,DEC,,,,40/46.6081219871177/6.3511907362349/7.04068727664734,,,,,,,10.1016/S0167-2738(00)00678-0,polymer_PVDF-HFP,Polymer,110964.43065032,C(C(F)(F)S(=O)(=O)[N-]S(=O)(=O)C(C(F)(F)F)(F)F)(F)(F)F,Li Salt,387.1019999999999,O=C1OCCO1,Solvent,88.062,CCOC(=O)OCC,Plasticizer,118.132,,,,,,
8887.0,lit_tr9849,,1.0,-35.69451,3.00353e-07,PVDF-HFP,BETI,EC,DEC,,,,40/46.6081219871177/6.3511907362349/7.04068727664734,,,,,,,10.1016/S0167-2738(00)00678-0,polymer_PVDF-HFP,Polymer,110964.43065032,C(C(F)(F)S(=O)(=O)[N-]S(=O)(=O)C(C(F)(F)F)(F)F)(F)(F)F,Li Salt,387.1019999999999,O=C1OCCO1,Solvent,88.062,CCOC(=O)OCC,Plasticizer,118.132,,,,,,
8888.0,lit_tr9850,,1.0,71.28621,0.000741749,PVDF-HFP,BETI,EC,DEC,,,,50/38.8401016559315/5.29265894686242/5.86723939720612,,,,,,,10.1016/S0167-2738(00)00678-0,polymer_PVDF-HFP,Polymer,110964.43065032,C(C(F)(F)S(=O)(=O)[N-]S(=O)(=O)C(C(F)(F)F)(F)F)(F)(F)F,Li Salt,387.1019999999999,O=C1OCCO1,Solvent,88.062,CCOC(=O)OCC,Plasticizer,118.132,,,,,,
8889.0,lit_tr9851,,1.0,55.41608,0.000437993,PVDF-HFP,BETI,EC,DEC,,,,50/38.8401016559315/5.29265894686242/5.86723939720612,,,,,,,10.1016/S0167-2738(00)00678-0,polymer_PVDF-HFP,Polymer,110964.43065032,C(C(F)(F)S(=O)(=O)[N-]S(=O)(=O)C(C(F)(F)F)(F)F)(F)(F)F,Li Salt,387.1019999999999,O=C1OCCO1,Solvent,88.062,CCOC(=O)OCC,Plasticizer,118.132,,,,,,
8890.0,lit_tr9852,,1.0,44.57527,0.000265972,PVDF-HFP,BETI,EC,DEC,,,,50/38.8401016559315/5.29265894686242/5.86723939720612,,,,,,,10.1016/S0167-2738(00)00678-0,polymer_PVDF-HFP,Polymer,110964.43065032,C(C(F)(F)S(=O)(=O)[N-]S(=O)(=O)C(C(F)(F)F)(F)F)(F)(F)F,Li Salt,387.1019999999999,O=C1OCCO1,Solvent,88.062,CCOC(=O)OCC,Plasticizer,118.132,,,,,,
8891.0,lit_tr9853,,1.0,35.41166,0.000175502,PVDF-HFP,BETI,EC,DEC,,,,50/38.8401016559315/5.29265894686242/5.86723939720612,,,,,,,10.1016/S0167-2738(00)00678-0,polymer_PVDF-HFP,Polymer,110964.43065032,C(C(F)(F)S(=O)(=O)[N-]S(=O)(=O)C(C(F)(F)F)(F)F)(F)(F)F,Li Salt,387.1019999999999,O=C1OCCO1,Solvent,88.062,CCOC(=O)OCC,Plasticizer,118.132,,,,,,
8892.0,lit_tr9854,,1.0,25.36745,0.000106568,PVDF-HFP,BETI,EC,DEC,,,,50/38.8401016559315/5.29265894686242/5.86723939720612,,,,,,,10.1016/S0167-2738(00)00678-0,polymer_PVDF-HFP,Polymer,110964.43065032,C(C(F)(F)S(=O)(=O)[N-]S(=O)(=O)C(C(F)(F)F)(F)F)(F)(F)F,Li Salt,387.1019999999999,O=C1OCCO1,Solvent,88.062,CCOC(=O)OCC,Plasticizer,118.132,,,,,,
8893.0,lit_tr9855,,1.0,15.09194,5.95522e-05,PVDF-HFP,BETI,EC,DEC,,,,50/38.8401016559315/5.29265894686242/5.86723939720612,,,,,,,10.1016/S0167-2738(00)00678-0,polymer_PVDF-HFP,Polymer,110964.43065032,C(C(F)(F)S(=O)(=O)[N-]S(=O)(=O)C(C(F)(F)F)(F)F)(F)(F)F,Li Salt,387.1019999999999,O=C1OCCO1,Solvent,88.062,CCOC(=O)OCC,Plasticizer,118.132,,,,,,
8894.0,lit_tr9856,,1.0,5.09657,3.42104e-05,PVDF-HFP,BETI,EC,DEC,,,,50/38.8401016559315/5.29265894686242/5.86723939720612,,,,,,,10.1016/S0167-2738(00)00678-0,polymer_PVDF-HFP,Polymer,110964.43065032,C(C(F)(F)S(=O)(=O)[N-]S(=O)(=O)C(C(F)(F)F)(F)F)(F)(F)F,Li Salt,387.1019999999999,O=C1OCCO1,Solvent,88.062,CCOC(=O)OCC,Plasticizer,118.132,,,,,,
8895.0,lit_tr9857,,1.0,-4.22429,1.57516e-05,PVDF-HFP,BETI,EC,DEC,,,,50/38.8401016559315/5.29265894686242/5.86723939720612,,,,,,,10.1016/S0167-2738(00)00678-0,polymer_PVDF-HFP,Polymer,110964.43065032,C(C(F)(F)S(=O)(=O)[N-]S(=O)(=O)C(C(F)(F)F)(F)F)(F)(F)F,Li Salt,387.1019999999999,O=C1OCCO1,Solvent,88.062,CCOC(=O)OCC,Plasticizer,118.132,,,,,,
8896.0,lit_tr9858,,1.0,-15.37533,5.06042e-06,PVDF-HFP,BETI,EC,DEC,,,,50/38.8401016559315/5.29265894686242/5.86723939720612,,,,,,,10.1016/S0167-2738(00)00678-0,polymer_PVDF-HFP,Polymer,110964.43065032,C(C(F)(F)S(=O)(=O)[N-]S(=O)(=O)C(C(F)(F)F)(F)F)(F)(F)F,Li Salt,387.1019999999999,O=C1OCCO1,Solvent,88.062,CCOC(=O)OCC,Plasticizer,118.132,,,,,,
8897.0,lit_tr9859,,1.0,-25.63747,1.53825e-06,PVDF-HFP,BETI,EC,DEC,,,,50/38.8401016559315/5.29265894686242/5.86723939720612,,,,,,,10.1016/S0167-2738(00)00678-0,polymer_PVDF-HFP,Polymer,110964.43065032,C(C(F)(F)S(=O)(=O)[N-]S(=O)(=O)C(C(F)(F)F)(F)F)(F)(F)F,Li Salt,387.1019999999999,O=C1OCCO1,Solvent,88.062,CCOC(=O)OCC,Plasticizer,118.132,,,,,,
8898.0,lit_tr9860,,1.0,-35.39966,2.7645e-07,PVDF-HFP,BETI,EC,DEC,,,,50/38.8401016559315/5.29265894686242/5.86723939720612,,,,,,,10.1016/S0167-2738(00)00678-0,polymer_PVDF-HFP,Polymer,110964.43065032,C(C(F)(F)S(=O)(=O)[N-]S(=O)(=O)C(C(F)(F)F)(F)F)(F)(F)F,Li Salt,387.1019999999999,O=C1OCCO1,Solvent,88.062,CCOC(=O)OCC,Plasticizer,118.132,,,,,,
8899.0,lit_tr9861,,1.0,70.09559,0.00023212,PVDF-HFP,BETI,EC,DEC,,,,60/31.0720813247452/4.23412715748993/4.69379151776489,,,,,,,10.1016/S0167-2738(00)00678-0,polymer_PVDF-HFP,Polymer,110964.43065032,C(C(F)(F)S(=O)(=O)[N-]S(=O)(=O)C(C(F)(F)F)(F)F)(F)(F)F,Li Salt,387.1019999999999,O=C1OCCO1,Solvent,88.062,CCOC(=O)OCC,Plasticizer,118.132,,,,,,
8900.0,lit_tr9862,,1.0,55.45654,0.000116116,PVDF-HFP,BETI,EC,DEC,,,,60/31.0720813247452/4.23412715748993/4.69379151776489,,,,,,,10.1016/S0167-2738(00)00678-0,polymer_PVDF-HFP,Polymer,110964.43065032,C(C(F)(F)S(=O)(=O)[N-]S(=O)(=O)C(C(F)(F)F)(F)F)(F)(F)F,Li Salt,387.1019999999999,O=C1OCCO1,Solvent,88.062,CCOC(=O)OCC,Plasticizer,118.132,,,,,,
8901.0,lit_tr9863,,1.0,46.19353,7.66229e-05,PVDF-HFP,BETI,EC,DEC,,,,60/31.0720813247452/4.23412715748993/4.69379151776489,,,,,,,10.1016/S0167-2738(00)00678-0,polymer_PVDF-HFP,Polymer,110964.43065032,C(C(F)(F)S(=O)(=O)[N-]S(=O)(=O)C(C(F)(F)F)(F)F)(F)(F)F,Li Salt,387.1019999999999,O=C1OCCO1,Solvent,88.062,CCOC(=O)OCC,Plasticizer,118.132,,,,,,
8902.0,lit_tr9864,,1.0,36.44156,4.52622e-05,PVDF-HFP,BETI,EC,DEC,,,,60/31.0720813247452/4.23412715748993/4.69379151776489,,,,,,,10.1016/S0167-2738(00)00678-0,polymer_PVDF-HFP,Polymer,110964.43065032,C(C(F)(F)S(=O)(=O)[N-]S(=O)(=O)C(C(F)(F)F)(F)F)(F)(F)F,Li Salt,387.1019999999999,O=C1OCCO1,Solvent,88.062,CCOC(=O)OCC,Plasticizer,118.132,,,,,,
8903.0,lit_tr9865,,1.0,24.47962,2.52909e-05,PVDF-HFP,BETI,EC,DEC,,,,60/31.0720813247452/4.23412715748993/4.69379151776489,,,,,,,10.1016/S0167-2738(00)00678-0,polymer_PVDF-HFP,Polymer,110964.43065032,C(C(F)(F)S(=O)(=O)[N-]S(=O)(=O)C(C(F)(F)F)(F)F)(F)(F)F,Li Salt,387.1019999999999,O=C1OCCO1,Solvent,88.062,CCOC(=O)OCC,Plasticizer,118.132,,,,,,
8904.0,lit_tr9866,,1.0,13.8301,1.76323e-05,PVDF-HFP,BETI,EC,DEC,,,,60/31.0720813247452/4.23412715748993/4.69379151776489,,,,,,,10.1016/S0167-2738(00)00678-0,polymer_PVDF-HFP,Polymer,110964.43065032,C(C(F)(F)S(=O)(=O)[N-]S(=O)(=O)C(C(F)(F)F)(F)F)(F)(F)F,Li Salt,387.1019999999999,O=C1OCCO1,Solvent,88.062,CCOC(=O)OCC,Plasticizer,118.132,,,,,,
8905.0,lit_tr9867,,1.0,3.93254,5.82545e-06,PVDF-HFP,BETI,EC,DEC,,,,60/31.0720813247452/4.23412715748993/4.69379151776489,,,,,,,10.1016/S0167-2738(00)00678-0,polymer_PVDF-HFP,Polymer,110964.43065032,C(C(F)(F)S(=O)(=O)[N-]S(=O)(=O)C(C(F)(F)F)(F)F)(F)(F)F,Li Salt,387.1019999999999,O=C1OCCO1,Solvent,88.062,CCOC(=O)OCC,Plasticizer,118.132,,,,,,
8906.0,lit_tr9868,,1.0,-5.309,2.33579e-06,PVDF-HFP,BETI,EC,DEC,,,,60/31.0720813247452/4.23412715748993/4.69379151776489,,,,,,,10.1016/S0167-2738(00)00678-0,polymer_PVDF-HFP,Polymer,110964.43065032,C(C(F)(F)S(=O)(=O)[N-]S(=O)(=O)C(C(F)(F)F)(F)F)(F)(F)F,Li Salt,387.1019999999999,O=C1OCCO1,Solvent,88.062,CCOC(=O)OCC,Plasticizer,118.132,,,,,,
8907.0,lit_tr9869,,1.0,-13.9482,6.90888e-07,PVDF-HFP,BETI,EC,DEC,,,,60/31.0720813247452/4.23412715748993/4.69379151776489,,,,,,,10.1016/S0167-2738(00)00678-0,polymer_PVDF-HFP,Polymer,110964.43065032,C(C(F)(F)S(=O)(=O)[N-]S(=O)(=O)C(C(F)(F)F)(F)F)(F)(F)F,Li Salt,387.1019999999999,O=C1OCCO1,Solvent,88.062,CCOC(=O)OCC,Plasticizer,118.132,,,,,,
8908.0,lit_tr9870,,1.0,-24.6488,2.84681e-07,PVDF-HFP,BETI,EC,DEC,,,,60/31.0720813247452/4.23412715748993/4.69379151776489,,,,,,,10.1016/S0167-2738(00)00678-0,polymer_PVDF-HFP,Polymer,110964.43065032,C(C(F)(F)S(=O)(=O)[N-]S(=O)(=O)C(C(F)(F)F)(F)F)(F)(F)F,Li Salt,387.1019999999999,O=C1OCCO1,Solvent,88.062,CCOC(=O)OCC,Plasticizer,118.132,,,,,,
8909.0,lit_tr9871,,1.0,-35.65797,3.02439e-08,PVDF-HFP,BETI,EC,DEC,,,,60/31.0720813247452/4.23412715748993/4.69379151776489,,,,,,,10.1016/S0167-2738(00)00678-0,polymer_PVDF-HFP,Polymer,110964.43065032,C(C(F)(F)S(=O)(=O)[N-]S(=O)(=O)C(C(F)(F)F)(F)F)(F)(F)F,Li Salt,387.1019999999999,O=C1OCCO1,Solvent,88.062,CCOC(=O)OCC,Plasticizer,118.132,,,,,,
8910.0,lit_tr9872,,1.0,71.9813,7.46936e-05,PVDF-HFP,BETI,EC,DEC,,,,70/23.3040609935589/3.17559536811745/3.52034363832367,,,,,,,10.1016/S0167-2738(00)00678-0,polymer_PVDF-HFP,Polymer,110964.43065032,C(C(F)(F)S(=O)(=O)[N-]S(=O)(=O)C(C(F)(F)F)(F)F)(F)(F)F,Li Salt,387.1019999999999,O=C1OCCO1,Solvent,88.062,CCOC(=O)OCC,Plasticizer,118.132,,,,,,
8911.0,lit_tr9873,,1.0,53.81838,3.34419e-05,PVDF-HFP,BETI,EC,DEC,,,,70/23.3040609935589/3.17559536811745/3.52034363832367,,,,,,,10.1016/S0167-2738(00)00678-0,polymer_PVDF-HFP,Polymer,110964.43065032,C(C(F)(F)S(=O)(=O)[N-]S(=O)(=O)C(C(F)(F)F)(F)F)(F)(F)F,Li Salt,387.1019999999999,O=C1OCCO1,Solvent,88.062,CCOC(=O)OCC,Plasticizer,118.132,,,,,,
8912.0,lit_tr9874,,1.0,44.65174,1.81833e-05,PVDF-HFP,BETI,EC,DEC,,,,70/23.3040609935589/3.17559536811745/3.52034363832367,,,,,,,10.1016/S0167-2738(00)00678-0,polymer_PVDF-HFP,Polymer,110964.43065032,C(C(F)(F)S(=O)(=O)[N-]S(=O)(=O)C(C(F)(F)F)(F)F)(F)(F)F,Li Salt,387.1019999999999,O=C1OCCO1,Solvent,88.062,CCOC(=O)OCC,Plasticizer,118.132,,,,,,
8913.0,lit_tr9875,,1.0,34.5016,9.88538e-06,PVDF-HFP,BETI,EC,DEC,,,,70/23.3040609935589/3.17559536811745/3.52034363832367,,,,,,,10.1016/S0167-2738(00)00678-0,polymer_PVDF-HFP,Polymer,110964.43065032,C(C(F)(F)S(=O)(=O)[N-]S(=O)(=O)C(C(F)(F)F)(F)F)(F)(F)F,Li Salt,387.1019999999999,O=C1OCCO1,Solvent,88.062,CCOC(=O)OCC,Plasticizer,118.132,,,,,,
8914.0,lit_tr9876,,1.0,24.52389,4.30722e-06,PVDF-HFP,BETI,EC,DEC,,,,70/23.3040609935589/3.17559536811745/3.52034363832367,,,,,,,10.1016/S0167-2738(00)00678-0,polymer_PVDF-HFP,Polymer,110964.43065032,C(C(F)(F)S(=O)(=O)[N-]S(=O)(=O)C(C(F)(F)F)(F)F)(F)(F)F,Li Salt,387.1019999999999,O=C1OCCO1,Solvent,88.062,CCOC(=O)OCC,Plasticizer,118.132,,,,,,
8915.0,lit_tr9877,,1.0,14.73758,2.21539e-06,PVDF-HFP,BETI,EC,DEC,,,,70/23.3040609935589/3.17559536811745/3.52034363832367,,,,,,,10.1016/S0167-2738(00)00678-0,polymer_PVDF-HFP,Polymer,110964.43065032,C(C(F)(F)S(=O)(=O)[N-]S(=O)(=O)C(C(F)(F)F)(F)F)(F)(F)F,Li Salt,387.1019999999999,O=C1OCCO1,Solvent,88.062,CCOC(=O)OCC,Plasticizer,118.132,,,,,,
8916.0,lit_tr9878,,1.0,5.58276,7.73638e-07,PVDF-HFP,BETI,EC,DEC,,,,70/23.3040609935589/3.17559536811745/3.52034363832367,,,,,,,10.1016/S0167-2738(00)00678-0,polymer_PVDF-HFP,Polymer,110964.43065032,C(C(F)(F)S(=O)(=O)[N-]S(=O)(=O)C(C(F)(F)F)(F)F)(F)(F)F,Li Salt,387.1019999999999,O=C1OCCO1,Solvent,88.062,CCOC(=O)OCC,Plasticizer,118.132,,,,,,
8917.0,lit_tr9879,,1.0,-5.27315,3.97802e-07,PVDF-HFP,BETI,EC,DEC,,,,70/23.3040609935589/3.17559536811745/3.52034363832367,,,,,,,10.1016/S0167-2738(00)00678-0,polymer_PVDF-HFP,Polymer,110964.43065032,C(C(F)(F)S(=O)(=O)[N-]S(=O)(=O)C(C(F)(F)F)(F)F)(F)(F)F,Li Salt,387.1019999999999,O=C1OCCO1,Solvent,88.062,CCOC(=O)OCC,Plasticizer,118.132,,,,,,
8918.0,lit_tr9880,,1.0,-15.6479,1.05315e-07,PVDF-HFP,BETI,EC,DEC,,,,70/23.3040609935589/3.17559536811745/3.52034363832367,,,,,,,10.1016/S0167-2738(00)00678-0,polymer_PVDF-HFP,Polymer,110964.43065032,C(C(F)(F)S(=O)(=O)[N-]S(=O)(=O)C(C(F)(F)F)(F)F)(F)(F)F,Li Salt,387.1019999999999,O=C1OCCO1,Solvent,88.062,CCOC(=O)OCC,Plasticizer,118.132,,,,,,
8919.0,lit_tr9881,,1.0,-24.91992,1.64855e-08,PVDF-HFP,BETI,EC,DEC,,,,70/23.3040609935589/3.17559536811745/3.52034363832367,,,,,,,10.1016/S0167-2738(00)00678-0,polymer_PVDF-HFP,Polymer,110964.43065032,C(C(F)(F)S(=O)(=O)[N-]S(=O)(=O)C(C(F)(F)F)(F)F)(F)(F)F,Li Salt,387.1019999999999,O=C1OCCO1,Solvent,88.062,CCOC(=O)OCC,Plasticizer,118.132,,,,,,
8920.0,lit_tr9882,,1.0,-30.53546,4.87754e-09,PVDF-HFP,BETI,EC,DEC,,,,70/23.3040609935589/3.17559536811745/3.52034363832367,,,,,,,10.1016/S0167-2738(00)00678-0,polymer_PVDF-HFP,Polymer,110964.43065032,C(C(F)(F)S(=O)(=O)[N-]S(=O)(=O)C(C(F)(F)F)(F)F)(F)(F)F,Li Salt,387.1019999999999,O=C1OCCO1,Solvent,88.062,CCOC(=O)OCC,Plasticizer,118.132,,,,,,
8921.0,lit_tr9883,,1.0,70.80158,1.46061e-05,PVDF-HFP,BETI,EC,DEC,,,,80/15.5360406623726/2.11706357874497/2.34689575888245,,,,,,,10.1016/S0167-2738(00)00678-0,polymer_PVDF-HFP,Polymer,110964.43065032,C(C(F)(F)S(=O)(=O)[N-]S(=O)(=O)C(C(F)(F)F)(F)F)(F)(F)F,Li Salt,387.1019999999999,O=C1OCCO1,Solvent,88.062,CCOC(=O)OCC,Plasticizer,118.132,,,,,,
8922.0,lit_tr9884,,1.0,53.87682,4.8245e-06,PVDF-HFP,BETI,EC,DEC,,,,80/15.5360406623726/2.11706357874497/2.34689575888245,,,,,,,10.1016/S0167-2738(00)00678-0,polymer_PVDF-HFP,Polymer,110964.43065032,C(C(F)(F)S(=O)(=O)[N-]S(=O)(=O)C(C(F)(F)F)(F)F)(F)(F)F,Li Salt,387.1019999999999,O=C1OCCO1,Solvent,88.062,CCOC(=O)OCC,Plasticizer,118.132,,,,,,
8923.0,lit_tr9885,,1.0,45.23627,2.34859e-06,PVDF-HFP,BETI,EC,DEC,,,,80/15.5360406623726/2.11706357874497/2.34689575888245,,,,,,,10.1016/S0167-2738(00)00678-0,polymer_PVDF-HFP,Polymer,110964.43065032,C(C(F)(F)S(=O)(=O)[N-]S(=O)(=O)C(C(F)(F)F)(F)F)(F)(F)F,Li Salt,387.1019999999999,O=C1OCCO1,Solvent,88.062,CCOC(=O)OCC,Plasticizer,118.132,,,,,,
8924.0,lit_tr9886,,1.0,36.54485,9.95594e-07,PVDF-HFP,BETI,EC,DEC,,,,80/15.5360406623726/2.11706357874497/2.34689575888245,,,,,,,10.1016/S0167-2738(00)00678-0,polymer_PVDF-HFP,Polymer,110964.43065032,C(C(F)(F)S(=O)(=O)[N-]S(=O)(=O)C(C(F)(F)F)(F)F)(F)(F)F,Li Salt,387.1019999999999,O=C1OCCO1,Solvent,88.062,CCOC(=O)OCC,Plasticizer,118.132,,,,,,
8925.0,lit_tr9887,,1.0,26.43985,3.77768e-07,PVDF-HFP,BETI,EC,DEC,,,,80/15.5360406623726/2.11706357874497/2.34689575888245,,,,,,,10.1016/S0167-2738(00)00678-0,polymer_PVDF-HFP,Polymer,110964.43065032,C(C(F)(F)S(=O)(=O)[N-]S(=O)(=O)C(C(F)(F)F)(F)F)(F)(F)F,Li Salt,387.1019999999999,O=C1OCCO1,Solvent,88.062,CCOC(=O)OCC,Plasticizer,118.132,,,,,,
8926.0,lit_tr9888,,1.0,16.10407,1.24815e-07,PVDF-HFP,BETI,EC,DEC,,,,80/15.5360406623726/2.11706357874497/2.34689575888245,,,,,,,10.1016/S0167-2738(00)00678-0,polymer_PVDF-HFP,Polymer,110964.43065032,C(C(F)(F)S(=O)(=O)[N-]S(=O)(=O)C(C(F)(F)F)(F)F)(F)(F)F,Li Salt,387.1019999999999,O=C1OCCO1,Solvent,88.062,CCOC(=O)OCC,Plasticizer,118.132,,,,,,
8927.0,lit_tr9889,,1.0,5.66163,2.12315e-08,PVDF-HFP,BETI,EC,DEC,,,,80/15.5360406623726/2.11706357874497/2.34689575888245,,,,,,,10.1016/S0167-2738(00)00678-0,polymer_PVDF-HFP,Polymer,110964.43065032,C(C(F)(F)S(=O)(=O)[N-]S(=O)(=O)C(C(F)(F)F)(F)F)(F)(F)F,Li Salt,387.1019999999999,O=C1OCCO1,Solvent,88.062,CCOC(=O)OCC,Plasticizer,118.132,,,,,,
8928.0,lit_tr9890,,1.0,-3.67155,2.8948e-09,PVDF-HFP,BETI,EC,DEC,,,,80/15.5360406623726/2.11706357874497/2.34689575888245,,,,,,,10.1016/S0167-2738(00)00678-0,polymer_PVDF-HFP,Polymer,110964.43065032,C(C(F)(F)S(=O)(=O)[N-]S(=O)(=O)C(C(F)(F)F)(F)F)(F)(F)F,Li Salt,387.1019999999999,O=C1OCCO1,Solvent,88.062,CCOC(=O)OCC,Plasticizer,118.132,,,,,,
851.0,lit_tr851,,1.0,24.2,2.06023e-09,skn14,,,,,,1,,,,,,,,10.1021/acs.macromol.5b01193,polymer_skn14,co-Polymer,6828.73787860755,,,,,,,,,,,,,,,
852.0,lit_tr852,,1.0,29.91667,2.28677e-09,skn14,,,,,,1,,,,,,,,10.1021/acs.macromol.5b01193,polymer_skn14,co-Polymer,6828.73787860755,,,,,,,,,,,,,,,
853.0,lit_tr853,,1.0,35.05,3.47099e-09,skn14,,,,,,1,,,,,,,,10.1021/acs.macromol.5b01193,polymer_skn14,co-Polymer,6828.73787860755,,,,,,,,,,,,,,,
854.0,lit_tr854,,1.0,39.71667,7.20452e-09,skn14,,,,,,1,,,,,,,,10.1021/acs.macromol.5b01193,polymer_skn14,co-Polymer,6828.73787860755,,,,,,,,,,,,,,,
855.0,lit_tr855,,1.0,45.78333,3.6297e-08,skn14,,,,,,1,,,,,,,,10.1021/acs.macromol.5b01193,polymer_skn14,co-Polymer,6828.73787860755,,,,,,,,,,,,,,,
856.0,lit_tr856,,1.0,50.1,1.14354e-07,skn14,,,,,,1,,,,,,,,10.1021/acs.macromol.5b01193,polymer_skn14,co-Polymer,6828.73787860755,,,,,,,,,,,,,,,
857.0,lit_tr857,,1.0,56.05,2.01468e-06,skn14,,,,,,1,,,,,,,,10.1021/acs.macromol.5b01193,polymer_skn14,co-Polymer,6828.73787860755,,,,,,,,,,,,,,,
858.0,lit_tr858,,1.0,61.3,2.59561e-05,skn14,,,,,,1,,,,,,,,10.1021/acs.macromol.5b01193,polymer_skn14,co-Polymer,6828.73787860755,,,,,,,,,,,,,,,
859.0,lit_tr859,,1.0,69.58333,3.93975e-05,skn14,,,,,,1,,,,,,,,10.1021/acs.macromol.5b01193,polymer_skn14,co-Polymer,6828.73787860755,,,,,,,,,,,,,,,
860.0,lit_tr860,,1.0,79.5,5.38756e-05,skn14,,,,,,1,,,,,,,,10.1021/acs.macromol.5b01193,polymer_skn14,co-Polymer,6828.73787860755,,,,,,,,,,,,,,,
861.0,lit_tr861,,1.0,89.76667,6.63752e-05,skn14,,,,,,1,,,,,,,,10.1021/acs.macromol.5b01193,polymer_skn14,co-Polymer,6828.73787860755,,,,,,,,,,,,,,,
862.0,lit_tr862,,1.0,24.66667,1.25518e-09,skn15,,,,,,1,,,,,,,,10.1021/acs.macromol.5b01193,polymer_skn15,co-Polymer,8092.71011063919,,,,,,,,,,,,,,,
863.0,lit_tr863,,1.0,28.86667,1.10172e-09,skn15,,,,,,1,,,,,,,,10.1021/acs.macromol.5b01193,polymer_skn15,co-Polymer,8092.71011063919,,,,,,,,,,,,,,,
864.0,lit_tr864,,1.0,34.23333,1.58726e-09,skn15,,,,,,1,,,,,,,,10.1021/acs.macromol.5b01193,polymer_skn15,co-Polymer,8092.71011063919,,,,,,,,,,,,,,,
865.0,lit_tr865,,1.0,39.95,1.06539e-08,skn15,,,,,,1,,,,,,,,10.1021/acs.macromol.5b01193,polymer_skn15,co-Polymer,8092.71011063919,,,,,,,,,,,,,,,
866.0,lit_tr866,,1.0,46.13333,6.27675e-08,skn15,,,,,,1,,,,,,,,10.1021/acs.macromol.5b01193,polymer_skn15,co-Polymer,8092.71011063919,,,,,,,,,,,,,,,
867.0,lit_tr867,,1.0,50.33333,3.41964e-07,skn15,,,,,,1,,,,,,,,10.1021/acs.macromol.5b01193,polymer_skn15,co-Polymer,8092.71011063919,,,,,,,,,,,,,,,
868.0,lit_tr868,,1.0,56.16667,9.88885e-06,skn15,,,,,,1,,,,,,,,10.1021/acs.macromol.5b01193,polymer_skn15,co-Polymer,8092.71011063919,,,,,,,,,,,,,,,
869.0,lit_tr869,,1.0,61.3,3.36905e-05,skn15,,,,,,1,,,,,,,,10.1021/acs.macromol.5b01193,polymer_skn15,co-Polymer,8092.71011063919,,,,,,,,,,,,,,,
870.0,lit_tr870,,1.0,69.7,5.11373e-05,skn15,,,,,,1,,,,,,,,10.1021/acs.macromol.5b01193,polymer_skn15,co-Polymer,8092.71011063919,,,,,,,,,,,,,,,
871.0,lit_tr871,,1.0,79.61667,8.17751e-05,skn15,,,,,,1,,,,,,,,10.1021/acs.macromol.5b01193,polymer_skn15,co-Polymer,8092.71011063919,,,,,,,,,,,,,,,
872.0,lit_tr872,,1.0,89.88333,0.000114781,skn15,,,,,,1,,,,,,,,10.1021/acs.macromol.5b01193,polymer_skn15,co-Polymer,8092.71011063919,,,,,,,,,,,,,,,
873.0,lit_tr873,,1.0,23.85,4.62433e-09,skn16,,,,,,1,,,,,,,,10.1021/acs.macromol.5b01193,polymer_skn16,co-Polymer,9040.68928466292,,,,,,,,,,,,,,,
874.0,lit_tr874,,1.0,28.86667,8.42492e-09,skn16,,,,,,1,,,,,,,,10.1021/acs.macromol.5b01193,polymer_skn16,co-Polymer,9040.68928466292,,,,,,,,,,,,,,,
875.0,lit_tr875,,1.0,34.23333,9.35134e-09,skn16,,,,,,1,,,,,,,,10.1021/acs.macromol.5b01193,polymer_skn16,co-Polymer,9040.68928466292,,,,,,,,,,,,,,,
876.0,lit_tr876,,1.0,39.48333,1.24586e-08,skn16,,,,,,1,,,,,,,,10.1021/acs.macromol.5b01193,polymer_skn16,co-Polymer,9040.68928466292,,,,,,,,,,,,,,,
877.0,lit_tr877,,1.0,44.85,5.95773e-08,skn16,,,,,,1,,,,,,,,10.1021/acs.macromol.5b01193,polymer_skn16,co-Polymer,9040.68928466292,,,,,,,,,,,,,,,
878.0,lit_tr878,,1.0,50.21667,3.79567e-07,skn16,,,,,,1,,,,,,,,10.1021/acs.macromol.5b01193,polymer_skn16,co-Polymer,9040.68928466292,,,,,,,,,,,,,,,
879.0,lit_tr879,,1.0,54.76667,5.42785e-06,skn16,,,,,,1,,,,,,,,10.1021/acs.macromol.5b01193,polymer_skn16,co-Polymer,9040.68928466292,,,,,,,,,,,,,,,
880.0,lit_tr880,,1.0,60.01667,4.85382e-05,skn16,,,,,,1,,,,,,,,10.1021/acs.macromol.5b01193,polymer_skn16,co-Polymer,9040.68928466292,,,,,,,,,,,,,,,
881.0,lit_tr881,,1.0,71.21667,8.17751e-05,skn16,,,,,,1,,,,,,,,10.1021/acs.macromol.5b01193,polymer_skn16,co-Polymer,9040.68928466292,,,,,,,,,,,,,,,
882.0,lit_tr882,,1.0,81.48333,0.000111826,skn16,,,,,,1,,,,,,,,10.1021/acs.macromol.5b01193,polymer_skn16,co-Polymer,9040.68928466292,,,,,,,,,,,,,,,
883.0,lit_tr883,,1.0,93.03333,0.000178824,skn17,,,,,,1,,,,,,,,10.1021/acs.macromol.5b01193,polymer_skn17,co-Polymer,10304.66151669456,,,,,,,,,,,,,,,
884.0,lit_tr884,,1.0,23.96667,5.95773e-08,skn17,,,,,,1,,,,,,,,10.1021/acs.macromol.5b01193,polymer_skn17,co-Polymer,10304.66151669456,,,,,,,,,,,,,,,
885.0,lit_tr885,,1.0,29.33333,1.14354e-07,skn17,,,,,,1,,,,,,,,10.1021/acs.macromol.5b01193,polymer_skn17,co-Polymer,10304.66151669456,,,,,,,,,,,,,,,
886.0,lit_tr886,,1.0,34.35,2.08339e-07,skn17,,,,,,1,,,,,,,,10.1021/acs.macromol.5b01193,polymer_skn17,co-Polymer,10304.66151669456,,,,,,,,,,,,,,,
887.0,lit_tr887,,1.0,39.25,3.99891e-07,skn17,,,,,,1,,,,,,,,10.1021/acs.macromol.5b01193,polymer_skn17,co-Polymer,10304.66151669456,,,,,,,,,,,,,,,
888.0,lit_tr888,,1.0,44.85,9.213e-07,skn17,,,,,,1,,,,,,,,10.1021/acs.macromol.5b01193,polymer_skn17,co-Polymer,10304.66151669456,,,,,,,,,,,,,,,
889.0,lit_tr889,,1.0,49.63333,2.75505e-06,skn17,,,,,,1,,,,,,,,10.1021/acs.macromol.5b01193,polymer_skn17,co-Polymer,10304.66151669456,,,,,,,,,,,,,,,
890.0,lit_tr890,,1.0,55.11667,6.02469e-06,skn17,,,,,,1,,,,,,,,10.1021/acs.macromol.5b01193,polymer_skn17,co-Polymer,10304.66151669456,,,,,,,,,,,,,,,
891.0,lit_tr891,,1.0,59.66667,5.86959e-06,skn17,,,,,,1,,,,,,,,10.1021/acs.macromol.5b01193,polymer_skn17,co-Polymer,10304.66151669456,,,,,,,,,,,,,,,
892.0,lit_tr892,,1.0,70.16667,1.50098e-05,skn17,,,,,,1,,,,,,,,10.1021/acs.macromol.5b01193,polymer_skn17,co-Polymer,10304.66151669456,,,,,,,,,,,,,,,
893.0,lit_tr893,,1.0,80.08333,2.46369e-05,skn17,,,,,,1,,,,,,,,10.1021/acs.macromol.5b01193,polymer_skn17,co-Polymer,10304.66151669456,,,,,,,,,,,,,,,
894.0,lit_tr894,,1.0,90.11667,4.15072e-05,skn17,,,,,,1,,,,,,,,10.1021/acs.macromol.5b01193,polymer_skn17,co-Polymer,10304.66151669456,,,,,,,,,,,,,,,
895.0,lit_tr895,,1.0,21.86667,2.94616e-08,skn18,,,,,,1,,,,,,,,10.1021/acs.macromol.5b01193,polymer_skn18,co-Polymer,12200.61986474202,,,,,,,,,,,,,,,
896.0,lit_tr896,,1.0,28.86667,1.05748e-07,skn18,,,,,,1,,,,,,,,10.1021/acs.macromol.5b01193,polymer_skn18,co-Polymer,12200.61986474202,,,,,,,,,,,,,,,
897.0,lit_tr897,,1.0,35.28333,2.37359e-07,skn18,,,,,,1,,,,,,,,10.1021/acs.macromol.5b01193,polymer_skn18,co-Polymer,12200.61986474202,,,,,,,,,,,,,,,
898.0,lit_tr898,,1.0,40.53333,4.43863e-07,skn18,,,,,,1,,,,,,,,10.1021/acs.macromol.5b01193,polymer_skn18,co-Polymer,12200.61986474202,,,,,,,,,,,,,,,
899.0,lit_tr899,,1.0,44.96667,7.87844e-07,skn18,,,,,,1,,,,,,,,10.1021/acs.macromol.5b01193,polymer_skn18,co-Polymer,12200.61986474202,,,,,,,,,,,,,,,
900.0,lit_tr900,,1.0,49.75,1.19583e-06,skn18,,,,,,1,,,,,,,,10.1021/acs.macromol.5b01193,polymer_skn18,co-Polymer,12200.61986474202,,,,,,,,,,,,,,,
901.0,lit_tr901,,1.0,56.51667,3.058e-06,skn18,,,,,,1,,,,,,,,10.1021/acs.macromol.5b01193,polymer_skn18,co-Polymer,12200.61986474202,,,,,,,,,,,,,,,
902.0,lit_tr902,,1.0,59.78333,3.1388e-06,skn18,,,,,,1,,,,,,,,10.1021/acs.macromol.5b01193,polymer_skn18,co-Polymer,12200.61986474202,,,,,,,,,,,,,,,
903.0,lit_tr903,,1.0,71.68333,8.45637e-06,skn18,,,,,,1,,,,,,,,10.1021/acs.macromol.5b01193,polymer_skn18,co-Polymer,12200.61986474202,,,,,,,,,,,,,,,
904.0,lit_tr904,,1.0,81.13333,1.38802e-05,skn18,,,,,,1,,,,,,,,10.1021/acs.macromol.5b01193,polymer_skn18,co-Polymer,12200.61986474202,,,,,,,,,,,,,,,
905.0,lit_tr905,,1.0,89.88333,2.46369e-05,skn18,,,,,,1,,,,,,,,10.1021/acs.macromol.5b01193,polymer_skn18,co-Polymer,12200.61986474202,,,,,,,,,,,,,,,
906.0,lit_tr906,,1.0,23.96667,8.20803e-09,skn19,,,,,,1,,,,,,,,10.1021/acs.macromol.5b01193,polymer_skn19,co-Polymer,12516.61292274993,,,,,,,,,,,,,,,
907.0,lit_tr907,,1.0,28.98333,1.21379e-08,skn19,,,,,,1,,,,,,,,10.1021/acs.macromol.5b01193,polymer_skn19,co-Polymer,12516.61292274993,,,,,,,,,,,,,,,
908.0,lit_tr908,,1.0,34.23333,2.39134e-08,skn19,,,,,,1,,,,,,,,10.1021/acs.macromol.5b01193,polymer_skn19,co-Polymer,12516.61292274993,,,,,,,,,,,,,,,
909.0,lit_tr909,,1.0,39.25,4.83577e-08,skn19,,,,,,1,,,,,,,,10.1021/acs.macromol.5b01193,polymer_skn19,co-Polymer,12516.61292274993,,,,,,,,,,,,,,,
910.0,lit_tr910,,1.0,44.38333,1.08542e-07,skn19,,,,,,1,,,,,,,,10.1021/acs.macromol.5b01193,polymer_skn19,co-Polymer,12516.61292274993,,,,,,,,,,,,,,,
911.0,lit_tr911,,1.0,50.21667,2.50068e-07,skn19,,,,,,1,,,,,,,,10.1021/acs.macromol.5b01193,polymer_skn19,co-Polymer,12516.61292274993,,,,,,,,,,,,,,,
912.0,lit_tr912,,1.0,54.88333,3.51e-07,skn19,,,,,,1,,,,,,,,10.1021/acs.macromol.5b01193,polymer_skn19,co-Polymer,12516.61292274993,,,,,,,,,,,,,,,
913.0,lit_tr913,,1.0,59.55,6.56375e-07,skn19,,,,,,1,,,,,,,,10.1021/acs.macromol.5b01193,polymer_skn19,co-Polymer,12516.61292274993,,,,,,,,,,,,,,,
914.0,lit_tr914,,1.0,71.33333,1.63528e-06,skn19,,,,,,1,,,,,,,,10.1021/acs.macromol.5b01193,polymer_skn19,co-Polymer,12516.61292274993,,,,,,,,,,,,,,,
915.0,lit_tr915,,1.0,81.36667,4.29226e-06,skn19,,,,,,1,,,,,,,,10.1021/acs.macromol.5b01193,polymer_skn19,co-Polymer,12516.61292274993,,,,,,,,,,,,,,,
916.0,lit_tr916,,1.0,93.26667,8.67983e-06,skn19,,,,,,1,,,,,,,,10.1021/acs.macromol.5b01193,polymer_skn19,co-Polymer,12516.61292274993,,,,,,,,,,,,,,,
1999.0,lit_tr1999,,1.0,117.41931,6.57216e-05,sk2,s5,,,,,7.5/1,,,,,,,,10.1021/acs.macromol.5b02513 ,polymer_sk2,Polymer Electrolyte,7568.745236216,O=S(C(F)(F)F)([N-]S(C(F)(F)F)(=O)=O)=O,Li Salt,287.088,,,,,,,,,,,,
2000.0,lit_tr2000,,1.0,108.48001,4.75426e-05,sk2,s5,,,,,7.5/1,,,,,,,,10.1021/acs.macromol.5b02513 ,polymer_sk2,Polymer Electrolyte,7568.745236216,O=S(C(F)(F)F)([N-]S(C(F)(F)F)(=O)=O)=O,Li Salt,287.088,,,,,,,,,,,,
2001.0,lit_tr2001,,1.0,93.51986,3.08733e-05,sk2,s5,,,,,7.5/1,,,,,,,,10.1021/acs.macromol.5b02513 ,polymer_sk2,Polymer Electrolyte,7568.745236216,O=S(C(F)(F)F)([N-]S(C(F)(F)F)(=O)=O)=O,Li Salt,287.088,,,,,,,,,,,,
2002.0,lit_tr2002,,1.0,80.33879,1.91095e-05,sk2,s5,,,,,7.5/1,,,,,,,,10.1021/acs.macromol.5b02513 ,polymer_sk2,Polymer Electrolyte,7568.745236216,O=S(C(F)(F)F)([N-]S(C(F)(F)F)(=O)=O)=O,Li Salt,287.088,,,,,,,,,,,,
2003.0,lit_tr2003,,1.0,69.44423,1.2864e-05,sk2,s5,,,,,7.5/1,,,,,,,,10.1021/acs.macromol.5b02513 ,polymer_sk2,Polymer Electrolyte,7568.745236216,O=S(C(F)(F)F)([N-]S(C(F)(F)F)(=O)=O)=O,Li Salt,287.088,,,,,,,,,,,,
2004.0,lit_tr2004,,1.0,59.92276,8.65964e-06,sk2,s5,,,,,7.5/1,,,,,,,,10.1021/acs.macromol.5b02513 ,polymer_sk2,Polymer Electrolyte,7568.745236216,O=S(C(F)(F)F)([N-]S(C(F)(F)F)(=O)=O)=O,Li Salt,287.088,,,,,,,,,,,,
2005.0,lit_tr2005,,1.0,53.67804,6.49382e-06,sk2,s5,,,,,7.5/1,,,,,,,,10.1021/acs.macromol.5b02513 ,polymer_sk2,Polymer Electrolyte,7568.745236216,O=S(C(F)(F)F)([N-]S(C(F)(F)F)(=O)=O)=O,Li Salt,287.088,,,,,,,,,,,,
2006.0,lit_tr2006,,1.0,47.52902,4.86968e-06,sk2,s5,,,,,7.5/1,,,,,,,,10.1021/acs.macromol.5b02513 ,polymer_sk2,Polymer Electrolyte,7568.745236216,O=S(C(F)(F)F)([N-]S(C(F)(F)F)(=O)=O)=O,Li Salt,287.088,,,,,,,,,,,,
2007.0,lit_tr2007,,1.0,43.03434,3.6958e-06,sk2,s5,,,,,7.5/1,,,,,,,,10.1021/acs.macromol.5b02513 ,polymer_sk2,Polymer Electrolyte,7568.745236216,O=S(C(F)(F)F)([N-]S(C(F)(F)F)(=O)=O)=O,Li Salt,287.088,,,,,,,,,,,,
2008.0,lit_tr2008,,1.0,38.66401,2.87298e-06,sk2,s5,,,,,7.5/1,,,,,,,,10.1021/acs.macromol.5b02513 ,polymer_sk2,Polymer Electrolyte,7568.745236216,O=S(C(F)(F)F)([N-]S(C(F)(F)F)(=O)=O)=O,Li Salt,287.088,,,,,,,,,,,,
2009.0,lit_tr2009,,1.0,36.02444,2.4879e-06,sk2,s5,,,,,7.5/1,,,,,,,,10.1021/acs.macromol.5b02513 ,polymer_sk2,Polymer Electrolyte,7568.745236216,O=S(C(F)(F)F)([N-]S(C(F)(F)F)(=O)=O)=O,Li Salt,287.088,,,,,,,,,,,,
2010.0,lit_tr2010,,1.0,33.5519,2.10338e-06,sk2,s5,,,,,7.5/1,,,,,,,,10.1021/acs.macromol.5b02513 ,polymer_sk2,Polymer Electrolyte,7568.745236216,O=S(C(F)(F)F)([N-]S(C(F)(F)F)(=O)=O)=O,Li Salt,287.088,,,,,,,,,,,,
2011.0,lit_tr2011,,1.0,31.23926,1.84342e-06,sk2,s5,,,,,7.5/1,,,,,,,,10.1021/acs.macromol.5b02513 ,polymer_sk2,Polymer Electrolyte,7568.745236216,O=S(C(F)(F)F)([N-]S(C(F)(F)F)(=O)=O)=O,Li Salt,287.088,,,,,,,,,,,,
2012.0,lit_tr2012,,1.0,29.67695,1.65482e-06,sk2,s5,,,,,7.5/1,,,,,,,,10.1021/acs.macromol.5b02513 ,polymer_sk2,Polymer Electrolyte,7568.745236216,O=S(C(F)(F)F)([N-]S(C(F)(F)F)(=O)=O)=O,Li Salt,287.088,,,,,,,,,,,,
2013.0,lit_tr2013,,1.0,28.1305,1.52157e-06,sk2,s5,,,,,7.5/1,,,,,,,,10.1021/acs.macromol.5b02513 ,polymer_sk2,Polymer Electrolyte,7568.745236216,O=S(C(F)(F)F)([N-]S(C(F)(F)F)(=O)=O)=O,Li Salt,287.088,,,,,,,,,,,,
2014.0,lit_tr2014,,1.0,27.06916,1.30192e-06,sk2,s5,,,,,7.5/1,,,,,,,,10.1021/acs.macromol.5b02513 ,polymer_sk2,Polymer Electrolyte,7568.745236216,O=S(C(F)(F)F)([N-]S(C(F)(F)F)(=O)=O)=O,Li Salt,287.088,,,,,,,,,,,,
2015.0,lit_tr2015,,1.0,26.01527,1.18282e-06,sk2,s5,,,,,7.5/1,,,,,,,,10.1021/acs.macromol.5b02513 ,polymer_sk2,Polymer Electrolyte,7568.745236216,O=S(C(F)(F)F)([N-]S(C(F)(F)F)(=O)=O)=O,Li Salt,287.088,,,,,,,,,,,,
2016.0,lit_tr2016,,1.0,25.20072,1.04914e-06,sk2,s5,,,,,7.5/1,,,,,,,,10.1021/acs.macromol.5b02513 ,polymer_sk2,Polymer Electrolyte,7568.745236216,O=S(C(F)(F)F)([N-]S(C(F)(F)F)(=O)=O)=O,Li Salt,287.088,,,,,,,,,,,,
2017.0,lit_tr2017,,1.0,24.96875,9.30572e-07,sk2,s5,,,,,7.5/1,,,,,,,,10.1021/acs.macromol.5b02513 ,polymer_sk2,Polymer Electrolyte,7568.745236216,O=S(C(F)(F)F)([N-]S(C(F)(F)F)(=O)=O)=O,Li Salt,287.088,,,,,,,,,,,,
2018.0,lit_tr2018,,1.0,24.62157,8.05842e-07,sk2,s5,,,,,7.5/1,,,,,,,,10.1021/acs.macromol.5b02513 ,polymer_sk2,Polymer Electrolyte,7568.745236216,O=S(C(F)(F)F)([N-]S(C(F)(F)F)(=O)=O)=O,Li Salt,287.088,,,,,,,,,,,,
2019.0,lit_tr2019,,1.0,115.04725,8.55642e-05,sk3,s5,,,,,5/1,,,,,,,,10.1021/acs.macromol.5b02513 ,polymer_sk3,Polymer Electrolyte,8437.715540184,O=S(C(F)(F)F)([N-]S(C(F)(F)F)(=O)=O)=O,Li Salt,287.088,,,,,,,,,,,,
2020.0,lit_tr2020,,1.0,105.6528,6.26434e-05,sk3,s5,,,,,5/1,,,,,,,,10.1021/acs.macromol.5b02513 ,polymer_sk3,Polymer Electrolyte,8437.715540184,O=S(C(F)(F)F)([N-]S(C(F)(F)F)(=O)=O)=O,Li Salt,287.088,,,,,,,,,,,,
2021.0,lit_tr2021,,1.0,91.94902,4.1667e-05,sk3,s5,,,,,5/1,,,,,,,,10.1021/acs.macromol.5b02513 ,polymer_sk3,Polymer Electrolyte,8437.715540184,O=S(C(F)(F)F)([N-]S(C(F)(F)F)(=O)=O)=O,Li Salt,287.088,,,,,,,,,,,,
2022.0,lit_tr2022,,1.0,78.55574,2.57904e-05,sk3,s5,,,,,5/1,,,,,,,,10.1021/acs.macromol.5b02513 ,polymer_sk3,Polymer Electrolyte,8437.715540184,O=S(C(F)(F)F)([N-]S(C(F)(F)F)(=O)=O)=O,Li Salt,287.088,,,,,,,,,,,,
2023.0,lit_tr2023,,1.0,67.01324,1.77828e-05,sk3,s5,,,,,5/1,,,,,,,,10.1021/acs.macromol.5b02513 ,polymer_sk3,Polymer Electrolyte,8437.715540184,O=S(C(F)(F)F)([N-]S(C(F)(F)F)(=O)=O)=O,Li Salt,287.088,,,,,,,,,,,,
2024.0,lit_tr2024,,1.0,59.05726,1.21153e-05,sk3,s5,,,,,5/1,,,,,,,,10.1021/acs.macromol.5b02513 ,polymer_sk3,Polymer Electrolyte,8437.715540184,O=S(C(F)(F)F)([N-]S(C(F)(F)F)(=O)=O)=O,Li Salt,287.088,,,,,,,,,,,,
2025.0,lit_tr2025,,1.0,52.15322,9.30572e-06,sk3,s5,,,,,5/1,,,,,,,,10.1021/acs.macromol.5b02513 ,polymer_sk3,Polymer Electrolyte,8437.715540184,O=S(C(F)(F)F)([N-]S(C(F)(F)F)(=O)=O)=O,Li Salt,287.088,,,,,,,,,,,,
2026.0,lit_tr2026,,1.0,46.72655,6.97831e-06,sk3,s5,,,,,5/1,,,,,,,,10.1021/acs.macromol.5b02513 ,polymer_sk3,Polymer Electrolyte,8437.715540184,O=S(C(F)(F)F)([N-]S(C(F)(F)F)(=O)=O)=O,Li Salt,287.088,,,,,,,,,,,,
2027.0,lit_tr2027,,1.0,42.64383,5.62341e-06,sk3,s5,,,,,5/1,,,,,,,,10.1021/acs.macromol.5b02513 ,polymer_sk3,Polymer Electrolyte,8437.715540184,O=S(C(F)(F)F)([N-]S(C(F)(F)F)(=O)=O)=O,Li Salt,287.088,,,,,,,,,,,,
2028.0,lit_tr2028,,1.0,38.41064,4.53158e-06,sk3,s5,,,,,5/1,,,,,,,,10.1021/acs.macromol.5b02513 ,polymer_sk3,Polymer Electrolyte,8437.715540184,O=S(C(F)(F)F)([N-]S(C(F)(F)F)(=O)=O)=O,Li Salt,287.088,,,,,,,,,,,,
2029.0,lit_tr2029,,1.0,35.52675,3.87741e-06,sk3,s5,,,,,5/1,,,,,,,,10.1021/acs.macromol.5b02513 ,polymer_sk3,Polymer Electrolyte,8437.715540184,O=S(C(F)(F)F)([N-]S(C(F)(F)F)(=O)=O)=O,Li Salt,287.088,,,,,,,,,,,,
2030.0,lit_tr2030,,1.0,33.06203,3.16228e-06,sk3,s5,,,,,5/1,,,,,,,,10.1021/acs.macromol.5b02513 ,polymer_sk3,Polymer Electrolyte,8437.715540184,O=S(C(F)(F)F)([N-]S(C(F)(F)F)(=O)=O)=O,Li Salt,287.088,,,,,,,,,,,,
2031.0,lit_tr2031,,1.0,30.99782,2.90765e-06,sk3,s5,,,,,5/1,,,,,,,,10.1021/acs.macromol.5b02513 ,polymer_sk3,Polymer Electrolyte,8437.715540184,O=S(C(F)(F)F)([N-]S(C(F)(F)F)(=O)=O)=O,Li Salt,287.088,,,,,,,,,,,,
2032.0,lit_tr2032,,1.0,29.67695,2.57904e-06,sk3,s5,,,,,5/1,,,,,,,,10.1021/acs.macromol.5b02513 ,polymer_sk3,Polymer Electrolyte,8437.715540184,O=S(C(F)(F)F)([N-]S(C(F)(F)F)(=O)=O)=O,Li Salt,287.088,,,,,,,,,,,,
2033.0,lit_tr2033,,1.0,28.36742,2.39998e-06,sk3,s5,,,,,5/1,,,,,,,,10.1021/acs.macromol.5b02513 ,polymer_sk3,Polymer Electrolyte,8437.715540184,O=S(C(F)(F)F)([N-]S(C(F)(F)F)(=O)=O)=O,Li Salt,287.088,,,,,,,,,,,,
2034.0,lit_tr2034,,1.0,27.30441,2.23336e-06,sk3,s5,,,,,5/1,,,,,,,,10.1021/acs.macromol.5b02513 ,polymer_sk3,Polymer Electrolyte,8437.715540184,O=S(C(F)(F)F)([N-]S(C(F)(F)F)(=O)=O)=O,Li Salt,287.088,,,,,,,,,,,,
2035.0,lit_tr2035,,1.0,26.3658,2.12875e-06,sk3,s5,,,,,5/1,,,,,,,,10.1021/acs.macromol.5b02513 ,polymer_sk3,Polymer Electrolyte,8437.715540184,O=S(C(F)(F)F)([N-]S(C(F)(F)F)(=O)=O)=O,Li Salt,287.088,,,,,,,,,,,,
2036.0,lit_tr2036,,1.0,25.66564,2.05353e-06,sk3,s5,,,,,5/1,,,,,,,,10.1021/acs.macromol.5b02513 ,polymer_sk3,Polymer Electrolyte,8437.715540184,O=S(C(F)(F)F)([N-]S(C(F)(F)F)(=O)=O)=O,Li Salt,287.088,,,,,,,,,,,,
2037.0,lit_tr2037,,1.0,24.3905,1.82145e-06,sk3,s5,,,,,5/1,,,,,,,,10.1021/acs.macromol.5b02513 ,polymer_sk3,Polymer Electrolyte,8437.715540184,O=S(C(F)(F)F)([N-]S(C(F)(F)F)(=O)=O)=O,Li Salt,287.088,,,,,,,,,,,,
2038.0,lit_tr2038,,1.0,117.61833,8.15564e-05,sk4,s5,,,,,5/1,,,,,,,,10.1021/acs.macromol.5b02513 ,polymer_sk4,Polymer Electrolyte,11408.195550896,O=S(C(F)(F)F)([N-]S(C(F)(F)F)(=O)=O)=O,Li Salt,287.088,,,,,,,,,,,,
2039.0,lit_tr2039,,1.0,106.96699,6.04296e-05,sk4,s5,,,,,5/1,,,,,,,,10.1021/acs.macromol.5b02513 ,polymer_sk4,Polymer Electrolyte,11408.195550896,O=S(C(F)(F)F)([N-]S(C(F)(F)F)(=O)=O)=O,Li Salt,287.088,,,,,,,,,,,,
2040.0,lit_tr2040,,1.0,93.51986,3.87741e-05,sk4,s5,,,,,5/1,,,,,,,,10.1021/acs.macromol.5b02513 ,polymer_sk4,Polymer Electrolyte,11408.195550896,O=S(C(F)(F)F)([N-]S(C(F)(F)F)(=O)=O)=O,Li Salt,287.088,,,,,,,,,,,,
2041.0,lit_tr2041,,1.0,78.87864,2.45824e-05,sk4,s5,,,,,5/1,,,,,,,,10.1021/acs.macromol.5b02513 ,polymer_sk4,Polymer Electrolyte,11408.195550896,O=S(C(F)(F)F)([N-]S(C(F)(F)F)(=O)=O)=O,Li Salt,287.088,,,,,,,,,,,,
2042.0,lit_tr2042,,1.0,68.37644,1.67478e-05,sk4,s5,,,,,5/1,,,,,,,,10.1021/acs.macromol.5b02513 ,polymer_sk4,Polymer Electrolyte,11408.195550896,O=S(C(F)(F)F)([N-]S(C(F)(F)F)(=O)=O)=O,Li Salt,287.088,,,,,,,,,,,,
2043.0,lit_tr2043,,1.0,59.48945,1.18282e-05,sk4,s5,,,,,5/1,,,,,,,,10.1021/acs.macromol.5b02513 ,polymer_sk4,Polymer Electrolyte,11408.195550896,O=S(C(F)(F)F)([N-]S(C(F)(F)F)(=O)=O)=O,Li Salt,287.088,,,,,,,,,,,,
2044.0,lit_tr2044,,1.0,52.56773,8.76411e-06,sk4,s5,,,,,5/1,,,,,,,,10.1021/acs.macromol.5b02513 ,polymer_sk4,Polymer Electrolyte,11408.195550896,O=S(C(F)(F)F)([N-]S(C(F)(F)F)(=O)=O)=O,Li Salt,287.088,,,,,,,,,,,,
2045.0,lit_tr2045,,1.0,46.99363,6.89512e-06,sk4,s5,,,,,5/1,,,,,,,,10.1021/acs.macromol.5b02513 ,polymer_sk4,Polymer Electrolyte,11408.195550896,O=S(C(F)(F)F)([N-]S(C(F)(F)F)(=O)=O)=O,Li Salt,287.088,,,,,,,,,,,,
2046.0,lit_tr2046,,1.0,42.12461,5.49013e-06,sk4,s5,,,,,5/1,,,,,,,,10.1021/acs.macromol.5b02513 ,polymer_sk4,Polymer Electrolyte,11408.195550896,O=S(C(F)(F)F)([N-]S(C(F)(F)F)(=O)=O)=O,Li Salt,287.088,,,,,,,,,,,,
2047.0,lit_tr2047,,1.0,38.91769,4.58625e-06,sk4,s5,,,,,5/1,,,,,,,,10.1021/acs.macromol.5b02513 ,polymer_sk4,Polymer Electrolyte,11408.195550896,O=S(C(F)(F)F)([N-]S(C(F)(F)F)(=O)=O)=O,Li Salt,287.088,,,,,,,,,,,,
2048.0,lit_tr2048,,1.0,35.27846,3.78552e-06,sk4,s5,,,,,5/1,,,,,,,,10.1021/acs.macromol.5b02513 ,polymer_sk4,Polymer Electrolyte,11408.195550896,O=S(C(F)(F)F)([N-]S(C(F)(F)F)(=O)=O)=O,Li Salt,287.088,,,,,,,,,,,,
2049.0,lit_tr2049,,1.0,33.30677,3.27812e-06,sk4,s5,,,,,5/1,,,,,,,,10.1021/acs.macromol.5b02513 ,polymer_sk4,Polymer Electrolyte,11408.195550896,O=S(C(F)(F)F)([N-]S(C(F)(F)F)(=O)=O)=O,Li Salt,287.088,,,,,,,,,,,,
2050.0,lit_tr2050,,1.0,30.99782,2.97823e-06,sk4,s5,,,,,5/1,,,,,,,,10.1021/acs.macromol.5b02513 ,polymer_sk4,Polymer Electrolyte,11408.195550896,O=S(C(F)(F)F)([N-]S(C(F)(F)F)(=O)=O)=O,Li Salt,287.088,,,,,,,,,,,,
2051.0,lit_tr2051,,1.0,29.31863,2.77146e-06,sk4,s5,,,,,5/1,,,,,,,,10.1021/acs.macromol.5b02513 ,polymer_sk4,Polymer Electrolyte,11408.195550896,O=S(C(F)(F)F)([N-]S(C(F)(F)F)(=O)=O)=O,Li Salt,287.088,,,,,,,,,,,,
2052.0,lit_tr2052,,1.0,28.1305,2.4879e-06,sk4,s5,,,,,5/1,,,,,,,,10.1021/acs.macromol.5b02513 ,polymer_sk4,Polymer Electrolyte,11408.195550896,O=S(C(F)(F)F)([N-]S(C(F)(F)F)(=O)=O)=O,Li Salt,287.088,,,,,,,,,,,,
2053.0,lit_tr2053,,1.0,27.18674,2.39998e-06,sk4,s5,,,,,5/1,,,,,,,,10.1021/acs.macromol.5b02513 ,polymer_sk4,Polymer Electrolyte,11408.195550896,O=S(C(F)(F)F)([N-]S(C(F)(F)F)(=O)=O)=O,Li Salt,287.088,,,,,,,,,,,,
2054.0,lit_tr2054,,1.0,26.3658,2.23336e-06,sk4,s5,,,,,5/1,,,,,,,,10.1021/acs.macromol.5b02513 ,polymer_sk4,Polymer Electrolyte,11408.195550896,O=S(C(F)(F)F)([N-]S(C(F)(F)F)(=O)=O)=O,Li Salt,287.088,,,,,,,,,,,,
2055.0,lit_tr2055,,1.0,25.66564,2.12875e-06,sk4,s5,,,,,5/1,,,,,,,,10.1021/acs.macromol.5b02513 ,polymer_sk4,Polymer Electrolyte,11408.195550896,O=S(C(F)(F)F)([N-]S(C(F)(F)F)(=O)=O)=O,Li Salt,287.088,,,,,,,,,,,,
2056.0,lit_tr2056,,1.0,24.73723,1.98096e-06,sk4,s5,,,,,5/1,,,,,,,,10.1021/acs.macromol.5b02513 ,polymer_sk4,Polymer Electrolyte,11408.195550896,O=S(C(F)(F)F)([N-]S(C(F)(F)F)(=O)=O)=O,Li Salt,287.088,,,,,,,,,,,,
2057.0,lit_tr2057,,1.0,115.83473,3.08733e-05,sk5,s5,,,,,5/1,,,,,,,,10.1021/acs.macromol.5b02513 ,polymer_sk5,Polymer Electrolyte,13458.12587332,O=S(C(F)(F)F)([N-]S(C(F)(F)F)(=O)=O)=O,Li Salt,287.088,,,,,,,,,,,,
2058.0,lit_tr2058,,1.0,114.2628,2.77146e-05,sk5,s5,,,,,5/1,,,,,,,,10.1021/acs.macromol.5b02513 ,polymer_sk5,Polymer Electrolyte,13458.12587332,O=S(C(F)(F)F)([N-]S(C(F)(F)F)(=O)=O)=O,Li Salt,287.088,,,,,,,,,,,,
2059.0,lit_tr2059,,1.0,104.16207,2.02905e-05,sk5,s5,,,,,5/1,,,,,,,,10.1021/acs.macromol.5b02513 ,polymer_sk5,Polymer Electrolyte,13458.12587332,O=S(C(F)(F)F)([N-]S(C(F)(F)F)(=O)=O)=O,Li Salt,287.088,,,,,,,,,,,,
2060.0,lit_tr2060,,1.0,90.73645,1.30192e-05,sk5,s5,,,,,5/1,,,,,,,,10.1021/acs.macromol.5b02513 ,polymer_sk5,Polymer Electrolyte,13458.12587332,O=S(C(F)(F)F)([N-]S(C(F)(F)F)(=O)=O)=O,Li Salt,287.088,,,,,,,,,,,,
2061.0,lit_tr2061,,1.0,76.95046,8.35363e-06,sk5,s5,,,,,5/1,,,,,,,,10.1021/acs.macromol.5b02513 ,polymer_sk5,Polymer Electrolyte,13458.12587332,O=S(C(F)(F)F)([N-]S(C(F)(F)F)(=O)=O)=O,Li Salt,287.088,,,,,,,,,,,,
