Repository: spark8ku/HPG

# HPG-GAT: Hierarchical Polymer Graph-based Model for Ionic Conductivity Prediction

This repository provides:

- Preprocessed dataset used for training and evaluation
- Preprocessed Hierarchical Polymer Graph (HPG) representations of polymer electrolytes
- Scripts for loading and using the data

The original raw dataset can be found at:  
👉 https://github.com/KanHatakeyama/ion_predictor

File: data/processed_electrolytes.csv (part 26 of 39)
ID,title,subtitle,tags,Temperature,Conductivity,component1,component2,component3,component4,component5,component6,mol_ratio,wt_ratio,melting_temp,inorg_name,inorg_contain_ratio(wt),crystallinity,Tg,mp,reference,smiles1,type1,Mw1,smiles2,type2,Mw2,smiles3,type3,Mw3,smiles4,type4,Mw4,smiles5,type5,Mw5,smiles6,type6,Mw6
2062.0,lit_tr2062,,1.0,66.41088,5.62341e-06,sk5,s5,,,,,5/1,,,,,,,,10.1021/acs.macromol.5b02513 ,polymer_sk5,Polymer Electrolyte,13458.12587332,O=S(C(F)(F)F)([N-]S(C(F)(F)F)(=O)=O)=O,Li Salt,287.088,,,,,,,,,,,,
2063.0,lit_tr2063,,1.0,57.91005,3.92419e-06,sk5,s5,,,,,5/1,,,,,,,,10.1021/acs.macromol.5b02513 ,polymer_sk5,Polymer Electrolyte,13458.12587332,O=S(C(F)(F)F)([N-]S(C(F)(F)F)(=O)=O)=O,Li Salt,287.088,,,,,,,,,,,,
2064.0,lit_tr2064,,1.0,51.73988,3.05053e-06,sk5,s5,,,,,5/1,,,,,,,,10.1021/acs.macromol.5b02513 ,polymer_sk5,Polymer Electrolyte,13458.12587332,O=S(C(F)(F)F)([N-]S(C(F)(F)F)(=O)=O)=O,Li Salt,287.088,,,,,,,,,,,,
2065.0,lit_tr2065,,1.0,46.59318,2.37137e-06,sk5,s5,,,,,5/1,,,,,,,,10.1021/acs.macromol.5b02513 ,polymer_sk5,Polymer Electrolyte,13458.12587332,O=S(C(F)(F)F)([N-]S(C(F)(F)F)(=O)=O)=O,Li Salt,287.088,,,,,,,,,,,,
2066.0,lit_tr2066,,1.0,41.99505,1.82145e-06,sk5,s5,,,,,5/1,,,,,,,,10.1021/acs.macromol.5b02513 ,polymer_sk5,Polymer Electrolyte,13458.12587332,O=S(C(F)(F)F)([N-]S(C(F)(F)F)(=O)=O)=O,Li Salt,287.088,,,,,,,,,,,,
2067.0,lit_tr2067,,1.0,38.41064,1.53993e-06,sk5,s5,,,,,5/1,,,,,,,,10.1021/acs.macromol.5b02513 ,polymer_sk5,Polymer Electrolyte,13458.12587332,O=S(C(F)(F)F)([N-]S(C(F)(F)F)(=O)=O)=O,Li Salt,287.088,,,,,,,,,,,,
2068.0,lit_tr2068,,1.0,34.90686,1.30192e-06,sk5,s5,,,,,5/1,,,,,,,,10.1021/acs.macromol.5b02513 ,polymer_sk5,Polymer Electrolyte,13458.12587332,O=S(C(F)(F)F)([N-]S(C(F)(F)F)(=O)=O)=O,Li Salt,287.088,,,,,,,,,,,,
2069.0,lit_tr2069,,1.0,32.69575,1.12741e-06,sk5,s5,,,,,5/1,,,,,,,,10.1021/acs.macromol.5b02513 ,polymer_sk5,Polymer Electrolyte,13458.12587332,O=S(C(F)(F)F)([N-]S(C(F)(F)F)(=O)=O)=O,Li Salt,287.088,,,,,,,,,,,,
2070.0,lit_tr2070,,1.0,30.63646,1.01206e-06,sk5,s5,,,,,5/1,,,,,,,,10.1021/acs.macromol.5b02513 ,polymer_sk5,Polymer Electrolyte,13458.12587332,O=S(C(F)(F)F)([N-]S(C(F)(F)F)(=O)=O)=O,Li Salt,287.088,,,,,,,,,,,,
2071.0,lit_tr2071,,1.0,29.19938,8.65964e-07,sk5,s5,,,,,5/1,,,,,,,,10.1021/acs.macromol.5b02513 ,polymer_sk5,Polymer Electrolyte,13458.12587332,O=S(C(F)(F)F)([N-]S(C(F)(F)F)(=O)=O)=O,Li Salt,287.088,,,,,,,,,,,,
2072.0,lit_tr2072,,1.0,27.65788,8.25405e-07,sk5,s5,,,,,5/1,,,,,,,,10.1021/acs.macromol.5b02513 ,polymer_sk5,Polymer Electrolyte,13458.12587332,O=S(C(F)(F)F)([N-]S(C(F)(F)F)(=O)=O)=O,Li Salt,287.088,,,,,,,,,,,,
2073.0,lit_tr2073,,1.0,26.59986,7.77365e-07,sk5,s5,,,,,5/1,,,,,,,,10.1021/acs.macromol.5b02513 ,polymer_sk5,Polymer Electrolyte,13458.12587332,O=S(C(F)(F)F)([N-]S(C(F)(F)F)(=O)=O)=O,Li Salt,287.088,,,,,,,,,,,,
2074.0,lit_tr2074,,1.0,26.01527,7.23394e-07,sk5,s5,,,,,5/1,,,,,,,,10.1021/acs.macromol.5b02513 ,polymer_sk5,Polymer Electrolyte,13458.12587332,O=S(C(F)(F)F)([N-]S(C(F)(F)F)(=O)=O)=O,Li Salt,287.088,,,,,,,,,,,,
2075.0,lit_tr2075,,1.0,25.43296,7.23394e-07,sk5,s5,,,,,5/1,,,,,,,,10.1021/acs.macromol.5b02513 ,polymer_sk5,Polymer Electrolyte,13458.12587332,O=S(C(F)(F)F)([N-]S(C(F)(F)F)(=O)=O)=O,Li Salt,287.088,,,,,,,,,,,,
2076.0,lit_tr2076,,1.0,24.85299,6.18966e-07,sk5,s5,,,,,5/1,,,,,,,,10.1021/acs.macromol.5b02513 ,polymer_sk5,Polymer Electrolyte,13458.12587332,O=S(C(F)(F)F)([N-]S(C(F)(F)F)(=O)=O)=O,Li Salt,287.088,,,,,,,,,,,,
2077.0,lit_tr2077,,1.0,24.27519,4.92842e-07,sk5,s5,,,,,5/1,,,,,,,,10.1021/acs.macromol.5b02513 ,polymer_sk5,Polymer Electrolyte,13458.12587332,O=S(C(F)(F)F)([N-]S(C(F)(F)F)(=O)=O)=O,Li Salt,287.088,,,,,,,,,,,,
2078.0,lit_tr2078,,1.0,116.52608,0.000214025,sk6,s5,,,,,10/1,,,,,,,,10.1021/acs.macromol.5b02513 ,polymer_sk6,Polymer Electrolyte,10157.723284376,O=S(C(F)(F)F)([N-]S(C(F)(F)F)(=O)=O)=O,Li Salt,287.088,,,,,,,,,,,,
2079.0,lit_tr2079,,1.0,113.78461,0.000192306,sk6,s5,,,,,10/1,,,,,,,,10.1021/acs.macromol.5b02513 ,polymer_sk6,Polymer Electrolyte,10157.723284376,O=S(C(F)(F)F)([N-]S(C(F)(F)F)(=O)=O)=O,Li Salt,287.088,,,,,,,,,,,,
2080.0,lit_tr2080,,1.0,99.55086,0.000126844,sk6,s5,,,,,10/1,,,,,,,,10.1021/acs.macromol.5b02513 ,polymer_sk6,Polymer Electrolyte,10157.723284376,O=S(C(F)(F)F)([N-]S(C(F)(F)F)(=O)=O)=O,Li Salt,287.088,,,,,,,,,,,,
2081.0,lit_tr2081,,1.0,84.15862,8.07341e-05,sk6,s5,,,,,10/1,,,,,,,,10.1021/acs.macromol.5b02513 ,polymer_sk6,Polymer Electrolyte,10157.723284376,O=S(C(F)(F)F)([N-]S(C(F)(F)F)(=O)=O)=O,Li Salt,287.088,,,,,,,,,,,,
2082.0,lit_tr2082,,1.0,70.59999,4.78478e-05,sk6,s5,,,,,10/1,,,,,,,,10.1021/acs.macromol.5b02513 ,polymer_sk6,Polymer Electrolyte,10157.723284376,O=S(C(F)(F)F)([N-]S(C(F)(F)F)(=O)=O)=O,Li Salt,287.088,,,,,,,,,,,,
2083.0,lit_tr2083,,1.0,60.90645,3.11872e-05,sk6,s5,,,,,10/1,,,,,,,,10.1021/acs.macromol.5b02513 ,polymer_sk6,Polymer Electrolyte,10157.723284376,O=S(C(F)(F)F)([N-]S(C(F)(F)F)(=O)=O)=O,Li Salt,287.088,,,,,,,,,,,,
2084.0,lit_tr2084,,1.0,52.43135,1.98501e-05,sk6,s5,,,,,10/1,,,,,,,,10.1021/acs.macromol.5b02513 ,polymer_sk6,Polymer Electrolyte,10157.723284376,O=S(C(F)(F)F)([N-]S(C(F)(F)F)(=O)=O)=O,Li Salt,287.088,,,,,,,,,,,,
2085.0,lit_tr2085,,1.0,45.42675,1.43995e-05,sk6,s5,,,,,10/1,,,,,,,,10.1021/acs.macromol.5b02513 ,polymer_sk6,Polymer Electrolyte,10157.723284376,O=S(C(F)(F)F)([N-]S(C(F)(F)F)(=O)=O)=O,Li Salt,287.088,,,,,,,,,,,,
2086.0,lit_tr2086,,1.0,40.62343,1.02001e-05,sk6,s5,,,,,10/1,,,,,,,,10.1021/acs.macromol.5b02513 ,polymer_sk6,Polymer Electrolyte,10157.723284376,O=S(C(F)(F)F)([N-]S(C(F)(F)F)(=O)=O)=O,Li Salt,287.088,,,,,,,,,,,,
2087.0,lit_tr2087,,1.0,36.70913,7.57736e-06,sk6,s5,,,,,10/1,,,,,,,,10.1021/acs.macromol.5b02513 ,polymer_sk6,Polymer Electrolyte,10157.723284376,O=S(C(F)(F)F)([N-]S(C(F)(F)F)(=O)=O)=O,Li Salt,287.088,,,,,,,,,,,,
2088.0,lit_tr2088,,1.0,33.13481,6.26472e-06,sk6,s5,,,,,10/1,,,,,,,,10.1021/acs.macromol.5b02513 ,polymer_sk6,Polymer Electrolyte,10157.723284376,O=S(C(F)(F)F)([N-]S(C(F)(F)F)(=O)=O)=O,Li Salt,287.088,,,,,,,,,,,,
2089.0,lit_tr2089,,1.0,30.3581,5.05777e-06,sk6,s5,,,,,10/1,,,,,,,,10.1021/acs.macromol.5b02513 ,polymer_sk6,Polymer Electrolyte,10157.723284376,O=S(C(F)(F)F)([N-]S(C(F)(F)F)(=O)=O)=O,Li Salt,287.088,,,,,,,,,,,,
2090.0,lit_tr2090,,1.0,28.57411,4.28223e-06,sk6,s5,,,,,10/1,,,,,,,,10.1021/acs.macromol.5b02513 ,polymer_sk6,Polymer Electrolyte,10157.723284376,O=S(C(F)(F)F)([N-]S(C(F)(F)F)(=O)=O)=O,Li Salt,287.088,,,,,,,,,,,,
2091.0,lit_tr2091,,1.0,26.81107,3.66897e-06,sk6,s5,,,,,10/1,,,,,,,,10.1021/acs.macromol.5b02513 ,polymer_sk6,Polymer Electrolyte,10157.723284376,O=S(C(F)(F)F)([N-]S(C(F)(F)F)(=O)=O)=O,Li Salt,287.088,,,,,,,,,,,,
2092.0,lit_tr2092,,1.0,25.87911,3.29664e-06,sk6,s5,,,,,10/1,,,,,,,,10.1021/acs.macromol.5b02513 ,polymer_sk6,Polymer Electrolyte,10157.723284376,O=S(C(F)(F)F)([N-]S(C(F)(F)F)(=O)=O)=O,Li Salt,287.088,,,,,,,,,,,,
2093.0,lit_tr2093,,1.0,24.60711,2.99753e-06,sk6,s5,,,,,10/1,,,,,,,,10.1021/acs.macromol.5b02513 ,polymer_sk6,Polymer Electrolyte,10157.723284376,O=S(C(F)(F)F)([N-]S(C(F)(F)F)(=O)=O)=O,Li Salt,287.088,,,,,,,,,,,,
2094.0,lit_tr2094,,1.0,23.80338,2.75816e-06,sk6,s5,,,,,10/1,,,,,,,,10.1021/acs.macromol.5b02513 ,polymer_sk6,Polymer Electrolyte,10157.723284376,O=S(C(F)(F)F)([N-]S(C(F)(F)F)(=O)=O)=O,Li Salt,287.088,,,,,,,,,,,,
2095.0,lit_tr2095,,1.0,22.54894,2.50791e-06,sk6,s5,,,,,10/1,,,,,,,,10.1021/acs.macromol.5b02513 ,polymer_sk6,Polymer Electrolyte,10157.723284376,O=S(C(F)(F)F)([N-]S(C(F)(F)F)(=O)=O)=O,Li Salt,287.088,,,,,,,,,,,,
2128.0,lit_tr2128,,1.0,110.31617,6.36483e-05,sk9,s5,,,,,10/1,,,,,,,,10.1021/acs.macromol.5b02513 ,polymer_sk9,Polymer Electrolyte,8428.749108312,O=S(C(F)(F)F)([N-]S(C(F)(F)F)(=O)=O)=O,Li Salt,287.088,,,,,,,,,,,,
2129.0,lit_tr2129,,1.0,108.98401,5.78733e-05,sk9,s5,,,,,10/1,,,,,,,,10.1021/acs.macromol.5b02513 ,polymer_sk9,Polymer Electrolyte,8428.749108312,O=S(C(F)(F)F)([N-]S(C(F)(F)F)(=O)=O)=O,Li Salt,287.088,,,,,,,,,,,,
2130.0,lit_tr2130,,1.0,98.65112,4.09956e-05,sk9,s5,,,,,10/1,,,,,,,,10.1021/acs.macromol.5b02513 ,polymer_sk9,Polymer Electrolyte,8428.749108312,O=S(C(F)(F)F)([N-]S(C(F)(F)F)(=O)=O)=O,Li Salt,287.088,,,,,,,,,,,,
2131.0,lit_tr2131,,1.0,85.48992,2.64051e-05,sk9,s5,,,,,10/1,,,,,,,,10.1021/acs.macromol.5b02513 ,polymer_sk9,Polymer Electrolyte,8428.749108312,O=S(C(F)(F)F)([N-]S(C(F)(F)F)(=O)=O)=O,Li Salt,287.088,,,,,,,,,,,,
2132.0,lit_tr2132,,1.0,73.07298,1.58364e-05,sk9,s5,,,,,10/1,,,,,,,,10.1021/acs.macromol.5b02513 ,polymer_sk9,Polymer Electrolyte,8428.749108312,O=S(C(F)(F)F)([N-]S(C(F)(F)F)(=O)=O)=O,Li Salt,287.088,,,,,,,,,,,,
2133.0,lit_tr2133,,1.0,63.24147,1.00796e-05,sk9,s5,,,,,10/1,,,,,,,,10.1021/acs.macromol.5b02513 ,polymer_sk9,Polymer Electrolyte,8428.749108312,O=S(C(F)(F)F)([N-]S(C(F)(F)F)(=O)=O)=O,Li Salt,287.088,,,,,,,,,,,,
2134.0,lit_tr2134,,1.0,55.76924,6.4922e-06,sk9,s5,,,,,10/1,,,,,,,,10.1021/acs.macromol.5b02513 ,polymer_sk9,Polymer Electrolyte,8428.749108312,O=S(C(F)(F)F)([N-]S(C(F)(F)F)(=O)=O)=O,Li Salt,287.088,,,,,,,,,,,,
2135.0,lit_tr2135,,1.0,49.56587,4.65387e-06,sk9,s5,,,,,10/1,,,,,,,,10.1021/acs.macromol.5b02513 ,polymer_sk9,Polymer Electrolyte,8428.749108312,O=S(C(F)(F)F)([N-]S(C(F)(F)F)(=O)=O)=O,Li Salt,287.088,,,,,,,,,,,,
2136.0,lit_tr2136,,1.0,44.63789,3.37597e-06,sk9,s5,,,,,10/1,,,,,,,,10.1021/acs.macromol.5b02513 ,polymer_sk9,Polymer Electrolyte,8428.749108312,O=S(C(F)(F)F)([N-]S(C(F)(F)F)(=O)=O)=O,Li Salt,287.088,,,,,,,,,,,,
2137.0,lit_tr2137,,1.0,40.24032,7.72901e-07,sk9,s5,,,,,10/1,,,,,,,,10.1021/acs.macromol.5b02513 ,polymer_sk9,Polymer Electrolyte,8428.749108312,O=S(C(F)(F)F)([N-]S(C(F)(F)F)(=O)=O)=O,Li Salt,287.088,,,,,,,,,,,,
2138.0,lit_tr2138,,1.0,36.95877,6.78149e-07,sk9,s5,,,,,10/1,,,,,,,,10.1021/acs.macromol.5b02513 ,polymer_sk9,Polymer Electrolyte,8428.749108312,O=S(C(F)(F)F)([N-]S(C(F)(F)F)(=O)=O)=O,Li Salt,287.088,,,,,,,,,,,,
2139.0,lit_tr2139,,1.0,34.35799,6.0213e-07,sk9,s5,,,,,10/1,,,,,,,,10.1021/acs.macromol.5b02513 ,polymer_sk9,Polymer Electrolyte,8428.749108312,O=S(C(F)(F)F)([N-]S(C(F)(F)F)(=O)=O)=O,Li Salt,287.088,,,,,,,,,,,,
2140.0,lit_tr2140,,1.0,32.04227,5.34632e-07,sk9,s5,,,,,10/1,,,,,,,,10.1021/acs.macromol.5b02513 ,polymer_sk9,Polymer Electrolyte,8428.749108312,O=S(C(F)(F)F)([N-]S(C(F)(F)F)(=O)=O)=O,Li Salt,287.088,,,,,,,,,,,,
2141.0,lit_tr2141,,1.0,30.23849,4.91938e-07,sk9,s5,,,,,10/1,,,,,,,,10.1021/acs.macromol.5b02513 ,polymer_sk9,Polymer Electrolyte,8428.749108312,O=S(C(F)(F)F)([N-]S(C(F)(F)F)(=O)=O)=O,Li Salt,287.088,,,,,,,,,,,,
2142.0,lit_tr2142,,1.0,29.04779,4.52654e-07,sk9,s5,,,,,10/1,,,,,,,,10.1021/acs.macromol.5b02513 ,polymer_sk9,Polymer Electrolyte,8428.749108312,O=S(C(F)(F)F)([N-]S(C(F)(F)F)(=O)=O)=O,Li Salt,287.088,,,,,,,,,,,,
2143.0,lit_tr2143,,1.0,27.98416,4.47303e-07,sk9,s5,,,,,10/1,,,,,,,,10.1021/acs.macromol.5b02513 ,polymer_sk9,Polymer Electrolyte,8428.749108312,O=S(C(F)(F)F)([N-]S(C(F)(F)F)(=O)=O)=O,Li Salt,287.088,,,,,,,,,,,,
2144.0,lit_tr2144,,1.0,27.16202,4.21488e-07,sk9,s5,,,,,10/1,,,,,,,,10.1021/acs.macromol.5b02513 ,polymer_sk9,Polymer Electrolyte,8428.749108312,O=S(C(F)(F)F)([N-]S(C(F)(F)F)(=O)=O)=O,Li Salt,287.088,,,,,,,,,,,,
2145.0,lit_tr2145,,1.0,26.46093,4.06719e-07,sk9,s5,,,,,10/1,,,,,,,,10.1021/acs.macromol.5b02513 ,polymer_sk9,Polymer Electrolyte,8428.749108312,O=S(C(F)(F)F)([N-]S(C(F)(F)F)(=O)=O)=O,Li Salt,287.088,,,,,,,,,,,,
2146.0,lit_tr2146,,1.0,25.18398,3.87829e-07,sk9,s5,,,,,10/1,,,,,,,,10.1021/acs.macromol.5b02513 ,polymer_sk9,Polymer Electrolyte,8428.749108312,O=S(C(F)(F)F)([N-]S(C(F)(F)F)(=O)=O)=O,Li Salt,287.088,,,,,,,,,,,,
2147.0,lit_tr2147,,1.0,24.37704,3.69816e-07,sk9,s5,,,,,10/1,,,,,,,,10.1021/acs.macromol.5b02513 ,polymer_sk9,Polymer Electrolyte,8428.749108312,O=S(C(F)(F)F)([N-]S(C(F)(F)F)(=O)=O)=O,Li Salt,287.088,,,,,,,,,,,,
2148.0,lit_tr2148,,1.0,111.52057,0.000115392,sk10,s5,,,,,10/1,,,,,,,,10.1021/acs.macromol.5b02513 ,polymer_sk10,Polymer Electrolyte,8344.223795999998,O=S(C(F)(F)F)([N-]S(C(F)(F)F)(=O)=O)=O,Li Salt,287.088,,,,,,,,,,,,
2149.0,lit_tr2149,,1.0,107.09968,0.000101603,sk10,s5,,,,,10/1,,,,,,,,10.1021/acs.macromol.5b02513 ,polymer_sk10,Polymer Electrolyte,8344.223795999998,O=S(C(F)(F)F)([N-]S(C(F)(F)F)(=O)=O)=O,Li Salt,287.088,,,,,,,,,,,,
2150.0,lit_tr2150,,1.0,92.62047,7.27497e-05,sk10,s5,,,,,10/1,,,,,,,,10.1021/acs.macromol.5b02513 ,polymer_sk10,Polymer Electrolyte,8344.223795999998,O=S(C(F)(F)F)([N-]S(C(F)(F)F)(=O)=O)=O,Li Salt,287.088,,,,,,,,,,,,
2151.0,lit_tr2151,,1.0,78.23318,4.44291e-05,sk10,s5,,,,,10/1,,,,,,,,10.1021/acs.macromol.5b02513 ,polymer_sk10,Polymer Electrolyte,8344.223795999998,O=S(C(F)(F)F)([N-]S(C(F)(F)F)(=O)=O)=O,Li Salt,287.088,,,,,,,,,,,,
2152.0,lit_tr2152,,1.0,67.25386,2.80106e-05,sk10,s5,,,,,10/1,,,,,,,,10.1021/acs.macromol.5b02513 ,polymer_sk10,Polymer Electrolyte,8344.223795999998,O=S(C(F)(F)F)([N-]S(C(F)(F)F)(=O)=O)=O,Li Salt,287.088,,,,,,,,,,,,
2153.0,lit_tr2153,,1.0,58.0413,2.0056e-05,sk10,s5,,,,,10/1,,,,,,,,10.1021/acs.macromol.5b02513 ,polymer_sk10,Polymer Electrolyte,8344.223795999998,O=S(C(F)(F)F)([N-]S(C(F)(F)F)(=O)=O)=O,Li Salt,287.088,,,,,,,,,,,,
2154.0,lit_tr2154,,1.0,52.48786,1.45907e-05,sk10,s5,,,,,10/1,,,,,,,,10.1021/acs.macromol.5b02513 ,polymer_sk10,Polymer Electrolyte,8344.223795999998,O=S(C(F)(F)F)([N-]S(C(F)(F)F)(=O)=O)=O,Li Salt,287.088,,,,,,,,,,,,
2155.0,lit_tr2155,,1.0,46.8882,1.07849e-05,sk10,s5,,,,,10/1,,,,,,,,10.1021/acs.macromol.5b02513 ,polymer_sk10,Polymer Electrolyte,8344.223795999998,O=S(C(F)(F)F)([N-]S(C(F)(F)F)(=O)=O)=O,Li Salt,287.088,,,,,,,,,,,,
2156.0,lit_tr2156,,1.0,42.47827,8.49548e-06,sk10,s5,,,,,10/1,,,,,,,,10.1021/acs.macromol.5b02513 ,polymer_sk10,Polymer Electrolyte,8344.223795999998,O=S(C(F)(F)F)([N-]S(C(F)(F)F)(=O)=O)=O,Li Salt,287.088,,,,,,,,,,,,
2157.0,lit_tr2157,,1.0,38.84068,6.90841e-06,sk10,s5,,,,,10/1,,,,,,,,10.1021/acs.macromol.5b02513 ,polymer_sk10,Polymer Electrolyte,8344.223795999998,O=S(C(F)(F)F)([N-]S(C(F)(F)F)(=O)=O)=O,Li Salt,287.088,,,,,,,,,,,,
2158.0,lit_tr2158,,1.0,36.03324,5.61782e-06,sk10,s5,,,,,10/1,,,,,,,,10.1021/acs.macromol.5b02513 ,polymer_sk10,Polymer Electrolyte,8344.223795999998,O=S(C(F)(F)F)([N-]S(C(F)(F)F)(=O)=O)=O,Li Salt,287.088,,,,,,,,,,,,
2159.0,lit_tr2159,,1.0,33.06569,4.94653e-06,sk10,s5,,,,,10/1,,,,,,,,10.1021/acs.macromol.5b02513 ,polymer_sk10,Polymer Electrolyte,8344.223795999998,O=S(C(F)(F)F)([N-]S(C(F)(F)F)(=O)=O)=O,Li Salt,287.088,,,,,,,,,,,,
2160.0,lit_tr2160,,1.0,31.39546,4.15247e-06,sk10,s5,,,,,10/1,,,,,,,,10.1021/acs.macromol.5b02513 ,polymer_sk10,Polymer Electrolyte,8344.223795999998,O=S(C(F)(F)F)([N-]S(C(F)(F)F)(=O)=O)=O,Li Salt,287.088,,,,,,,,,,,,
2161.0,lit_tr2161,,1.0,29.4355,3.77448e-06,sk10,s5,,,,,10/1,,,,,,,,10.1021/acs.macromol.5b02513 ,polymer_sk10,Polymer Electrolyte,8344.223795999998,O=S(C(F)(F)F)([N-]S(C(F)(F)F)(=O)=O)=O,Li Salt,287.088,,,,,,,,,,,,
2162.0,lit_tr2162,,1.0,28.41406,3.59858e-06,sk10,s5,,,,,10/1,,,,,,,,10.1021/acs.macromol.5b02513 ,polymer_sk10,Polymer Electrolyte,8344.223795999998,O=S(C(F)(F)F)([N-]S(C(F)(F)F)(=O)=O)=O,Li Salt,287.088,,,,,,,,,,,,
2163.0,lit_tr2163,,1.0,27.09647,3.11857e-06,sk10,s5,,,,,10/1,,,,,,,,10.1021/acs.macromol.5b02513 ,polymer_sk10,Polymer Electrolyte,8344.223795999998,O=S(C(F)(F)F)([N-]S(C(F)(F)F)(=O)=O)=O,Li Salt,287.088,,,,,,,,,,,,
2164.0,lit_tr2164,,1.0,117.74848,2.84597e-05,sk11,s5,,,,,5/1,,,,,,,,10.1021/acs.macromol.5b02513 ,polymer_sk11,Polymer Electrolyte,2432.501803984,O=S(C(F)(F)F)([N-]S(C(F)(F)F)(=O)=O)=O,Li Salt,287.088,,,,,,,,,,,,
2165.0,lit_tr2165,,1.0,113.51859,2.80106e-05,sk11,s5,,,,,5/1,,,,,,,,10.1021/acs.macromol.5b02513 ,polymer_sk11,Polymer Electrolyte,2432.501803984,O=S(C(F)(F)F)([N-]S(C(F)(F)F)(=O)=O)=O,Li Salt,287.088,,,,,,,,,,,,
2166.0,lit_tr2166,,1.0,98.86551,1.9428e-05,sk11,s5,,,,,5/1,,,,,,,,10.1021/acs.macromol.5b02513 ,polymer_sk11,Polymer Electrolyte,2432.501803984,O=S(C(F)(F)F)([N-]S(C(F)(F)F)(=O)=O)=O,Li Salt,287.088,,,,,,,,,,,,
2167.0,lit_tr2167,,1.0,83.7075,1.14934e-05,sk11,s5,,,,,5/1,,,,,,,,10.1021/acs.macromol.5b02513 ,polymer_sk11,Polymer Electrolyte,2432.501803984,O=S(C(F)(F)F)([N-]S(C(F)(F)F)(=O)=O)=O,Li Salt,287.088,,,,,,,,,,,,
2168.0,lit_tr2168,,1.0,71.72194,5.61782e-06,sk11,s5,,,,,5/1,,,,,,,,10.1021/acs.macromol.5b02513 ,polymer_sk11,Polymer Electrolyte,2432.501803984,O=S(C(F)(F)F)([N-]S(C(F)(F)F)(=O)=O)=O,Li Salt,287.088,,,,,,,,,,,,
2169.0,lit_tr2169,,1.0,61.5153,3.16858e-06,sk11,s5,,,,,5/1,,,,,,,,10.1021/acs.macromol.5b02513 ,polymer_sk11,Polymer Electrolyte,2432.501803984,O=S(C(F)(F)F)([N-]S(C(F)(F)F)(=O)=O)=O,Li Salt,287.088,,,,,,,,,,,,
2170.0,lit_tr2170,,1.0,54.75895,2.02968e-06,sk11,s5,,,,,5/1,,,,,,,,10.1021/acs.macromol.5b02513 ,polymer_sk11,Polymer Electrolyte,2432.501803984,O=S(C(F)(F)F)([N-]S(C(F)(F)F)(=O)=O)=O,Li Salt,287.088,,,,,,,,,,,,
2171.0,lit_tr2171,,1.0,49.0816,1.25943e-06,sk11,s5,,,,,5/1,,,,,,,,10.1021/acs.macromol.5b02513 ,polymer_sk11,Polymer Electrolyte,2432.501803984,O=S(C(F)(F)F)([N-]S(C(F)(F)F)(=O)=O)=O,Li Salt,287.088,,,,,,,,,,,,
2172.0,lit_tr2172,,1.0,44.15992,7.94012e-07,sk11,s5,,,,,5/1,,,,,,,,10.1021/acs.macromol.5b02513 ,polymer_sk11,Polymer Electrolyte,2432.501803984,O=S(C(F)(F)F)([N-]S(C(F)(F)F)(=O)=O)=O,Li Salt,287.088,,,,,,,,,,,,
2173.0,lit_tr2173,,1.0,40.48369,5.42031e-07,sk11,s5,,,,,5/1,,,,,,,,10.1021/acs.macromol.5b02513 ,polymer_sk11,Polymer Electrolyte,2432.501803984,O=S(C(F)(F)F)([N-]S(C(F)(F)F)(=O)=O)=O,Li Salt,287.088,,,,,,,,,,,,
2174.0,lit_tr2174,,1.0,37.10704,3.70016e-07,sk11,s5,,,,,5/1,,,,,,,,10.1021/acs.macromol.5b02513 ,polymer_sk11,Polymer Electrolyte,2432.501803984,O=S(C(F)(F)F)([N-]S(C(F)(F)F)(=O)=O)=O,Li Salt,287.088,,,,,,,,,,,,
2175.0,lit_tr2175,,1.0,34.33048,2.82343e-07,sk11,s5,,,,,5/1,,,,,,,,10.1021/acs.macromol.5b02513 ,polymer_sk11,Polymer Electrolyte,2432.501803984,O=S(C(F)(F)F)([N-]S(C(F)(F)F)(=O)=O)=O,Li Salt,287.088,,,,,,,,,,,,
2176.0,lit_tr2176,,1.0,31.91546,2.15443e-07,sk11,s5,,,,,5/1,,,,,,,,10.1021/acs.macromol.5b02513 ,polymer_sk11,Polymer Electrolyte,2432.501803984,O=S(C(F)(F)F)([N-]S(C(F)(F)F)(=O)=O)=O,Li Salt,287.088,,,,,,,,,,,,
2177.0,lit_tr2177,,1.0,30.46389,1.72431e-07,sk11,s5,,,,,5/1,,,,,,,,10.1021/acs.macromol.5b02513 ,polymer_sk11,Polymer Electrolyte,2432.501803984,O=S(C(F)(F)F)([N-]S(C(F)(F)F)(=O)=O)=O,Li Salt,287.088,,,,,,,,,,,,
2178.0,lit_tr2178,,1.0,28.61782,1.47072e-07,sk11,s5,,,,,5/1,,,,,,,,10.1021/acs.macromol.5b02513 ,polymer_sk11,Polymer Electrolyte,2432.501803984,O=S(C(F)(F)F)([N-]S(C(F)(F)F)(=O)=O)=O,Li Salt,287.088,,,,,,,,,,,,
2208.0,lit_tr2208,,1.0,26.41628,7.5035e-05,M10,s5,,,,,15/1,,,,,,-49.0,,10.1021/acs.macromol.6b00851,polymer_M10,Polymer Electrolyte,7547.431953308001,O=S(C(F)(F)F)([N-]S(C(F)(F)F)(=O)=O)=O,Li Salt,287.088,,,,,,,,,,,,
2209.0,lit_tr2209,,1.0,40.0313,0.000191066,M10,s5,,,,,15/1,,,,,,-49.0,,10.1021/acs.macromol.6b00851,polymer_M10,Polymer Electrolyte,7547.431953308001,O=S(C(F)(F)F)([N-]S(C(F)(F)F)(=O)=O)=O,Li Salt,287.088,,,,,,,,,,,,
2210.0,lit_tr2210,,1.0,49.42097,0.000352833,M10,s5,,,,,15/1,,,,,,-49.0,,10.1021/acs.macromol.6b00851,polymer_M10,Polymer Electrolyte,7547.431953308001,O=S(C(F)(F)F)([N-]S(C(F)(F)F)(=O)=O)=O,Li Salt,287.088,,,,,,,,,,,,
2211.0,lit_tr2211,,1.0,59.43662,0.000585386,M10,s5,,,,,15/1,,,,,,-49.0,,10.1021/acs.macromol.6b00851,polymer_M10,Polymer Electrolyte,7547.431953308001,O=S(C(F)(F)F)([N-]S(C(F)(F)F)(=O)=O)=O,Li Salt,287.088,,,,,,,,,,,,
2212.0,lit_tr2212,,1.0,69.92175,0.000971214,M10,s5,,,,,15/1,,,,,,-49.0,,10.1021/acs.macromol.6b00851,polymer_M10,Polymer Electrolyte,7547.431953308001,O=S(C(F)(F)F)([N-]S(C(F)(F)F)(=O)=O)=O,Li Salt,287.088,,,,,,,,,,,,
2213.0,lit_tr2213,,1.0,80.0939,0.00138,M10,s5,,,,,15/1,,,,,,-49.0,,10.1021/acs.macromol.6b00851,polymer_M10,Polymer Electrolyte,7547.431953308001,O=S(C(F)(F)F)([N-]S(C(F)(F)F)(=O)=O)=O,Li Salt,287.088,,,,,,,,,,,,
2214.0,lit_tr2214,,1.0,89.79656,0.00183,M10,s5,,,,,15/1,,,,,,-49.0,,10.1021/acs.macromol.6b00851,polymer_M10,Polymer Electrolyte,7547.431953308001,O=S(C(F)(F)F)([N-]S(C(F)(F)F)(=O)=O)=O,Li Salt,287.088,,,,,,,,,,,,
2215.0,lit_tr2215,,1.0,100.1252,0.00243,M10,s5,,,,,15/1,,,,,,-49.0,,10.1021/acs.macromol.6b00851,polymer_M10,Polymer Electrolyte,7547.431953308001,O=S(C(F)(F)F)([N-]S(C(F)(F)F)(=O)=O)=O,Li Salt,287.088,,,,,,,,,,,,
2216.0,lit_tr2216,,1.0,109.67136,0.00319,M10,s5,,,,,15/1,,,,,,-49.0,,10.1021/acs.macromol.6b00851,polymer_M10,Polymer Electrolyte,7547.431953308001,O=S(C(F)(F)F)([N-]S(C(F)(F)F)(=O)=O)=O,Li Salt,287.088,,,,,,,,,,,,
2217.0,lit_tr2217,,1.0,26.41628,3.63078e-05,M11,s5,,,,,15.625/1,,,,,,-48.0,,10.1021/acs.macromol.6b00851,polymer_M11,Polymer Electrolyte,6854.86110208,O=S(C(F)(F)F)([N-]S(C(F)(F)F)(=O)=O)=O,Li Salt,287.088,,,,,,,,,,,,
2218.0,lit_tr2218,,1.0,39.56182,9.85562e-05,M11,s5,,,,,15.625/1,,,,,,-48.0,,10.1021/acs.macromol.6b00851,polymer_M11,Polymer Electrolyte,6854.86110208,O=S(C(F)(F)F)([N-]S(C(F)(F)F)(=O)=O)=O,Li Salt,287.088,,,,,,,,,,,,
2219.0,lit_tr2219,,1.0,49.89045,0.000176326,M11,s5,,,,,15.625/1,,,,,,-48.0,,10.1021/acs.macromol.6b00851,polymer_M11,Polymer Electrolyte,6854.86110208,O=S(C(F)(F)F)([N-]S(C(F)(F)F)(=O)=O)=O,Li Salt,287.088,,,,,,,,,,,,
2220.0,lit_tr2220,,1.0,59.59311,0.000297635,M11,s5,,,,,15.625/1,,,,,,-48.0,,10.1021/acs.macromol.6b00851,polymer_M11,Polymer Electrolyte,6854.86110208,O=S(C(F)(F)F)([N-]S(C(F)(F)F)(=O)=O)=O,Li Salt,287.088,,,,,,,,,,,,
2221.0,lit_tr2221,,1.0,69.92175,0.000488001,M11,s5,,,,,15.625/1,,,,,,-48.0,,10.1021/acs.macromol.6b00851,polymer_M11,Polymer Electrolyte,6854.86110208,O=S(C(F)(F)F)([N-]S(C(F)(F)F)(=O)=O)=O,Li Salt,287.088,,,,,,,,,,,,
2222.0,lit_tr2222,,1.0,79.78091,0.000685155,M11,s5,,,,,15.625/1,,,,,,-48.0,,10.1021/acs.macromol.6b00851,polymer_M11,Polymer Electrolyte,6854.86110208,O=S(C(F)(F)F)([N-]S(C(F)(F)F)(=O)=O)=O,Li Salt,287.088,,,,,,,,,,,,
2223.0,lit_tr2223,,1.0,89.64006,0.000961962,M11,s5,,,,,15.625/1,,,,,,-48.0,,10.1021/acs.macromol.6b00851,polymer_M11,Polymer Electrolyte,6854.86110208,O=S(C(F)(F)F)([N-]S(C(F)(F)F)(=O)=O)=O,Li Salt,287.088,,,,,,,,,,,,
2224.0,lit_tr2224,,1.0,99.81221,0.00127,M11,s5,,,,,15.625/1,,,,,,-48.0,,10.1021/acs.macromol.6b00851,polymer_M11,Polymer Electrolyte,6854.86110208,O=S(C(F)(F)F)([N-]S(C(F)(F)F)(=O)=O)=O,Li Salt,287.088,,,,,,,,,,,,
2225.0,lit_tr2225,,1.0,109.51487,0.00155,M11,s5,,,,,15.625/1,,,,,,-48.0,,10.1021/acs.macromol.6b00851,polymer_M11,Polymer Electrolyte,6854.86110208,O=S(C(F)(F)F)([N-]S(C(F)(F)F)(=O)=O)=O,Li Salt,287.088,,,,,,,,,,,,
2226.0,lit_tr2226,,1.0,26.41628,5.61661e-05,M12,s5,,,,,17.5/1,,,,,,-50.0,,10.1021/acs.macromol.6b00851,polymer_M12,Polymer Electrolyte,6506.406856300001,O=S(C(F)(F)F)([N-]S(C(F)(F)F)(=O)=O)=O,Li Salt,287.088,,,,,,,,,,,,
2227.0,lit_tr2227,,1.0,39.09233,0.000112884,M12,s5,,,,,17.5/1,,,,,,-50.0,,10.1021/acs.macromol.6b00851,polymer_M12,Polymer Electrolyte,6506.406856300001,O=S(C(F)(F)F)([N-]S(C(F)(F)F)(=O)=O)=O,Li Salt,287.088,,,,,,,,,,,,
2228.0,lit_tr2228,,1.0,48.95149,0.000190546,M12,s5,,,,,17.5/1,,,,,,-50.0,,10.1021/acs.macromol.6b00851,polymer_M12,Polymer Electrolyte,6506.406856300001,O=S(C(F)(F)F)([N-]S(C(F)(F)F)(=O)=O)=O,Li Salt,287.088,,,,,,,,,,,,
2229.0,lit_tr2229,,1.0,58.49765,0.000318536,M12,s5,,,,,17.5/1,,,,,,-50.0,,10.1021/acs.macromol.6b00851,polymer_M12,Polymer Electrolyte,6506.406856300001,O=S(C(F)(F)F)([N-]S(C(F)(F)F)(=O)=O)=O,Li Salt,287.088,,,,,,,,,,,,
2230.0,lit_tr2230,,1.0,70.07825,0.000512241,M12,s5,,,,,17.5/1,,,,,,-50.0,,10.1021/acs.macromol.6b00851,polymer_M12,Polymer Electrolyte,6506.406856300001,O=S(C(F)(F)F)([N-]S(C(F)(F)F)(=O)=O)=O,Li Salt,287.088,,,,,,,,,,,,
2231.0,lit_tr2231,,1.0,79.78091,0.000652735,M12,s5,,,,,17.5/1,,,,,,-50.0,,10.1021/acs.macromol.6b00851,polymer_M12,Polymer Electrolyte,6506.406856300001,O=S(C(F)(F)F)([N-]S(C(F)(F)F)(=O)=O)=O,Li Salt,287.088,,,,,,,,,,,,
2232.0,lit_tr2232,,1.0,89.79656,0.000898843,M12,s5,,,,,17.5/1,,,,,,-50.0,,10.1021/acs.macromol.6b00851,polymer_M12,Polymer Electrolyte,6506.406856300001,O=S(C(F)(F)F)([N-]S(C(F)(F)F)(=O)=O)=O,Li Salt,287.088,,,,,,,,,,,,
2233.0,lit_tr2233,,1.0,98.56025,0.00121,M12,s5,,,,,17.5/1,,,,,,-50.0,,10.1021/acs.macromol.6b00851,polymer_M12,Polymer Electrolyte,6506.406856300001,O=S(C(F)(F)F)([N-]S(C(F)(F)F)(=O)=O)=O,Li Salt,287.088,,,,,,,,,,,,
2234.0,lit_tr2234,,1.0,109.51487,0.00152,M12,s5,,,,,17.5/1,,,,,,-50.0,,10.1021/acs.macromol.6b00851,polymer_M12,Polymer Electrolyte,6506.406856300001,O=S(C(F)(F)F)([N-]S(C(F)(F)F)(=O)=O)=O,Li Salt,287.088,,,,,,,,,,,,
2235.0,lit_tr2235,,1.0,25.94679,4.36516e-05,M13,s5,,,,,18.75/1,,,,,,-53.0,,10.1021/acs.macromol.6b00851,polymer_M13,Polymer Electrolyte,4284.2881888,O=S(C(F)(F)F)([N-]S(C(F)(F)F)(=O)=O)=O,Li Salt,287.088,,,,,,,,,,,,
2236.0,lit_tr2236,,1.0,38.62285,0.000109648,M13,s5,,,,,18.75/1,,,,,,-53.0,,10.1021/acs.macromol.6b00851,polymer_M13,Polymer Electrolyte,4284.2881888,O=S(C(F)(F)F)([N-]S(C(F)(F)F)(=O)=O)=O,Li Salt,287.088,,,,,,,,,,,,
2237.0,lit_tr2237,,1.0,49.10798,0.000200011,M13,s5,,,,,18.75/1,,,,,,-53.0,,10.1021/acs.macromol.6b00851,polymer_M13,Polymer Electrolyte,4284.2881888,O=S(C(F)(F)F)([N-]S(C(F)(F)F)(=O)=O)=O,Li Salt,287.088,,,,,,,,,,,,
2238.0,lit_tr2238,,1.0,59.74961,0.000321638,M13,s5,,,,,18.75/1,,,,,,-53.0,,10.1021/acs.macromol.6b00851,polymer_M13,Polymer Electrolyte,4284.2881888,O=S(C(F)(F)F)([N-]S(C(F)(F)F)(=O)=O)=O,Li Salt,287.088,,,,,,,,,,,,
2239.0,lit_tr2239,,1.0,69.92175,0.000483294,M13,s5,,,,,18.75/1,,,,,,-53.0,,10.1021/acs.macromol.6b00851,polymer_M13,Polymer Electrolyte,4284.2881888,O=S(C(F)(F)F)([N-]S(C(F)(F)F)(=O)=O)=O,Li Salt,287.088,,,,,,,,,,,,
2240.0,lit_tr2240,,1.0,79.78091,0.000705377,M13,s5,,,,,18.75/1,,,,,,-53.0,,10.1021/acs.macromol.6b00851,polymer_M13,Polymer Electrolyte,4284.2881888,O=S(C(F)(F)F)([N-]S(C(F)(F)F)(=O)=O)=O,Li Salt,287.088,,,,,,,,,,,,
2241.0,lit_tr2241,,1.0,89.79656,0.000971333,M13,s5,,,,,18.75/1,,,,,,-53.0,,10.1021/acs.macromol.6b00851,polymer_M13,Polymer Electrolyte,4284.2881888,O=S(C(F)(F)F)([N-]S(C(F)(F)F)(=O)=O)=O,Li Salt,287.088,,,,,,,,,,,,
2242.0,lit_tr2242,,1.0,99.65571,0.00119,M13,s5,,,,,18.75/1,,,,,,-53.0,,10.1021/acs.macromol.6b00851,polymer_M13,Polymer Electrolyte,4284.2881888,O=S(C(F)(F)F)([N-]S(C(F)(F)F)(=O)=O)=O,Li Salt,287.088,,,,,,,,,,,,
2243.0,lit_tr2243,,1.0,110.14085,0.00156,M13,s5,,,,,18.75/1,,,,,,-53.0,,10.1021/acs.macromol.6b00851,polymer_M13,Polymer Electrolyte,4284.2881888,O=S(C(F)(F)F)([N-]S(C(F)(F)F)(=O)=O)=O,Li Salt,287.088,,,,,,,,,,,,
2244.0,lit_tr2244,,1.0,26.57277,5.14729e-05,M14,s5,,,,,20/1,,,,,,-54.0,,10.1021/acs.macromol.6b00851,polymer_M14,Polymer Electrolyte,20182.061002068,O=S(C(F)(F)F)([N-]S(C(F)(F)F)(=O)=O)=O,Li Salt,287.088,,,,,,,,,,,,
2245.0,lit_tr2245,,1.0,39.71831,0.000125588,M14,s5,,,,,20/1,,,,,,-54.0,,10.1021/acs.macromol.6b00851,polymer_M14,Polymer Electrolyte,20182.061002068,O=S(C(F)(F)F)([N-]S(C(F)(F)F)(=O)=O)=O,Li Salt,287.088,,,,,,,,,,,,
2246.0,lit_tr2246,,1.0,49.57747,0.000226876,M14,s5,,,,,20/1,,,,,,-54.0,,10.1021/acs.macromol.6b00851,polymer_M14,Polymer Electrolyte,20182.061002068,O=S(C(F)(F)F)([N-]S(C(F)(F)F)(=O)=O)=O,Li Salt,287.088,,,,,,,,,,,,
2247.0,lit_tr2247,,1.0,59.28013,0.000364842,M14,s5,,,,,20/1,,,,,,-54.0,,10.1021/acs.macromol.6b00851,polymer_M14,Polymer Electrolyte,20182.061002068,O=S(C(F)(F)F)([N-]S(C(F)(F)F)(=O)=O)=O,Li Salt,287.088,,,,,,,,,,,,
2248.0,lit_tr2248,,1.0,69.45227,0.000553551,M14,s5,,,,,20/1,,,,,,-54.0,,10.1021/acs.macromol.6b00851,polymer_M14,Polymer Electrolyte,20182.061002068,O=S(C(F)(F)F)([N-]S(C(F)(F)F)(=O)=O)=O,Li Salt,287.088,,,,,,,,,,,,
2249.0,lit_tr2249,,1.0,79.78091,0.000823738,M14,s5,,,,,20/1,,,,,,-54.0,,10.1021/acs.macromol.6b00851,polymer_M14,Polymer Electrolyte,20182.061002068,O=S(C(F)(F)F)([N-]S(C(F)(F)F)(=O)=O)=O,Li Salt,287.088,,,,,,,,,,,,
2250.0,lit_tr2250,,1.0,89.64006,0.00108,M14,s5,,,,,20/1,,,,,,-54.0,,10.1021/acs.macromol.6b00851,polymer_M14,Polymer Electrolyte,20182.061002068,O=S(C(F)(F)F)([N-]S(C(F)(F)F)(=O)=O)=O,Li Salt,287.088,,,,,,,,,,,,
2251.0,lit_tr2251,,1.0,99.65571,0.00146,M14,s5,,,,,20/1,,,,,,-54.0,,10.1021/acs.macromol.6b00851,polymer_M14,Polymer Electrolyte,20182.061002068,O=S(C(F)(F)F)([N-]S(C(F)(F)F)(=O)=O)=O,Li Salt,287.088,,,,,,,,,,,,
2252.0,lit_tr2252,,1.0,109.82786,0.00169,M14,s5,,,,,20/1,,,,,,-54.0,,10.1021/acs.macromol.6b00851,polymer_M14,Polymer Electrolyte,20182.061002068,O=S(C(F)(F)F)([N-]S(C(F)(F)F)(=O)=O)=O,Li Salt,287.088,,,,,,,,,,,,
2253.0,lit_tr2253,,1.0,27.04225,3.2953e-05,M15,s5,,,,,21.875/1,,,,,,-52.0,,10.1021/acs.macromol.6b00851,polymer_M15,Polymer Electrolyte,17281.423518912,O=S(C(F)(F)F)([N-]S(C(F)(F)F)(=O)=O)=O,Li Salt,287.088,,,,,,,,,,,,
2254.0,lit_tr2254,,1.0,39.8748,7.88573e-05,M15,s5,,,,,21.875/1,,,,,,-52.0,,10.1021/acs.macromol.6b00851,polymer_M15,Polymer Electrolyte,17281.423518912,O=S(C(F)(F)F)([N-]S(C(F)(F)F)(=O)=O)=O,Li Salt,287.088,,,,,,,,,,,,
2255.0,lit_tr2255,,1.0,49.57747,0.000134407,M15,s5,,,,,21.875/1,,,,,,-52.0,,10.1021/acs.macromol.6b00851,polymer_M15,Polymer Electrolyte,17281.423518912,O=S(C(F)(F)F)([N-]S(C(F)(F)F)(=O)=O)=O,Li Salt,287.088,,,,,,,,,,,,
2256.0,lit_tr2256,,1.0,60.37559,0.000220373,M15,s5,,,,,21.875/1,,,,,,-52.0,,10.1021/acs.macromol.6b00851,polymer_M15,Polymer Electrolyte,17281.423518912,O=S(C(F)(F)F)([N-]S(C(F)(F)F)(=O)=O)=O,Li Salt,287.088,,,,,,,,,,,,
2257.0,lit_tr2257,,1.0,69.13928,0.000318536,M15,s5,,,,,21.875/1,,,,,,-52.0,,10.1021/acs.macromol.6b00851,polymer_M15,Polymer Electrolyte,17281.423518912,O=S(C(F)(F)F)([N-]S(C(F)(F)F)(=O)=O)=O,Li Salt,287.088,,,,,,,,,,,,
2258.0,lit_tr2258,,1.0,79.62441,0.000474012,M15,s5,,,,,21.875/1,,,,,,-52.0,,10.1021/acs.macromol.6b00851,polymer_M15,Polymer Electrolyte,17281.423518912,O=S(C(F)(F)F)([N-]S(C(F)(F)F)(=O)=O)=O,Li Salt,287.088,,,,,,,,,,,,
2259.0,lit_tr2259,,1.0,89.79656,0.000652735,M15,s5,,,,,21.875/1,,,,,,-52.0,,10.1021/acs.macromol.6b00851,polymer_M15,Polymer Electrolyte,17281.423518912,O=S(C(F)(F)F)([N-]S(C(F)(F)F)(=O)=O)=O,Li Salt,287.088,,,,,,,,,,,,
2260.0,lit_tr2260,,1.0,99.49922,0.000856312,M15,s5,,,,,21.875/1,,,,,,-52.0,,10.1021/acs.macromol.6b00851,polymer_M15,Polymer Electrolyte,17281.423518912,O=S(C(F)(F)F)([N-]S(C(F)(F)F)(=O)=O)=O,Li Salt,287.088,,,,,,,,,,,,
2261.0,lit_tr2261,,1.0,109.82786,0.00102,M15,s5,,,,,21.875/1,,,,,,-52.0,,10.1021/acs.macromol.6b00851,polymer_M15,Polymer Electrolyte,17281.423518912,O=S(C(F)(F)F)([N-]S(C(F)(F)F)(=O)=O)=O,Li Salt,287.088,,,,,,,,,,,,
1473.0,lit_tr1473,,1.0,100.16179,0.000175426,M6,,,,,,,,,,,,-30.0,,10.1021/acsenergylett.7b00999,polymer_M6,Polymer Electrolyte,1003.37202613191,,,,,,,,,,,,,,,
1474.0,lit_tr1474,,1.0,90.26646,0.000154517,M6,,,,,,,,,,,,-30.0,,10.1021/acsenergylett.7b00999,polymer_M6,Polymer Electrolyte,1003.37202613191,,,,,,,,,,,,,,,
1475.0,lit_tr1475,,1.0,80.30268,0.000103693,M6,,,,,,,,,,,,-30.0,,10.1021/acsenergylett.7b00999,polymer_M6,Polymer Electrolyte,1003.37202613191,,,,,,,,,,,,,,,
1476.0,lit_tr1476,,1.0,70.32347,6.01905e-05,M6,,,,,,,,,,,,-30.0,,10.1021/acsenergylett.7b00999,polymer_M6,Polymer Electrolyte,1003.37202613191,,,,,,,,,,,,,,,
1477.0,lit_tr1477,,1.0,55.1784,2.30253e-05,M6,,,,,,,,,,,,-30.0,,10.1021/acsenergylett.7b00999,polymer_M6,Polymer Electrolyte,1003.37202613191,,,,,,,,,,,,,,,
1478.0,lit_tr1478,,1.0,40.39931,7.34754e-06,M6,,,,,,,,,,,,-30.0,,10.1021/acsenergylett.7b00999,polymer_M6,Polymer Electrolyte,1003.37202613191,,,,,,,,,,,,,,,
1479.0,lit_tr1479,,1.0,25.44134,1.49014e-06,M6,,,,,,,,,,,,-30.0,,10.1021/acsenergylett.7b00999,polymer_M6,Polymer Electrolyte,1003.37202613191,,,,,,,,,,,,,,,
1480.0,lit_tr1480,,1.0,100.00048,0.000128895,M7,,,,,,,,,,,,-24.0,,10.1021/acsenergylett.7b00999,polymer_M7,Polymer Electrolyte,7023.604182923369,,,,,,,,,,,,,,,
1481.0,lit_tr1481,,1.0,89.80836,0.000107522,M7,,,,,,,,,,,,-24.0,,10.1021/acsenergylett.7b00999,polymer_M7,Polymer Electrolyte,7023.604182923369,,,,,,,,,,,,,,,
1482.0,lit_tr1482,,1.0,79.86934,7.08588e-05,M7,,,,,,,,,,,,-24.0,,10.1021/acsenergylett.7b00999,polymer_M7,Polymer Electrolyte,7023.604182923369,,,,,,,,,,,,,,,
1483.0,lit_tr1483,,1.0,70.18703,3.8254e-05,M7,,,,,,,,,,,,-24.0,,10.1021/acsenergylett.7b00999,polymer_M7,Polymer Electrolyte,7023.604182923369,,,,,,,,,,,,,,,
1484.0,lit_tr1484,,1.0,55.05362,1.46337e-05,M7,,,,,,,,,,,,-24.0,,10.1021/acsenergylett.7b00999,polymer_M7,Polymer Electrolyte,7023.604182923369,,,,,,,,,,,,,,,
1485.0,lit_tr1485,,1.0,40.28551,4.66972e-06,M7,,,,,,,,,,,,-24.0,,10.1021/acsenergylett.7b00999,polymer_M7,Polymer Electrolyte,7023.604182923369,,,,,,,,,,,,,,,
1486.0,lit_tr1486,,1.0,25.33813,8.96925e-07,M7,,,,,,,,,,,,-24.0,,10.1021/acsenergylett.7b00999,polymer_M7,Polymer Electrolyte,7023.604182923369,,,,,,,,,,,,,,,
1487.0,lit_tr1487,,1.0,100.00048,7.75825e-05,M8,,,,,,,,,,,,-17.0,,10.1021/acsenergylett.7b00999,polymer_M8,Polymer Electrolyte,30101.160783957297,,,,,,,,,,,,,,,
1488.0,lit_tr1488,,1.0,90.11359,4.75516e-05,M8,,,,,,,,,,,,-17.0,,10.1021/acsenergylett.7b00999,polymer_M8,Polymer Electrolyte,30101.160783957297,,,,,,,,,,,,,,,
1489.0,lit_tr1489,,1.0,79.72509,2.81073e-05,M8,,,,,,,,,,,,-17.0,,10.1021/acsenergylett.7b00999,polymer_M8,Polymer Electrolyte,30101.160783957297,,,,,,,,,,,,,,,
1490.0,lit_tr1490,,1.0,70.18703,1.51741e-05,M8,,,,,,,,,,,,-17.0,,10.1021/acsenergylett.7b00999,polymer_M8,Polymer Electrolyte,30101.160783957297,,,,,,,,,,,,,,,
1491.0,lit_tr1491,,1.0,55.05362,4.66972e-06,M8,,,,,,,,,,,,-17.0,,10.1021/acsenergylett.7b00999,polymer_M8,Polymer Electrolyte,30101.160783957297,,,,,,,,,,,,,,,
1492.0,lit_tr1492,,1.0,39.71791,1.0559e-06,M8,,,,,,,,,,,,-17.0,,10.1021/acsenergylett.7b00999,polymer_M8,Polymer Electrolyte,30101.160783957297,,,,,,,,,,,,,,,
1493.0,lit_tr1493,,1.0,25.02902,2.56714e-07,M8,,,,,,,,,,,,-17.0,,10.1021/acsenergylett.7b00999,polymer_M8,Polymer Electrolyte,30101.160783957297,,,,,,,,,,,,,,,
7863.0,lit_tr8825,,1.0,3.384,4.99403e-07,20190326_1_P_LiOEGnB__23,LiBOB,,,,,1/0.018,,,,,,,,10.1021/cm010699n,polymer_20190326_1_P_LiOEGnB__23,Polymer Electrolyte,11919.5788243991,O=C1O[B-]2(OC1=O)OC(=O)C(=O)O2,Li Salt,193.789,,,,,,,,,,,,
7864.0,lit_tr8826,,1.0,8.0473,1.93632e-06,20190326_1_P_LiOEGnB__23,LiBOB,,,,,1/0.018,,,,,,,,10.1021/cm010699n,polymer_20190326_1_P_LiOEGnB__23,Polymer Electrolyte,11919.5788243991,O=C1O[B-]2(OC1=O)OC(=O)C(=O)O2,Li Salt,193.789,,,,,,,,,,,,
7865.0,lit_tr8827,,1.0,14.05289,4.17017e-06,20190326_1_P_LiOEGnB__23,LiBOB,,,,,1/0.018,,,,,,,,10.1021/cm010699n,polymer_20190326_1_P_LiOEGnB__23,Polymer Electrolyte,11919.5788243991,O=C1O[B-]2(OC1=O)OC(=O)C(=O)O2,Li Salt,193.789,,,,,,,,,,,,
7866.0,lit_tr8828,,1.0,17.86222,4.89817e-06,20190326_1_P_LiOEGnB__23,LiBOB,,,,,1/0.018,,,,,,,,10.1021/cm010699n,polymer_20190326_1_P_LiOEGnB__23,Polymer Electrolyte,11919.5788243991,O=C1O[B-]2(OC1=O)OC(=O)C(=O)O2,Li Salt,193.789,,,,,,,,,,,,
7867.0,lit_tr8829,,1.0,24.93724,8.36809e-06,20190326_1_P_LiOEGnB__23,LiBOB,,,,,1/0.018,,,,,,,,10.1021/cm010699n,polymer_20190326_1_P_LiOEGnB__23,Polymer Electrolyte,11919.5788243991,O=C1O[B-]2(OC1=O)OC(=O)C(=O)O2,Li Salt,193.789,,,,,,,,,,,,
7868.0,lit_tr8830,,1.0,29.48158,1.1747e-05,20190326_1_P_LiOEGnB__23,LiBOB,,,,,1/0.018,,,,,,,,10.1021/cm010699n,polymer_20190326_1_P_LiOEGnB__23,Polymer Electrolyte,11919.5788243991,O=C1O[B-]2(OC1=O)OC(=O)C(=O)O2,Li Salt,193.789,,,,,,,,,,,,
7869.0,lit_tr8831,,1.0,34.84778,1.67883e-05,20190326_1_P_LiOEGnB__23,LiBOB,,,,,1/0.018,,,,,,,,10.1021/cm010699n,polymer_20190326_1_P_LiOEGnB__23,Polymer Electrolyte,11919.5788243991,O=C1O[B-]2(OC1=O)OC(=O)C(=O)O2,Li Salt,193.789,,,,,,,,,,,,
7870.0,lit_tr8832,,1.0,40.64375,2.1948e-05,20190326_1_P_LiOEGnB__23,LiBOB,,,,,1/0.018,,,,,,,,10.1021/cm010699n,polymer_20190326_1_P_LiOEGnB__23,Polymer Electrolyte,11919.5788243991,O=C1O[B-]2(OC1=O)OC(=O)C(=O)O2,Li Salt,193.789,,,,,,,,,,,,
7871.0,lit_tr8833,,1.0,44.71123,2.81807e-05,20190326_1_P_LiOEGnB__23,LiBOB,,,,,1/0.018,,,,,,,,10.1021/cm010699n,polymer_20190326_1_P_LiOEGnB__23,Polymer Electrolyte,11919.5788243991,O=C1O[B-]2(OC1=O)OC(=O)C(=O)O2,Li Salt,193.789,,,,,,,,,,,,
7872.0,lit_tr8834,,1.0,49.88371,3.43032e-05,20190326_1_P_LiOEGnB__23,LiBOB,,,,,1/0.018,,,,,,,,10.1021/cm010699n,polymer_20190326_1_P_LiOEGnB__23,Polymer Electrolyte,11919.5788243991,O=C1O[B-]2(OC1=O)OC(=O)C(=O)O2,Li Salt,193.789,,,,,,,,,,,,
7873.0,lit_tr8835,,1.0,55.74546,4.565e-05,20190326_1_P_LiOEGnB__23,LiBOB,,,,,1/0.018,,,,,,,,10.1021/cm010699n,polymer_20190326_1_P_LiOEGnB__23,Polymer Electrolyte,11919.5788243991,O=C1O[B-]2(OC1=O)OC(=O)C(=O)O2,Li Salt,193.789,,,,,,,,,,,,
7874.0,lit_tr8836,,1.0,60.48345,5.36178e-05,20190326_1_P_LiOEGnB__23,LiBOB,,,,,1/0.018,,,,,,,,10.1021/cm010699n,polymer_20190326_1_P_LiOEGnB__23,Polymer Electrolyte,11919.5788243991,O=C1O[B-]2(OC1=O)OC(=O)C(=O)O2,Li Salt,193.789,,,,,,,,,,,,
7875.0,lit_tr8837,,1.0,64.81109,6.29729e-05,20190326_1_P_LiOEGnB__23,LiBOB,,,,,1/0.018,,,,,,,,10.1021/cm010699n,polymer_20190326_1_P_LiOEGnB__23,Polymer Electrolyte,11919.5788243991,O=C1O[B-]2(OC1=O)OC(=O)C(=O)O2,Li Salt,193.789,,,,,,,,,,,,
7876.0,lit_tr8838,,1.0,70.94823,7.66564e-05,20190326_1_P_LiOEGnB__23,LiBOB,,,,,1/0.018,,,,,,,,10.1021/cm010699n,polymer_20190326_1_P_LiOEGnB__23,Polymer Electrolyte,11919.5788243991,O=C1O[B-]2(OC1=O)OC(=O)C(=O)O2,Li Salt,193.789,,,,,,,,,,,,
7877.0,lit_tr8839,,1.0,74.97109,9.49708e-05,20190326_1_P_LiOEGnB__23,LiBOB,,,,,1/0.018,,,,,,,,10.1021/cm010699n,polymer_20190326_1_P_LiOEGnB__23,Polymer Electrolyte,11919.5788243991,O=C1O[B-]2(OC1=O)OC(=O)C(=O)O2,Li Salt,193.789,,,,,,,,,,,,
7878.0,lit_tr8840,,1.0,80.28366,0.000107641,20190326_1_P_LiOEGnB__23,LiBOB,,,,,1/0.018,,,,,,,,10.1021/cm010699n,polymer_20190326_1_P_LiOEGnB__23,Polymer Electrolyte,11919.5788243991,O=C1O[B-]2(OC1=O)OC(=O)C(=O)O2,Li Salt,193.789,,,,,,,,,,,,
7879.0,lit_tr8841,,1.0,85.76089,0.000124196,20190326_1_P_LiOEGnB__23,LiBOB,,,,,1/0.018,,,,,,,,10.1021/cm010699n,polymer_20190326_1_P_LiOEGnB__23,Polymer Electrolyte,11919.5788243991,O=C1O[B-]2(OC1=O)OC(=O)C(=O)O2,Li Salt,193.789,,,,,,,,,,,,
7880.0,lit_tr8842,,1.0,90.45663,0.000133426,20190326_1_P_LiOEGnB__23,LiBOB,,,,,1/0.018,,,,,,,,10.1021/cm010699n,polymer_20190326_1_P_LiOEGnB__23,Polymer Electrolyte,11919.5788243991,O=C1O[B-]2(OC1=O)OC(=O)C(=O)O2,Li Salt,193.789,,,,,,,,,,,,
7881.0,lit_tr8843,,1.0,94.6268,0.000145912,20190326_1_P_LiOEGnB__23,LiBOB,,,,,1/0.018,,,,,,,,10.1021/cm010699n,polymer_20190326_1_P_LiOEGnB__23,Polymer Electrolyte,11919.5788243991,O=C1O[B-]2(OC1=O)OC(=O)C(=O)O2,Li Salt,193.789,,,,,,,,,,,,
7882.0,lit_tr8844,,1.0,98.89373,0.000159567,20190326_1_P_LiOEGnB__23,LiBOB,,,,,1/0.018,,,,,,,,10.1021/cm010699n,polymer_20190326_1_P_LiOEGnB__23,Polymer Electrolyte,11919.5788243991,O=C1O[B-]2(OC1=O)OC(=O)C(=O)O2,Li Salt,193.789,,,,,,,,,,,,
7883.0,lit_tr8845,,1.0,104.96791,0.00017766,20190326_1_P_LiOEGnB__23,LiBOB,,,,,1/0.018,,,,,,,,10.1021/cm010699n,polymer_20190326_1_P_LiOEGnB__23,Polymer Electrolyte,11919.5788243991,O=C1O[B-]2(OC1=O)OC(=O)C(=O)O2,Li Salt,193.789,,,,,,,,,,,,
7884.0,lit_tr8846,,1.0,109.47965,0.000197779,20190326_1_P_LiOEGnB__23,LiBOB,,,,,1/0.018,,,,,,,,10.1021/cm010699n,polymer_20190326_1_P_LiOEGnB__23,Polymer Electrolyte,11919.5788243991,O=C1O[B-]2(OC1=O)OC(=O)C(=O)O2,Li Salt,193.789,,,,,,,,,,,,
7885.0,lit_tr8847,,1.0,113.74095,0.0002014,20190326_1_P_LiOEGnB__23,LiBOB,,,,,1/0.018,,,,,,,,10.1021/cm010699n,polymer_20190326_1_P_LiOEGnB__23,Polymer Electrolyte,11919.5788243991,O=C1O[B-]2(OC1=O)OC(=O)C(=O)O2,Li Salt,193.789,,,,,,,,,,,,
7886.0,lit_tr8848,,1.0,119.20294,0.000228252,20190326_1_P_LiOEGnB__23,LiBOB,,,,,1/0.018,,,,,,,,10.1021/cm010699n,polymer_20190326_1_P_LiOEGnB__23,Polymer Electrolyte,11919.5788243991,O=C1O[B-]2(OC1=O)OC(=O)C(=O)O2,Li Salt,193.789,,,,,,,,,,,,
7887.0,lit_tr8849,,1.0,119.20294,0.000491169,20190326_1_P_LiOEGnB__14,LiBOB,,,,,1/0.027,,,,,,,,10.1021/cm010699n,polymer_20190326_1_P_LiOEGnB__14,Polymer Electrolyte,7775.8109913191,O=C1O[B-]2(OC1=O)OC(=O)C(=O)O2,Li Salt,193.789,,,,,,,,,,,,
7888.0,lit_tr8850,,1.0,114.82115,0.000433423,20190326_1_P_LiOEGnB__14,LiBOB,,,,,1/0.027,,,,,,,,10.1021/cm010699n,polymer_20190326_1_P_LiOEGnB__14,Polymer Electrolyte,7775.8109913191,O=C1O[B-]2(OC1=O)OC(=O)C(=O)O2,Li Salt,193.789,,,,,,,,,,,,
7889.0,lit_tr8851,,1.0,108.42895,0.000382405,20190326_1_P_LiOEGnB__14,LiBOB,,,,,1/0.027,,,,,,,,10.1021/cm010699n,polymer_20190326_1_P_LiOEGnB__14,Polymer Electrolyte,7775.8109913191,O=C1O[B-]2(OC1=O)OC(=O)C(=O)O2,Li Salt,193.789,,,,,,,,,,,,
7890.0,lit_tr8852,,1.0,103.26084,0.000331459,20190326_1_P_LiOEGnB__14,LiBOB,,,,,1/0.027,,,,,,,,10.1021/cm010699n,polymer_20190326_1_P_LiOEGnB__14,Polymer Electrolyte,7775.8109913191,O=C1O[B-]2(OC1=O)OC(=O)C(=O)O2,Li Salt,193.789,,,,,,,,,,,,
