Repository: spark8ku/HPG

# HPG-GAT: Hierarchical Polymer Graph-based Model for Ionic Conductivity Prediction

This repository provides:

- Preprocessed dataset used for training and evaluation
- Preprocessed Hierarchical Polymer Graph (HPG) representations of polymer electrolytes
- Scripts for loading and using the data

The original raw dataset can be found at:  
👉 https://github.com/KanHatakeyama/ion_predictor

File: data/processed_electrolytes.csv (part 27 of 39)
ID,title,subtitle,tags,Temperature,Conductivity,component1,component2,component3,component4,component5,component6,mol_ratio,wt_ratio,melting_temp,inorg_name,inorg_contain_ratio(wt),crystallinity,Tg,mp,reference,smiles1,type1,Mw1,smiles2,type2,Mw2,smiles3,type3,Mw3,smiles4,type4,Mw4,smiles5,type5,Mw5,smiles6,type6,Mw6
7891.0,lit_tr8853,,1.0,99.89251,0.00030857,20190326_1_P_LiOEGnB__14,LiBOB,,,,,1/0.027,,,,,,,,10.1021/cm010699n,polymer_20190326_1_P_LiOEGnB__14,Polymer Electrolyte,7775.8109913191,O=C1O[B-]2(OC1=O)OC(=O)C(=O)O2,Li Salt,193.789,,,,,,,,,,,,
7892.0,lit_tr8854,,1.0,93.65598,0.000267433,20190326_1_P_LiOEGnB__14,LiBOB,,,,,1/0.027,,,,,,,,10.1021/cm010699n,polymer_20190326_1_P_LiOEGnB__14,Polymer Electrolyte,7775.8109913191,O=C1O[B-]2(OC1=O)OC(=O)C(=O)O2,Li Salt,193.789,,,,,,,,,,,,
7893.0,lit_tr8855,,1.0,90.13976,0.000240241,20190326_1_P_LiOEGnB__14,LiBOB,,,,,1/0.027,,,,,,,,10.1021/cm010699n,polymer_20190326_1_P_LiOEGnB__14,Polymer Electrolyte,7775.8109913191,O=C1O[B-]2(OC1=O)OC(=O)C(=O)O2,Li Salt,193.789,,,,,,,,,,,,
7894.0,lit_tr8856,,1.0,84.22248,0.000197373,20190326_1_P_LiOEGnB__14,LiBOB,,,,,1/0.027,,,,,,,,10.1021/cm010699n,polymer_20190326_1_P_LiOEGnB__14,Polymer Electrolyte,7775.8109913191,O=C1O[B-]2(OC1=O)OC(=O)C(=O)O2,Li Salt,193.789,,,,,,,,,,,,
7895.0,lit_tr8857,,1.0,79.68538,0.000171078,20190326_1_P_LiOEGnB__14,LiBOB,,,,,1/0.027,,,,,,,,10.1021/cm010699n,polymer_20190326_1_P_LiOEGnB__14,Polymer Electrolyte,7775.8109913191,O=C1O[B-]2(OC1=O)OC(=O)C(=O)O2,Li Salt,193.789,,,,,,,,,,,,
7896.0,lit_tr8858,,1.0,74.68062,0.000143086,20190326_1_P_LiOEGnB__14,LiBOB,,,,,1/0.027,,,,,,,,10.1021/cm010699n,polymer_20190326_1_P_LiOEGnB__14,Polymer Electrolyte,7775.8109913191,O=C1O[B-]2(OC1=O)OC(=O)C(=O)O2,Li Salt,193.789,,,,,,,,,,,,
7897.0,lit_tr8859,,1.0,69.53393,0.000121823,20190326_1_P_LiOEGnB__14,LiBOB,,,,,1/0.027,,,,,,,,10.1021/cm010699n,polymer_20190326_1_P_LiOEGnB__14,Polymer Electrolyte,7775.8109913191,O=C1O[B-]2(OC1=O)OC(=O)C(=O)O2,Li Salt,193.789,,,,,,,,,,,,
7898.0,lit_tr8860,,1.0,64.264,0.000100085,20190326_1_P_LiOEGnB__14,LiBOB,,,,,1/0.027,,,,,,,,10.1021/cm010699n,polymer_20190326_1_P_LiOEGnB__14,Polymer Electrolyte,7775.8109913191,O=C1O[B-]2(OC1=O)OC(=O)C(=O)O2,Li Salt,193.789,,,,,,,,,,,,
7899.0,lit_tr8861,,1.0,59.95028,8.52165e-05,20190326_1_P_LiOEGnB__14,LiBOB,,,,,1/0.027,,,,,,,,10.1021/cm010699n,polymer_20190326_1_P_LiOEGnB__14,Polymer Electrolyte,7775.8109913191,O=C1O[B-]2(OC1=O)OC(=O)C(=O)O2,Li Salt,193.789,,,,,,,,,,,,
7900.0,lit_tr8862,,1.0,55.22731,6.63676e-05,20190326_1_P_LiOEGnB__14,LiBOB,,,,,1/0.027,,,,,,,,10.1021/cm010699n,polymer_20190326_1_P_LiOEGnB__14,Polymer Electrolyte,7775.8109913191,O=C1O[B-]2(OC1=O)OC(=O)C(=O)O2,Li Salt,193.789,,,,,,,,,,,,
7901.0,lit_tr8863,,1.0,50.38512,5.07734e-05,20190326_1_P_LiOEGnB__14,LiBOB,,,,,1/0.027,,,,,,,,10.1021/cm010699n,polymer_20190326_1_P_LiOEGnB__14,Polymer Electrolyte,7775.8109913191,O=C1O[B-]2(OC1=O)OC(=O)C(=O)O2,Li Salt,193.789,,,,,,,,,,,,
7902.0,lit_tr8864,,1.0,44.46905,3.74782e-05,20190326_1_P_LiOEGnB__14,LiBOB,,,,,1/0.027,,,,,,,,10.1021/cm010699n,polymer_20190326_1_P_LiOEGnB__14,Polymer Electrolyte,7775.8109913191,O=C1O[B-]2(OC1=O)OC(=O)C(=O)O2,Li Salt,193.789,,,,,,,,,,,,
7903.0,lit_tr8865,,1.0,40.64375,2.97149e-05,20190326_1_P_LiOEGnB__14,LiBOB,,,,,1/0.027,,,,,,,,10.1021/cm010699n,polymer_20190326_1_P_LiOEGnB__14,Polymer Electrolyte,7775.8109913191,O=C1O[B-]2(OC1=O)OC(=O)C(=O)O2,Li Salt,193.789,,,,,,,,,,,,
7904.0,lit_tr8866,,1.0,35.30357,2.15471e-05,20190326_1_P_LiOEGnB__14,LiBOB,,,,,1/0.027,,,,,,,,10.1021/cm010699n,polymer_20190326_1_P_LiOEGnB__14,Polymer Electrolyte,7775.8109913191,O=C1O[B-]2(OC1=O)OC(=O)C(=O)O2,Li Salt,193.789,,,,,,,,,,,,
7905.0,lit_tr8867,,1.0,29.04282,1.33071e-05,20190326_1_P_LiOEGnB__14,LiBOB,,,,,1/0.027,,,,,,,,10.1021/cm010699n,polymer_20190326_1_P_LiOEGnB__14,Polymer Electrolyte,7775.8109913191,O=C1O[B-]2(OC1=O)OC(=O)C(=O)O2,Li Salt,193.789,,,,,,,,,,,,
7906.0,lit_tr8868,,1.0,24.51155,9.31199e-06,20190326_1_P_LiOEGnB__14,LiBOB,,,,,1/0.027,,,,,,,,10.1021/cm010699n,polymer_20190326_1_P_LiOEGnB__14,Polymer Electrolyte,7775.8109913191,O=C1O[B-]2(OC1=O)OC(=O)C(=O)O2,Li Salt,193.789,,,,,,,,,,,,
7907.0,lit_tr8869,,1.0,19.908,6.17687e-06,20190326_1_P_LiOEGnB__14,LiBOB,,,,,1/0.027,,,,,,,,10.1021/cm010699n,polymer_20190326_1_P_LiOEGnB__14,Polymer Electrolyte,7775.8109913191,O=C1O[B-]2(OC1=O)OC(=O)C(=O)O2,Li Salt,193.789,,,,,,,,,,,,
7908.0,lit_tr8870,,1.0,13.2636,3.42742e-06,20190326_1_P_LiOEGnB__14,LiBOB,,,,,1/0.027,,,,,,,,10.1021/cm010699n,polymer_20190326_1_P_LiOEGnB__14,Polymer Electrolyte,7775.8109913191,O=C1O[B-]2(OC1=O)OC(=O)C(=O)O2,Li Salt,193.789,,,,,,,,,,,,
7909.0,lit_tr8871,,1.0,7.85775,1.56346e-06,20190326_1_P_LiOEGnB__14,LiBOB,,,,,1/0.027,,,,,,,,10.1021/cm010699n,polymer_20190326_1_P_LiOEGnB__14,Polymer Electrolyte,7775.8109913191,O=C1O[B-]2(OC1=O)OC(=O)C(=O)O2,Li Salt,193.789,,,,,,,,,,,,
7910.0,lit_tr8872,,1.0,1.5617,6.75949e-07,20190326_1_P_LiOEGnB__14,LiBOB,,,,,1/0.027,,,,,,,,10.1021/cm010699n,polymer_20190326_1_P_LiOEGnB__14,Polymer Electrolyte,7775.8109913191,O=C1O[B-]2(OC1=O)OC(=O)C(=O)O2,Li Salt,193.789,,,,,,,,,,,,
7911.0,lit_tr8873,,1.0,119.20294,0.000320238,20190326_1_P_LiOEGnB__9,LiBOB,,,,,1/0.014,,,,,,,,10.1021/cm010699n,polymer_20190326_1_P_LiOEGnB__9,Polymer Electrolyte,3632.0431582391,O=C1O[B-]2(OC1=O)OC(=O)C(=O)O2,Li Salt,193.789,,,,,,,,,,,,
7912.0,lit_tr8874,,1.0,114.10035,0.000292826,20190326_1_P_LiOEGnB__9,LiBOB,,,,,1/0.014,,,,,,,,10.1021/cm010699n,polymer_20190326_1_P_LiOEGnB__9,Polymer Electrolyte,3632.0431582391,O=C1O[B-]2(OC1=O)OC(=O)C(=O)O2,Li Salt,193.789,,,,,,,,,,,,
7913.0,lit_tr8875,,1.0,109.12877,0.000258386,20190326_1_P_LiOEGnB__9,LiBOB,,,,,1/0.014,,,,,,,,10.1021/cm010699n,polymer_20190326_1_P_LiOEGnB__9,Polymer Electrolyte,3632.0431582391,O=C1O[B-]2(OC1=O)OC(=O)C(=O)O2,Li Salt,193.789,,,,,,,,,,,,
7914.0,lit_tr8876,,1.0,104.62526,0.000212314,20190326_1_P_LiOEGnB__9,LiBOB,,,,,1/0.014,,,,,,,,10.1021/cm010699n,polymer_20190326_1_P_LiOEGnB__9,Polymer Electrolyte,3632.0431582391,O=C1O[B-]2(OC1=O)OC(=O)C(=O)O2,Li Salt,193.789,,,,,,,,,,,,
7915.0,lit_tr8877,,1.0,99.89251,0.000187342,20190326_1_P_LiOEGnB__9,LiBOB,,,,,1/0.014,,,,,,,,10.1021/cm010699n,polymer_20190326_1_P_LiOEGnB__9,Polymer Electrolyte,3632.0431582391,O=C1O[B-]2(OC1=O)OC(=O)C(=O)O2,Li Salt,193.789,,,,,,,,,,,,
7916.0,lit_tr8878,,1.0,94.30262,0.000162375,20190326_1_P_LiOEGnB__9,LiBOB,,,,,1/0.014,,,,,,,,10.1021/cm010699n,polymer_20190326_1_P_LiOEGnB__9,Polymer Electrolyte,3632.0431582391,O=C1O[B-]2(OC1=O)OC(=O)C(=O)O2,Li Salt,193.789,,,,,,,,,,,,
7917.0,lit_tr8879,,1.0,90.13976,0.000135822,20190326_1_P_LiOEGnB__9,LiBOB,,,,,1/0.014,,,,,,,,10.1021/cm010699n,polymer_20190326_1_P_LiOEGnB__9,Polymer Electrolyte,3632.0431582391,O=C1O[B-]2(OC1=O)OC(=O)C(=O)O2,Li Salt,193.789,,,,,,,,,,,,
7918.0,lit_tr8880,,1.0,85.14394,0.000113602,20190326_1_P_LiOEGnB__9,LiBOB,,,,,1/0.014,,,,,,,,10.1021/cm010699n,polymer_20190326_1_P_LiOEGnB__9,Polymer Electrolyte,3632.0431582391,O=C1O[B-]2(OC1=O)OC(=O)C(=O)O2,Li Salt,193.789,,,,,,,,,,,,
7919.0,lit_tr8881,,1.0,80.28366,0.000100235,20190326_1_P_LiOEGnB__9,LiBOB,,,,,1/0.014,,,,,,,,10.1021/cm010699n,polymer_20190326_1_P_LiOEGnB__9,Polymer Electrolyte,3632.0431582391,O=C1O[B-]2(OC1=O)OC(=O)C(=O)O2,Li Salt,193.789,,,,,,,,,,,,
7920.0,lit_tr8882,,1.0,74.97109,7.8064e-05,20190326_1_P_LiOEGnB__9,LiBOB,,,,,1/0.014,,,,,,,,10.1021/cm010699n,polymer_20190326_1_P_LiOEGnB__9,Polymer Electrolyte,3632.0431582391,O=C1O[B-]2(OC1=O)OC(=O)C(=O)O2,Li Salt,193.789,,,,,,,,,,,,
7921.0,lit_tr8883,,1.0,69.25246,6.52859e-05,20190326_1_P_LiOEGnB__9,LiBOB,,,,,1/0.014,,,,,,,,10.1021/cm010699n,polymer_20190326_1_P_LiOEGnB__9,Polymer Electrolyte,3632.0431582391,O=C1O[B-]2(OC1=O)OC(=O)C(=O)O2,Li Salt,193.789,,,,,,,,,,,,
7922.0,lit_tr8884,,1.0,65.08529,4.99512e-05,20190326_1_P_LiOEGnB__9,LiBOB,,,,,1/0.014,,,,,,,,10.1021/cm010699n,polymer_20190326_1_P_LiOEGnB__9,Polymer Electrolyte,3632.0431582391,O=C1O[B-]2(OC1=O)OC(=O)C(=O)O2,Li Salt,193.789,,,,,,,,,,,,
7923.0,lit_tr8885,,1.0,58.62477,3.88963e-05,20190326_1_P_LiOEGnB__9,LiBOB,,,,,1/0.014,,,,,,,,10.1021/cm010699n,polymer_20190326_1_P_LiOEGnB__9,Polymer Electrolyte,3632.0431582391,O=C1O[B-]2(OC1=O)OC(=O)C(=O)O2,Li Salt,193.789,,,,,,,,,,,,
7924.0,lit_tr8886,,1.0,53.93905,2.82086e-05,20190326_1_P_LiOEGnB__9,LiBOB,,,,,1/0.014,,,,,,,,10.1021/cm010699n,polymer_20190326_1_P_LiOEGnB__9,Polymer Electrolyte,3632.0431582391,O=C1O[B-]2(OC1=O)OC(=O)C(=O)O2,Li Salt,193.789,,,,,,,,,,,,
7925.0,lit_tr8887,,1.0,49.38385,2.15811e-05,20190326_1_P_LiOEGnB__9,LiBOB,,,,,1/0.014,,,,,,,,10.1021/cm010699n,polymer_20190326_1_P_LiOEGnB__9,Polymer Electrolyte,3632.0431582391,O=C1O[B-]2(OC1=O)OC(=O)C(=O)O2,Li Salt,193.789,,,,,,,,,,,,
7926.0,lit_tr8888,,1.0,44.71123,1.65102e-05,20190326_1_P_LiOEGnB__9,LiBOB,,,,,1/0.014,,,,,,,,10.1021/cm010699n,polymer_20190326_1_P_LiOEGnB__9,Polymer Electrolyte,3632.0431582391,O=C1O[B-]2(OC1=O)OC(=O)C(=O)O2,Li Salt,193.789,,,,,,,,,,,,
7927.0,lit_tr8889,,1.0,40.17206,1.26309e-05,20190326_1_P_LiOEGnB__9,LiBOB,,,,,1/0.014,,,,,,,,10.1021/cm010699n,polymer_20190326_1_P_LiOEGnB__9,Polymer Electrolyte,3632.0431582391,O=C1O[B-]2(OC1=O)OC(=O)C(=O)O2,Li Salt,193.789,,,,,,,,,,,,
7928.0,lit_tr8890,,1.0,34.39334,7.5281e-06,20190326_1_P_LiOEGnB__9,LiBOB,,,,,1/0.014,,,,,,,,10.1021/cm010699n,polymer_20190326_1_P_LiOEGnB__9,Polymer Electrolyte,3632.0431582391,O=C1O[B-]2(OC1=O)OC(=O)C(=O)O2,Li Salt,193.789,,,,,,,,,,,,
7929.0,lit_tr8891,,1.0,29.48158,5.08337e-06,20190326_1_P_LiOEGnB__9,LiBOB,,,,,1/0.014,,,,,,,,10.1021/cm010699n,polymer_20190326_1_P_LiOEGnB__9,Polymer Electrolyte,3632.0431582391,O=C1O[B-]2(OC1=O)OC(=O)C(=O)O2,Li Salt,193.789,,,,,,,,,,,,
7930.0,lit_tr8892,,1.0,25.15054,3.31254e-06,20190326_1_P_LiOEGnB__9,LiBOB,,,,,1/0.014,,,,,,,,10.1021/cm010699n,polymer_20190326_1_P_LiOEGnB__9,Polymer Electrolyte,3632.0431582391,O=C1O[B-]2(OC1=O)OC(=O)C(=O)O2,Li Salt,193.789,,,,,,,,,,,,
7931.0,lit_tr8893,,1.0,19.08624,1.90496e-06,20190326_1_P_LiOEGnB__9,LiBOB,,,,,1/0.014,,,,,,,,10.1021/cm010699n,polymer_20190326_1_P_LiOEGnB__9,Polymer Electrolyte,3632.0431582391,O=C1O[B-]2(OC1=O)OC(=O)C(=O)O2,Li Salt,193.789,,,,,,,,,,,,
7932.0,lit_tr8894,,1.0,13.85516,1.09559e-06,20190326_1_P_LiOEGnB__9,LiBOB,,,,,1/0.014,,,,,,,,10.1021/cm010699n,polymer_20190326_1_P_LiOEGnB__9,Polymer Electrolyte,3632.0431582391,O=C1O[B-]2(OC1=O)OC(=O)C(=O)O2,Li Salt,193.789,,,,,,,,,,,,
7933.0,lit_tr8895,,1.0,9.38135,6.19016e-07,20190326_1_P_LiOEGnB__9,LiBOB,,,,,1/0.014,,,,,,,,10.1021/cm010699n,polymer_20190326_1_P_LiOEGnB__9,Polymer Electrolyte,3632.0431582391,O=C1O[B-]2(OC1=O)OC(=O)C(=O)O2,Li Salt,193.789,,,,,,,,,,,,
7934.0,lit_tr8896,,1.0,120.3139,9.53216e-05,20190326_1_P_LiOEGnB__5,LiBOB,,,,,1/0.00667,,,,,,,,10.1021/cm010699n,polymer_20190326_1_P_LiOEGnB__5,Polymer Electrolyte,3632.0431582391,O=C1O[B-]2(OC1=O)OC(=O)C(=O)O2,Li Salt,193.789,,,,,,,,,,,,
7935.0,lit_tr8897,,1.0,114.10035,7.97251e-05,20190326_1_P_LiOEGnB__5,LiBOB,,,,,1/0.00667,,,,,,,,10.1021/cm010699n,polymer_20190326_1_P_LiOEGnB__5,Polymer Electrolyte,3632.0431582391,O=C1O[B-]2(OC1=O)OC(=O)C(=O)O2,Li Salt,193.789,,,,,,,,,,,,
7936.0,lit_tr8898,,1.0,110.18333,6.32191e-05,20190326_1_P_LiOEGnB__5,LiBOB,,,,,1/0.00667,,,,,,,,10.1021/cm010699n,polymer_20190326_1_P_LiOEGnB__5,Polymer Electrolyte,3632.0431582391,O=C1O[B-]2(OC1=O)OC(=O)C(=O)O2,Li Salt,193.789,,,,,,,,,,,,
7937.0,lit_tr8899,,1.0,104.96791,5.28779e-05,20190326_1_P_LiOEGnB__5,LiBOB,,,,,1/0.00667,,,,,,,,10.1021/cm010699n,polymer_20190326_1_P_LiOEGnB__5,Polymer Electrolyte,3632.0431582391,O=C1O[B-]2(OC1=O)OC(=O)C(=O)O2,Li Salt,193.789,,,,,,,,,,,,
7938.0,lit_tr8900,,1.0,99.89251,4.04577e-05,20190326_1_P_LiOEGnB__5,LiBOB,,,,,1/0.00667,,,,,,,,10.1021/cm010699n,polymer_20190326_1_P_LiOEGnB__5,Polymer Electrolyte,3632.0431582391,O=C1O[B-]2(OC1=O)OC(=O)C(=O)O2,Li Salt,193.789,,,,,,,,,,,,
7939.0,lit_tr8901,,1.0,94.95155,3.44483e-05,20190326_1_P_LiOEGnB__5,LiBOB,,,,,1/0.00667,,,,,,,,10.1021/cm010699n,polymer_20190326_1_P_LiOEGnB__5,Polymer Electrolyte,3632.0431582391,O=C1O[B-]2(OC1=O)OC(=O)C(=O)O2,Li Salt,193.789,,,,,,,,,,,,
7940.0,lit_tr8902,,1.0,89.50768,2.589e-05,20190326_1_P_LiOEGnB__5,LiBOB,,,,,1/0.00667,,,,,,,,10.1021/cm010699n,polymer_20190326_1_P_LiOEGnB__5,Polymer Electrolyte,3632.0431582391,O=C1O[B-]2(OC1=O)OC(=O)C(=O)O2,Li Salt,193.789,,,,,,,,,,,,
7941.0,lit_tr8903,,1.0,84.52911,1.91147e-05,20190326_1_P_LiOEGnB__5,LiBOB,,,,,1/0.00667,,,,,,,,10.1021/cm010699n,polymer_20190326_1_P_LiOEGnB__5,Polymer Electrolyte,3632.0431582391,O=C1O[B-]2(OC1=O)OC(=O)C(=O)O2,Li Salt,193.789,,,,,,,,,,,,
7942.0,lit_tr8904,,1.0,79.68538,1.41125e-05,20190326_1_P_LiOEGnB__5,LiBOB,,,,,1/0.00667,,,,,,,,10.1021/cm010699n,polymer_20190326_1_P_LiOEGnB__5,Polymer Electrolyte,3632.0431582391,O=C1O[B-]2(OC1=O)OC(=O)C(=O)O2,Li Salt,193.789,,,,,,,,,,,,
7943.0,lit_tr8905,,1.0,74.68062,1.07971e-05,20190326_1_P_LiOEGnB__5,LiBOB,,,,,1/0.00667,,,,,,,,10.1021/cm010699n,polymer_20190326_1_P_LiOEGnB__5,Polymer Electrolyte,3632.0431582391,O=C1O[B-]2(OC1=O)OC(=O)C(=O)O2,Li Salt,193.789,,,,,,,,,,,,
7944.0,lit_tr8906,,1.0,69.25246,7.55591e-06,20190326_1_P_LiOEGnB__5,LiBOB,,,,,1/0.00667,,,,,,,,10.1021/cm010699n,polymer_20190326_1_P_LiOEGnB__5,Polymer Electrolyte,3632.0431582391,O=C1O[B-]2(OC1=O)OC(=O)C(=O)O2,Li Salt,193.789,,,,,,,,,,,,
7945.0,lit_tr8907,,1.0,65.08529,5.19486e-06,20190326_1_P_LiOEGnB__5,LiBOB,,,,,1/0.00667,,,,,,,,10.1021/cm010699n,polymer_20190326_1_P_LiOEGnB__5,Polymer Electrolyte,3632.0431582391,O=C1O[B-]2(OC1=O)OC(=O)C(=O)O2,Li Salt,193.789,,,,,,,,,,,,
7946.0,lit_tr8908,,1.0,59.41881,3.63523e-06,20190326_1_P_LiOEGnB__5,LiBOB,,,,,1/0.00667,,,,,,,,10.1021/cm010699n,polymer_20190326_1_P_LiOEGnB__5,Polymer Electrolyte,3632.0431582391,O=C1O[B-]2(OC1=O)OC(=O)C(=O)O2,Li Salt,193.789,,,,,,,,,,,,
7947.0,lit_tr8909,,1.0,53.93905,2.4114e-06,20190326_1_P_LiOEGnB__5,LiBOB,,,,,1/0.00667,,,,,,,,10.1021/cm010699n,polymer_20190326_1_P_LiOEGnB__5,Polymer Electrolyte,3632.0431582391,O=C1O[B-]2(OC1=O)OC(=O)C(=O)O2,Li Salt,193.789,,,,,,,,,,,,
7948.0,lit_tr8910,,1.0,49.1345,1.4896e-06,20190326_1_P_LiOEGnB__5,LiBOB,,,,,1/0.00667,,,,,,,,10.1021/cm010699n,polymer_20190326_1_P_LiOEGnB__5,Polymer Electrolyte,3632.0431582391,O=C1O[B-]2(OC1=O)OC(=O)C(=O)O2,Li Salt,193.789,,,,,,,,,,,,
7949.0,lit_tr8911,,1.0,44.71123,8.41751e-07,20190326_1_P_LiOEGnB__5,LiBOB,,,,,1/0.00667,,,,,,,,10.1021/cm010699n,polymer_20190326_1_P_LiOEGnB__5,Polymer Electrolyte,3632.0431582391,O=C1O[B-]2(OC1=O)OC(=O)C(=O)O2,Li Salt,193.789,,,,,,,,,,,,
7950.0,lit_tr8912,,1.0,39.93674,5.19964e-07,20190326_1_P_LiOEGnB__5,LiBOB,,,,,1/0.00667,,,,,,,,10.1021/cm010699n,polymer_20190326_1_P_LiOEGnB__5,Polymer Electrolyte,3632.0431582391,O=C1O[B-]2(OC1=O)OC(=O)C(=O)O2,Li Salt,193.789,,,,,,,,,,,,
7951.0,lit_tr8913,,1.0,119.20294,3.51334e-05,20190326_1_P_LiOEGnB__3,LiBOB,,,,,1/0.00125,,,,,,,,10.1021/cm010699n,polymer_20190326_1_P_LiOEGnB__3,Polymer Electrolyte,2711.2058619991003,O=C1O[B-]2(OC1=O)OC(=O)C(=O)O2,Li Salt,193.789,,,,,,,,,,,,
7952.0,lit_tr8914,,1.0,114.82115,2.59419e-05,20190326_1_P_LiOEGnB__3,LiBOB,,,,,1/0.00125,,,,,,,,10.1021/cm010699n,polymer_20190326_1_P_LiOEGnB__3,Polymer Electrolyte,2711.2058619991003,O=C1O[B-]2(OC1=O)OC(=O)C(=O)O2,Li Salt,193.789,,,,,,,,,,,,
7953.0,lit_tr8915,,1.0,109.83117,2.0206e-05,20190326_1_P_LiOEGnB__3,LiBOB,,,,,1/0.00125,,,,,,,,10.1021/cm010699n,polymer_20190326_1_P_LiOEGnB__3,Polymer Electrolyte,2711.2058619991003,O=C1O[B-]2(OC1=O)OC(=O)C(=O)O2,Li Salt,193.789,,,,,,,,,,,,
7954.0,lit_tr8916,,1.0,104.62526,1.57379e-05,20190326_1_P_LiOEGnB__3,LiBOB,,,,,1/0.00125,,,,,,,,10.1021/cm010699n,polymer_20190326_1_P_LiOEGnB__3,Polymer Electrolyte,2711.2058619991003,O=C1O[B-]2(OC1=O)OC(=O)C(=O)O2,Li Salt,193.789,,,,,,,,,,,,
7955.0,lit_tr8917,,1.0,98.89373,1.16191e-05,20190326_1_P_LiOEGnB__3,LiBOB,,,,,1/0.00125,,,,,,,,10.1021/cm010699n,polymer_20190326_1_P_LiOEGnB__3,Polymer Electrolyte,2711.2058619991003,O=C1O[B-]2(OC1=O)OC(=O)C(=O)O2,Li Salt,193.789,,,,,,,,,,,,
7956.0,lit_tr8918,,1.0,94.30262,8.57886e-06,20190326_1_P_LiOEGnB__3,LiBOB,,,,,1/0.00125,,,,,,,,10.1021/cm010699n,polymer_20190326_1_P_LiOEGnB__3,Polymer Electrolyte,2711.2058619991003,O=C1O[B-]2(OC1=O)OC(=O)C(=O)O2,Li Salt,193.789,,,,,,,,,,,,
7957.0,lit_tr8919,,1.0,90.13976,6.44822e-06,20190326_1_P_LiOEGnB__3,LiBOB,,,,,1/0.00125,,,,,,,,10.1021/cm010699n,polymer_20190326_1_P_LiOEGnB__3,Polymer Electrolyte,2711.2058619991003,O=C1O[B-]2(OC1=O)OC(=O)C(=O)O2,Li Salt,193.789,,,,,,,,,,,,
7958.0,lit_tr8920,,1.0,85.14394,4.43318e-06,20190326_1_P_LiOEGnB__3,LiBOB,,,,,1/0.00125,,,,,,,,10.1021/cm010699n,polymer_20190326_1_P_LiOEGnB__3,Polymer Electrolyte,2711.2058619991003,O=C1O[B-]2(OC1=O)OC(=O)C(=O)O2,Li Salt,193.789,,,,,,,,,,,,
7959.0,lit_tr8921,,1.0,79.98427,3.10255e-06,20190326_1_P_LiOEGnB__3,LiBOB,,,,,1/0.00125,,,,,,,,10.1021/cm010699n,polymer_20190326_1_P_LiOEGnB__3,Polymer Electrolyte,2711.2058619991003,O=C1O[B-]2(OC1=O)OC(=O)C(=O)O2,Li Salt,193.789,,,,,,,,,,,,
7960.0,lit_tr8922,,1.0,75.26204,2.02197e-06,20190326_1_P_LiOEGnB__3,LiBOB,,,,,1/0.00125,,,,,,,,10.1021/cm010699n,polymer_20190326_1_P_LiOEGnB__3,Polymer Electrolyte,2711.2058619991003,O=C1O[B-]2(OC1=O)OC(=O)C(=O)O2,Li Salt,193.789,,,,,,,,,,,,
7961.0,lit_tr8923,,1.0,70.09825,1.22701e-06,20190326_1_P_LiOEGnB__3,LiBOB,,,,,1/0.00125,,,,,,,,10.1021/cm010699n,polymer_20190326_1_P_LiOEGnB__3,Polymer Electrolyte,2711.2058619991003,O=C1O[B-]2(OC1=O)OC(=O)C(=O)O2,Li Salt,193.789,,,,,,,,,,,,
7962.0,lit_tr8924,,1.0,63.71869,6.68996e-07,20190326_1_P_LiOEGnB__3,LiBOB,,,,,1/0.00125,,,,,,,,10.1021/cm010699n,polymer_20190326_1_P_LiOEGnB__3,Polymer Electrolyte,2711.2058619991003,O=C1O[B-]2(OC1=O)OC(=O)C(=O)O2,Li Salt,193.789,,,,,,,,,,,,
7963.0,lit_tr8925,,1.0,58.36093,4.28245e-07,20190326_1_P_LiOEGnB__3,LiBOB,,,,,1/0.00125,,,,,,,,10.1021/cm010699n,polymer_20190326_1_P_LiOEGnB__3,Polymer Electrolyte,2711.2058619991003,O=C1O[B-]2(OC1=O)OC(=O)C(=O)O2,Li Salt,193.789,,,,,,,,,,,,
7964.0,lit_tr8926,,1.0,120.5306,0.000124149,20190326_1_P_LiOPGnB_7,LiBOB,,,,,1/0.04875,,,,,,,,10.1021/cm010699n,polymer_20190326_1_P_LiOPGnB_7,Polymer Electrolyte,5533.975958959099,O=C1O[B-]2(OC1=O)OC(=O)C(=O)O2,Li Salt,193.789,,,,,,,,,,,,
7965.0,lit_tr8927,,1.0,114.6867,0.000114113,20190326_1_P_LiOPGnB_7,LiBOB,,,,,1/0.04875,,,,,,,,10.1021/cm010699n,polymer_20190326_1_P_LiOPGnB_7,Polymer Electrolyte,5533.975958959099,O=C1O[B-]2(OC1=O)OC(=O)C(=O)O2,Li Salt,193.789,,,,,,,,,,,,
7966.0,lit_tr8928,,1.0,108.65731,9.77485e-05,20190326_1_P_LiOPGnB_7,LiBOB,,,,,1/0.04875,,,,,,,,10.1021/cm010699n,polymer_20190326_1_P_LiOPGnB_7,Polymer Electrolyte,5533.975958959099,O=C1O[B-]2(OC1=O)OC(=O)C(=O)O2,Li Salt,193.789,,,,,,,,,,,,
7967.0,lit_tr8929,,1.0,103.82477,8.13966e-05,20190326_1_P_LiOPGnB_7,LiBOB,,,,,1/0.04875,,,,,,,,10.1021/cm010699n,polymer_20190326_1_P_LiOPGnB_7,Polymer Electrolyte,5533.975958959099,O=C1O[B-]2(OC1=O)OC(=O)C(=O)O2,Li Salt,193.789,,,,,,,,,,,,
7968.0,lit_tr8930,,1.0,100.77663,6.87356e-05,20190326_1_P_LiOPGnB_7,LiBOB,,,,,1/0.04875,,,,,,,,10.1021/cm010699n,polymer_20190326_1_P_LiOPGnB_7,Polymer Electrolyte,5533.975958959099,O=C1O[B-]2(OC1=O)OC(=O)C(=O)O2,Li Salt,193.789,,,,,,,,,,,,
7969.0,lit_tr8931,,1.0,94.84072,5.64403e-05,20190326_1_P_LiOPGnB_7,LiBOB,,,,,1/0.04875,,,,,,,,10.1021/cm010699n,polymer_20190326_1_P_LiOPGnB_7,Polymer Electrolyte,5533.975958959099,O=C1O[B-]2(OC1=O)OC(=O)C(=O)O2,Li Salt,193.789,,,,,,,,,,,,
7970.0,lit_tr8932,,1.0,89.40107,4.50543e-05,20190326_1_P_LiOPGnB_7,LiBOB,,,,,1/0.04875,,,,,,,,10.1021/cm010699n,polymer_20190326_1_P_LiOPGnB_7,Polymer Electrolyte,5533.975958959099,O=C1O[B-]2(OC1=O)OC(=O)C(=O)O2,Li Salt,193.789,,,,,,,,,,,,
7971.0,lit_tr8933,,1.0,83.20361,3.44773e-05,20190326_1_P_LiOPGnB_7,LiBOB,,,,,1/0.04875,,,,,,,,10.1021/cm010699n,polymer_20190326_1_P_LiOPGnB_7,Polymer Electrolyte,5533.975958959099,O=C1O[B-]2(OC1=O)OC(=O)C(=O)O2,Li Salt,193.789,,,,,,,,,,,,
7972.0,lit_tr8934,,1.0,77.80444,2.71372e-05,20190326_1_P_LiOPGnB_7,LiBOB,,,,,1/0.04875,,,,,,,,10.1021/cm010699n,polymer_20190326_1_P_LiOPGnB_7,Polymer Electrolyte,5533.975958959099,O=C1O[B-]2(OC1=O)OC(=O)C(=O)O2,Li Salt,193.789,,,,,,,,,,,,
7973.0,lit_tr8935,,1.0,74.29145,2.22801e-05,20190326_1_P_LiOPGnB_7,LiBOB,,,,,1/0.04875,,,,,,,,10.1021/cm010699n,polymer_20190326_1_P_LiOPGnB_7,Polymer Electrolyte,5533.975958959099,O=C1O[B-]2(OC1=O)OC(=O)C(=O)O2,Li Salt,193.789,,,,,,,,,,,,
7974.0,lit_tr8936,,1.0,69.15444,1.70489e-05,20190326_1_P_LiOPGnB_7,LiBOB,,,,,1/0.04875,,,,,,,,10.1021/cm010699n,polymer_20190326_1_P_LiOPGnB_7,Polymer Electrolyte,5533.975958959099,O=C1O[B-]2(OC1=O)OC(=O)C(=O)O2,Li Salt,193.789,,,,,,,,,,,,
7975.0,lit_tr8937,,1.0,63.62208,1.26836e-05,20190326_1_P_LiOPGnB_7,LiBOB,,,,,1/0.04875,,,,,,,,10.1021/cm010699n,polymer_20190326_1_P_LiOPGnB_7,Polymer Electrolyte,5533.975958959099,O=C1O[B-]2(OC1=O)OC(=O)C(=O)O2,Li Salt,193.789,,,,,,,,,,,,
7976.0,lit_tr8938,,1.0,58.52337,8.91822e-06,20190326_1_P_LiOPGnB_7,LiBOB,,,,,1/0.04875,,,,,,,,10.1021/cm010699n,polymer_20190326_1_P_LiOPGnB_7,Polymer Electrolyte,5533.975958959099,O=C1O[B-]2(OC1=O)OC(=O)C(=O)O2,Li Salt,193.789,,,,,,,,,,,,
7977.0,lit_tr8939,,1.0,53.31852,6.01099e-06,20190326_1_P_LiOPGnB_7,LiBOB,,,,,1/0.04875,,,,,,,,10.1021/cm010699n,polymer_20190326_1_P_LiOPGnB_7,Polymer Electrolyte,5533.975958959099,O=C1O[B-]2(OC1=O)OC(=O)C(=O)O2,Li Salt,193.789,,,,,,,,,,,,
7978.0,lit_tr8940,,1.0,48.2711,3.88363e-06,20190326_1_P_LiOPGnB_7,LiBOB,,,,,1/0.04875,,,,,,,,10.1021/cm010699n,polymer_20190326_1_P_LiOPGnB_7,Polymer Electrolyte,5533.975958959099,O=C1O[B-]2(OC1=O)OC(=O)C(=O)O2,Li Salt,193.789,,,,,,,,,,,,
7979.0,lit_tr8941,,1.0,43.14488,2.73081e-06,20190326_1_P_LiOPGnB_7,LiBOB,,,,,1/0.04875,,,,,,,,10.1021/cm010699n,polymer_20190326_1_P_LiOPGnB_7,Polymer Electrolyte,5533.975958959099,O=C1O[B-]2(OC1=O)OC(=O)C(=O)O2,Li Salt,193.789,,,,,,,,,,,,
7980.0,lit_tr8942,,1.0,37.94195,1.76441e-06,20190326_1_P_LiOPGnB_7,LiBOB,,,,,1/0.04875,,,,,,,,10.1021/cm010699n,polymer_20190326_1_P_LiOPGnB_7,Polymer Electrolyte,5533.975958959099,O=C1O[B-]2(OC1=O)OC(=O)C(=O)O2,Li Salt,193.789,,,,,,,,,,,,
7981.0,lit_tr8943,,1.0,34.04033,1.31256e-06,20190326_1_P_LiOPGnB_7,LiBOB,,,,,1/0.04875,,,,,,,,10.1021/cm010699n,polymer_20190326_1_P_LiOPGnB_7,Polymer Electrolyte,5533.975958959099,O=C1O[B-]2(OC1=O)OC(=O)C(=O)O2,Li Salt,193.789,,,,,,,,,,,,
7982.0,lit_tr8944,,1.0,29.34765,8.36171e-07,20190326_1_P_LiOPGnB_7,LiBOB,,,,,1/0.04875,,,,,,,,10.1021/cm010699n,polymer_20190326_1_P_LiOPGnB_7,Polymer Electrolyte,5533.975958959099,O=C1O[B-]2(OC1=O)OC(=O)C(=O)O2,Li Salt,193.789,,,,,,,,,,,,
7983.0,lit_tr8945,,1.0,24.79034,4.89459e-07,20190326_1_P_LiOPGnB_7,LiBOB,,,,,1/0.04875,,,,,,,,10.1021/cm010699n,polymer_20190326_1_P_LiOPGnB_7,Polymer Electrolyte,5533.975958959099,O=C1O[B-]2(OC1=O)OC(=O)C(=O)O2,Li Salt,193.789,,,,,,,,,,,,
7984.0,lit_tr8946,,1.0,120.2559,0.000273515,20190326_1_P_LiOPGnB_13,LiBOB,,,,,1/0.126,,,,,,,,10.1021/cm010699n,polymer_20190326_1_P_LiOPGnB_13,Polymer Electrolyte,9137.4268515191,O=C1O[B-]2(OC1=O)OC(=O)C(=O)O2,Li Salt,193.789,,,,,,,,,,,,
7985.0,lit_tr8947,,1.0,114.0535,0.000234291,20190326_1_P_LiOPGnB_13,LiBOB,,,,,1/0.126,,,,,,,,10.1021/cm010699n,polymer_20190326_1_P_LiOPGnB_13,Polymer Electrolyte,9137.4268515191,O=C1O[B-]2(OC1=O)OC(=O)C(=O)O2,Li Salt,193.789,,,,,,,,,,,,
7986.0,lit_tr8948,,1.0,109.09069,0.000206421,20190326_1_P_LiOPGnB_13,LiBOB,,,,,1/0.126,,,,,,,,10.1021/cm010699n,polymer_20190326_1_P_LiOPGnB_13,Polymer Electrolyte,9137.4268515191,O=C1O[B-]2(OC1=O)OC(=O)C(=O)O2,Li Salt,193.789,,,,,,,,,,,,
7987.0,lit_tr8949,,1.0,105.27824,0.000184438,20190326_1_P_LiOPGnB_13,LiBOB,,,,,1/0.126,,,,,,,,10.1021/cm010699n,polymer_20190326_1_P_LiOPGnB_13,Polymer Electrolyte,9137.4268515191,O=C1O[B-]2(OC1=O)OC(=O)C(=O)O2,Li Salt,193.789,,,,,,,,,,,,
7988.0,lit_tr8950,,1.0,99.86918,0.000160229,20190326_1_P_LiOPGnB_13,LiBOB,,,,,1/0.126,,,,,,,,10.1021/cm010699n,polymer_20190326_1_P_LiOPGnB_13,Polymer Electrolyte,9137.4268515191,O=C1O[B-]2(OC1=O)OC(=O)C(=O)O2,Li Salt,193.789,,,,,,,,,,,,
7989.0,lit_tr8951,,1.0,94.28394,0.000131565,20190326_1_P_LiOPGnB_13,LiBOB,,,,,1/0.126,,,,,,,,10.1021/cm010699n,polymer_20190326_1_P_LiOPGnB_13,Polymer Electrolyte,9137.4268515191,O=C1O[B-]2(OC1=O)OC(=O)C(=O)O2,Li Salt,193.789,,,,,,,,,,,,
7990.0,lit_tr8952,,1.0,89.18681,0.000119236,20190326_1_P_LiOPGnB_13,LiBOB,,,,,1/0.126,,,,,,,,10.1021/cm010699n,polymer_20190326_1_P_LiOPGnB_13,Polymer Electrolyte,9137.4268515191,O=C1O[B-]2(OC1=O)OC(=O)C(=O)O2,Li Salt,193.789,,,,,,,,,,,,
7991.0,lit_tr8953,,1.0,85.75222,9.92831e-05,20190326_1_P_LiOPGnB_13,LiBOB,,,,,1/0.126,,,,,,,,10.1021/cm010699n,polymer_20190326_1_P_LiOPGnB_13,Polymer Electrolyte,9137.4268515191,O=C1O[B-]2(OC1=O)OC(=O)C(=O)O2,Li Salt,193.789,,,,,,,,,,,,
7992.0,lit_tr8954,,1.0,79.38625,8.03868e-05,20190326_1_P_LiOPGnB_13,LiBOB,,,,,1/0.126,,,,,,,,10.1021/cm010699n,polymer_20190326_1_P_LiOPGnB_13,Polymer Electrolyte,9137.4268515191,O=C1O[B-]2(OC1=O)OC(=O)C(=O)O2,Li Salt,193.789,,,,,,,,,,,,
7993.0,lit_tr8955,,1.0,75.55374,6.78886e-05,20190326_1_P_LiOPGnB_13,LiBOB,,,,,1/0.126,,,,,,,,10.1021/cm010699n,polymer_20190326_1_P_LiOPGnB_13,Polymer Electrolyte,9137.4268515191,O=C1O[B-]2(OC1=O)OC(=O)C(=O)O2,Li Salt,193.789,,,,,,,,,,,,
7994.0,lit_tr8956,,1.0,69.25731,5.26913e-05,20190326_1_P_LiOPGnB_13,LiBOB,,,,,1/0.126,,,,,,,,10.1021/cm010699n,polymer_20190326_1_P_LiOPGnB_13,Polymer Electrolyte,9137.4268515191,O=C1O[B-]2(OC1=O)OC(=O)C(=O)O2,Li Salt,193.789,,,,,,,,,,,,
7995.0,lit_tr8957,,1.0,64.54288,4.20616e-05,20190326_1_P_LiOPGnB_13,LiBOB,,,,,1/0.126,,,,,,,,10.1021/cm010699n,polymer_20190326_1_P_LiOPGnB_13,Polymer Electrolyte,9137.4268515191,O=C1O[B-]2(OC1=O)OC(=O)C(=O)O2,Li Salt,193.789,,,,,,,,,,,,
7996.0,lit_tr8958,,1.0,57.83927,2.95785e-05,20190326_1_P_LiOPGnB_13,LiBOB,,,,,1/0.126,,,,,,,,10.1021/cm010699n,polymer_20190326_1_P_LiOPGnB_13,Polymer Electrolyte,9137.4268515191,O=C1O[B-]2(OC1=O)OC(=O)C(=O)O2,Li Salt,193.789,,,,,,,,,,,,
7997.0,lit_tr8959,,1.0,53.17515,2.29552e-05,20190326_1_P_LiOPGnB_13,LiBOB,,,,,1/0.126,,,,,,,,10.1021/cm010699n,polymer_20190326_1_P_LiOPGnB_13,Polymer Electrolyte,9137.4268515191,O=C1O[B-]2(OC1=O)OC(=O)C(=O)O2,Li Salt,193.789,,,,,,,,,,,,
7998.0,lit_tr8960,,1.0,48.39129,1.73198e-05,20190326_1_P_LiOPGnB_13,LiBOB,,,,,1/0.126,,,,,,,,10.1021/cm010699n,polymer_20190326_1_P_LiOPGnB_13,Polymer Electrolyte,9137.4268515191,O=C1O[B-]2(OC1=O)OC(=O)C(=O)O2,Li Salt,193.789,,,,,,,,,,,,
7999.0,lit_tr8961,,1.0,43.74456,1.28849e-05,20190326_1_P_LiOPGnB_13,LiBOB,,,,,1/0.126,,,,,,,,10.1021/cm010699n,polymer_20190326_1_P_LiOPGnB_13,Polymer Electrolyte,9137.4268515191,O=C1O[B-]2(OC1=O)OC(=O)C(=O)O2,Li Salt,193.789,,,,,,,,,,,,
8000.0,lit_tr8962,,1.0,38.76487,9.58599e-06,20190326_1_P_LiOPGnB_13,LiBOB,,,,,1/0.126,,,,,,,,10.1021/cm010699n,polymer_20190326_1_P_LiOPGnB_13,Polymer Electrolyte,9137.4268515191,O=C1O[B-]2(OC1=O)OC(=O)C(=O)O2,Li Salt,193.789,,,,,,,,,,,,
8001.0,lit_tr8963,,1.0,34.83958,6.83565e-06,20190326_1_P_LiOPGnB_13,LiBOB,,,,,1/0.126,,,,,,,,10.1021/cm010699n,polymer_20190326_1_P_LiOPGnB_13,Polymer Electrolyte,9137.4268515191,O=C1O[B-]2(OC1=O)OC(=O)C(=O)O2,Li Salt,193.789,,,,,,,,,,,,
8002.0,lit_tr8964,,1.0,29.24763,4.41689e-06,20190326_1_P_LiOPGnB_13,LiBOB,,,,,1/0.126,,,,,,,,10.1021/cm010699n,polymer_20190326_1_P_LiOPGnB_13,Polymer Electrolyte,9137.4268515191,O=C1O[B-]2(OC1=O)OC(=O)C(=O)O2,Li Salt,193.789,,,,,,,,,,,,
8003.0,lit_tr8965,,1.0,23.85124,2.69744e-06,20190326_1_P_LiOPGnB_13,LiBOB,,,,,1/0.126,,,,,,,,10.1021/cm010699n,polymer_20190326_1_P_LiOPGnB_13,Polymer Electrolyte,9137.4268515191,O=C1O[B-]2(OC1=O)OC(=O)C(=O)O2,Li Salt,193.789,,,,,,,,,,,,
8004.0,lit_tr8966,,1.0,19.65956,1.53502e-06,20190326_1_P_LiOPGnB_13,LiBOB,,,,,1/0.126,,,,,,,,10.1021/cm010699n,polymer_20190326_1_P_LiOPGnB_13,Polymer Electrolyte,9137.4268515191,O=C1O[B-]2(OC1=O)OC(=O)C(=O)O2,Li Salt,193.789,,,,,,,,,,,,
8005.0,lit_tr8967,,1.0,14.21758,1.19152e-06,20190326_1_P_LiOPGnB_13,LiBOB,,,,,1/0.126,,,,,,,,10.1021/cm010699n,polymer_20190326_1_P_LiOPGnB_13,Polymer Electrolyte,9137.4268515191,O=C1O[B-]2(OC1=O)OC(=O)C(=O)O2,Li Salt,193.789,,,,,,,,,,,,
8006.0,lit_tr8968,,1.0,9.71635,6.68596e-07,20190326_1_P_LiOPGnB_13,LiBOB,,,,,1/0.126,,,,,,,,10.1021/cm010699n,polymer_20190326_1_P_LiOPGnB_13,Polymer Electrolyte,9137.4268515191,O=C1O[B-]2(OC1=O)OC(=O)C(=O)O2,Li Salt,193.789,,,,,,,,,,,,
8007.0,lit_tr8969,,1.0,5.16885,3.75177e-07,20190326_1_P_LiOPGnB_13,LiBOB,,,,,1/0.126,,,,,,,,10.1021/cm010699n,polymer_20190326_1_P_LiOPGnB_13,Polymer Electrolyte,9137.4268515191,O=C1O[B-]2(OC1=O)OC(=O)C(=O)O2,Li Salt,193.789,,,,,,,,,,,,
8008.0,lit_tr8970,,1.0,118.70387,0.000140967,20190326_1_P_LiOPGnB_17,LiBOB,,,,,1/0.106,,,,,,,,10.1021/cm010699n,polymer_20190326_1_P_LiOPGnB_17,Polymer Electrolyte,11539.7274465591,O=C1O[B-]2(OC1=O)OC(=O)C(=O)O2,Li Salt,193.789,,,,,,,,,,,,
8009.0,lit_tr8971,,1.0,113.98607,0.000131404,20190326_1_P_LiOPGnB_17,LiBOB,,,,,1/0.106,,,,,,,,10.1021/cm010699n,polymer_20190326_1_P_LiOPGnB_17,Polymer Electrolyte,11539.7274465591,O=C1O[B-]2(OC1=O)OC(=O)C(=O)O2,Li Salt,193.789,,,,,,,,,,,,
8010.0,lit_tr8972,,1.0,109.38051,0.00012249,20190326_1_P_LiOPGnB_17,LiBOB,,,,,1/0.106,,,,,,,,10.1021/cm010699n,polymer_20190326_1_P_LiOPGnB_17,Polymer Electrolyte,11539.7274465591,O=C1O[B-]2(OC1=O)OC(=O)C(=O)O2,Li Salt,193.789,,,,,,,,,,,,
8011.0,lit_tr8973,,1.0,105.21855,0.000107915,20190326_1_P_LiOPGnB_17,LiBOB,,,,,1/0.106,,,,,,,,10.1021/cm010699n,polymer_20190326_1_P_LiOPGnB_17,Polymer Electrolyte,11539.7274465591,O=C1O[B-]2(OC1=O)OC(=O)C(=O)O2,Li Salt,193.789,,,,,,,,,,,,
8012.0,lit_tr8974,,1.0,99.81423,9.64322e-05,20190326_1_P_LiOPGnB_17,LiBOB,,,,,1/0.106,,,,,,,,10.1021/cm010699n,polymer_20190326_1_P_LiOPGnB_17,Polymer Electrolyte,11539.7274465591,O=C1O[B-]2(OC1=O)OC(=O)C(=O)O2,Li Salt,193.789,,,,,,,,,,,,
8013.0,lit_tr8975,,1.0,95.85526,8.37677e-05,20190326_1_P_LiOPGnB_17,LiBOB,,,,,1/0.106,,,,,,,,10.1021/cm010699n,polymer_20190326_1_P_LiOPGnB_17,Polymer Electrolyte,11539.7274465591,O=C1O[B-]2(OC1=O)OC(=O)C(=O)O2,Li Salt,193.789,,,,,,,,,,,,
8014.0,lit_tr8976,,1.0,89.13928,7.48625e-05,20190326_1_P_LiOPGnB_17,LiBOB,,,,,1/0.106,,,,,,,,10.1021/cm010699n,polymer_20190326_1_P_LiOPGnB_17,Polymer Electrolyte,11539.7274465591,O=C1O[B-]2(OC1=O)OC(=O)C(=O)O2,Li Salt,193.789,,,,,,,,,,,,
8015.0,lit_tr8977,,1.0,84.48109,6.32259e-05,20190326_1_P_LiOPGnB_17,LiBOB,,,,,1/0.106,,,,,,,,10.1021/cm010699n,polymer_20190326_1_P_LiOPGnB_17,Polymer Electrolyte,11539.7274465591,O=C1O[B-]2(OC1=O)OC(=O)C(=O)O2,Li Salt,193.789,,,,,,,,,,,,
8016.0,lit_tr8978,,1.0,79.64096,5.19139e-05,20190326_1_P_LiOPGnB_17,LiBOB,,,,,1/0.106,,,,,,,,10.1021/cm010699n,polymer_20190326_1_P_LiOPGnB_17,Polymer Electrolyte,11539.7274465591,O=C1O[B-]2(OC1=O)OC(=O)C(=O)O2,Li Salt,193.789,,,,,,,,,,,,
8017.0,lit_tr8979,,1.0,76.38146,4.20244e-05,20190326_1_P_LiOPGnB_17,LiBOB,,,,,1/0.106,,,,,,,,10.1021/cm010699n,polymer_20190326_1_P_LiOPGnB_17,Polymer Electrolyte,11539.7274465591,O=C1O[B-]2(OC1=O)OC(=O)C(=O)O2,Li Salt,193.789,,,,,,,,,,,,
8018.0,lit_tr8980,,1.0,70.34725,3.65122e-05,20190326_1_P_LiOPGnB_17,LiBOB,,,,,1/0.106,,,,,,,,10.1021/cm010699n,polymer_20190326_1_P_LiOPGnB_17,Polymer Electrolyte,11539.7274465591,O=C1O[B-]2(OC1=O)OC(=O)C(=O)O2,Li Salt,193.789,,,,,,,,,,,,
8019.0,lit_tr8981,,1.0,64.50785,2.83381e-05,20190326_1_P_LiOPGnB_17,LiBOB,,,,,1/0.106,,,,,,,,10.1021/cm010699n,polymer_20190326_1_P_LiOPGnB_17,Polymer Electrolyte,11539.7274465591,O=C1O[B-]2(OC1=O)OC(=O)C(=O)O2,Li Salt,193.789,,,,,,,,,,,,
8020.0,lit_tr8982,,1.0,58.86971,2.3601e-05,20190326_1_P_LiOPGnB_17,LiBOB,,,,,1/0.106,,,,,,,,10.1021/cm010699n,polymer_20190326_1_P_LiOPGnB_17,Polymer Electrolyte,11539.7274465591,O=C1O[B-]2(OC1=O)OC(=O)C(=O)O2,Li Salt,193.789,,,,,,,,,,,,
8021.0,lit_tr8983,,1.0,54.94492,1.80585e-05,20190326_1_P_LiOPGnB_17,LiBOB,,,,,1/0.106,,,,,,,,10.1021/cm010699n,polymer_20190326_1_P_LiOPGnB_17,Polymer Electrolyte,11539.7274465591,O=C1O[B-]2(OC1=O)OC(=O)C(=O)O2,Li Salt,193.789,,,,,,,,,,,,
8022.0,lit_tr8984,,1.0,49.36822,1.46218e-05,20190326_1_P_LiOPGnB_17,LiBOB,,,,,1/0.106,,,,,,,,10.1021/cm010699n,polymer_20190326_1_P_LiOPGnB_17,Polymer Electrolyte,11539.7274465591,O=C1O[B-]2(OC1=O)OC(=O)C(=O)O2,Li Salt,193.789,,,,,,,,,,,,
8023.0,lit_tr8985,,1.0,44.45014,1.05754e-05,20190326_1_P_LiOPGnB_17,LiBOB,,,,,1/0.106,,,,,,,,10.1021/cm010699n,polymer_20190326_1_P_LiOPGnB_17,Polymer Electrolyte,11539.7274465591,O=C1O[B-]2(OC1=O)OC(=O)C(=O)O2,Li Salt,193.789,,,,,,,,,,,,
8024.0,lit_tr8986,,1.0,39.9169,7.9792e-06,20190326_1_P_LiOPGnB_17,LiBOB,,,,,1/0.106,,,,,,,,10.1021/cm010699n,polymer_20190326_1_P_LiOPGnB_17,Polymer Electrolyte,11539.7274465591,O=C1O[B-]2(OC1=O)OC(=O)C(=O)O2,Li Salt,193.789,,,,,,,,,,,,
8025.0,lit_tr8987,,1.0,35.50602,5.61041e-06,20190326_1_P_LiOPGnB_17,LiBOB,,,,,1/0.106,,,,,,,,10.1021/cm010699n,polymer_20190326_1_P_LiOPGnB_17,Polymer Electrolyte,11539.7274465591,O=C1O[B-]2(OC1=O)OC(=O)C(=O)O2,Li Salt,193.789,,,,,,,,,,,,
8026.0,lit_tr8988,,1.0,29.67193,3.67677e-06,20190326_1_P_LiOPGnB_17,LiBOB,,,,,1/0.106,,,,,,,,10.1021/cm010699n,polymer_20190326_1_P_LiOPGnB_17,Polymer Electrolyte,11539.7274465591,O=C1O[B-]2(OC1=O)OC(=O)C(=O)O2,Li Salt,193.789,,,,,,,,,,,,
8027.0,lit_tr8989,,1.0,25.11565,2.51344e-06,20190326_1_P_LiOPGnB_17,LiBOB,,,,,1/0.106,,,,,,,,10.1021/cm010699n,polymer_20190326_1_P_LiOPGnB_17,Polymer Electrolyte,11539.7274465591,O=C1O[B-]2(OC1=O)OC(=O)C(=O)O2,Li Salt,193.789,,,,,,,,,,,,
8028.0,lit_tr8990,,1.0,19.8701,1.67054e-06,20190326_1_P_LiOPGnB_17,LiBOB,,,,,1/0.106,,,,,,,,10.1021/cm010699n,polymer_20190326_1_P_LiOPGnB_17,Polymer Electrolyte,11539.7274465591,O=C1O[B-]2(OC1=O)OC(=O)C(=O)O2,Li Salt,193.789,,,,,,,,,,,,
8029.0,lit_tr8991,,1.0,15.40205,1.12601e-06,20190326_1_P_LiOPGnB_17,LiBOB,,,,,1/0.106,,,,,,,,10.1021/cm010699n,polymer_20190326_1_P_LiOPGnB_17,Polymer Electrolyte,11539.7274465591,O=C1O[B-]2(OC1=O)OC(=O)C(=O)O2,Li Salt,193.789,,,,,,,,,,,,
8030.0,lit_tr8992,,1.0,9.33121,6.31946e-07,20190326_1_P_LiOPGnB_17,LiBOB,,,,,1/0.106,,,,,,,,10.1021/cm010699n,polymer_20190326_1_P_LiOPGnB_17,Polymer Electrolyte,11539.7274465591,O=C1O[B-]2(OC1=O)OC(=O)C(=O)O2,Li Salt,193.789,,,,,,,,,,,,
8031.0,lit_tr8993,,1.0,119.67912,2.12702e-06,20190326_1_P_LiMEGnB_23,,,,,,,,,,,,,,10.1021/cm010699n,polymer_20190326_1_P_LiMEGnB_23,Polymer Electrolyte,12059.7353250391,,,,,,,,,,,,,,,
8032.0,lit_tr8994,,1.0,114.9638,1.98138e-06,20190326_1_P_LiMEGnB_23,,,,,,,,,,,,,,10.1021/cm010699n,polymer_20190326_1_P_LiMEGnB_23,Polymer Electrolyte,12059.7353250391,,,,,,,,,,,,,,,
8033.0,lit_tr8995,,1.0,110.10724,1.81992e-06,20190326_1_P_LiMEGnB_23,,,,,,,,,,,,,,10.1021/cm010699n,polymer_20190326_1_P_LiMEGnB_23,Polymer Electrolyte,12059.7353250391,,,,,,,,,,,,,,,
8034.0,lit_tr8996,,1.0,105.1264,1.71914e-06,20190326_1_P_LiMEGnB_23,,,,,,,,,,,,,,10.1021/cm010699n,polymer_20190326_1_P_LiMEGnB_23,Polymer Electrolyte,12059.7353250391,,,,,,,,,,,,,,,
8035.0,lit_tr8997,,1.0,99.08168,1.66986e-06,20190326_1_P_LiMEGnB_23,,,,,,,,,,,,,,10.1021/cm010699n,polymer_20190326_1_P_LiMEGnB_23,Polymer Electrolyte,12059.7353250391,,,,,,,,,,,,,,,
8036.0,lit_tr8998,,1.0,94.38084,1.55541e-06,20190326_1_P_LiMEGnB_23,,,,,,,,,,,,,,10.1021/cm010699n,polymer_20190326_1_P_LiMEGnB_23,Polymer Electrolyte,12059.7353250391,,,,,,,,,,,,,,,
8037.0,lit_tr8999,,1.0,89.79656,1.42859e-06,20190326_1_P_LiMEGnB_23,,,,,,,,,,,,,,10.1021/cm010699n,polymer_20190326_1_P_LiMEGnB_23,Polymer Electrolyte,12059.7353250391,,,,,,,,,,,,,,,
8038.0,lit_tr9000,,1.0,84.88186,1.24036e-06,20190326_1_P_LiMEGnB_23,,,,,,,,,,,,,,10.1021/cm010699n,polymer_20190326_1_P_LiMEGnB_23,Polymer Electrolyte,12059.7353250391,,,,,,,,,,,,,,,
8039.0,lit_tr9001,,1.0,80.10502,1.23927e-06,20190326_1_P_LiMEGnB_23,,,,,,,,,,,,,,10.1021/cm010699n,polymer_20190326_1_P_LiMEGnB_23,Polymer Electrolyte,12059.7353250391,,,,,,,,,,,,,,,
8040.0,lit_tr9002,,1.0,74.8216,1.04606e-06,20190326_1_P_LiMEGnB_23,,,,,,,,,,,,,,10.1021/cm010699n,polymer_20190326_1_P_LiMEGnB_23,Polymer Electrolyte,12059.7353250391,,,,,,,,,,,,,,,
8041.0,lit_tr9003,,1.0,70.09919,9.08198e-07,20190326_1_P_LiMEGnB_23,,,,,,,,,,,,,,10.1021/cm010699n,polymer_20190326_1_P_LiMEGnB_23,Polymer Electrolyte,12059.7353250391,,,,,,,,,,,,,,,
8042.0,lit_tr9004,,1.0,64.52404,8.33885e-07,20190326_1_P_LiMEGnB_23,,,,,,,,,,,,,,10.1021/cm010699n,polymer_20190326_1_P_LiMEGnB_23,Polymer Electrolyte,12059.7353250391,,,,,,,,,,,,,,,
8043.0,lit_tr9005,,1.0,60.45747,7.34279e-07,20190326_1_P_LiMEGnB_23,,,,,,,,,,,,,,10.1021/cm010699n,polymer_20190326_1_P_LiMEGnB_23,Polymer Electrolyte,12059.7353250391,,,,,,,,,,,,,,,
8044.0,lit_tr9006,,1.0,54.81673,6.37326e-07,20190326_1_P_LiMEGnB_23,,,,,,,,,,,,,,10.1021/cm010699n,polymer_20190326_1_P_LiMEGnB_23,Polymer Electrolyte,12059.7353250391,,,,,,,,,,,,,,,
8045.0,lit_tr9007,,1.0,50.4413,5.93547e-07,20190326_1_P_LiMEGnB_23,,,,,,,,,,,,,,10.1021/cm010699n,polymer_20190326_1_P_LiMEGnB_23,Polymer Electrolyte,12059.7353250391,,,,,,,,,,,,,,,
8046.0,lit_tr9008,,1.0,44.77982,4.60404e-07,20190326_1_P_LiMEGnB_23,,,,,,,,,,,,,,10.1021/cm010699n,polymer_20190326_1_P_LiMEGnB_23,Polymer Electrolyte,12059.7353250391,,,,,,,,,,,,,,,
8047.0,lit_tr9009,,1.0,40.15643,3.88595e-07,20190326_1_P_LiMEGnB_23,,,,,,,,,,,,,,10.1021/cm010699n,polymer_20190326_1_P_LiMEGnB_23,Polymer Electrolyte,12059.7353250391,,,,,,,,,,,,,,,
8048.0,lit_tr9010,,1.0,119.80839,2.01089e-05,20190326_1_P_LiMEGnB_14,,,,,,,,,,,,,,10.1021/cm010699n,polymer_20190326_1_P_LiMEGnB_14,Polymer Electrolyte,7915.967491959101,,,,,,,,,,,,,,,
8049.0,lit_tr9011,,1.0,114.31524,1.87299e-05,20190326_1_P_LiMEGnB_14,,,,,,,,,,,,,,10.1021/cm010699n,polymer_20190326_1_P_LiMEGnB_14,Polymer Electrolyte,7915.967491959101,,,,,,,,,,,,,,,
8050.0,lit_tr9012,,1.0,109.9812,1.81988e-05,20190326_1_P_LiMEGnB_14,,,,,,,,,,,,,,10.1021/cm010699n,polymer_20190326_1_P_LiMEGnB_14,Polymer Electrolyte,7915.967491959101,,,,,,,,,,,,,,,
8051.0,lit_tr9013,,1.0,104.26483,1.60237e-05,20190326_1_P_LiMEGnB_14,,,,,,,,,,,,,,10.1021/cm010699n,polymer_20190326_1_P_LiMEGnB_14,Polymer Electrolyte,7915.967491959101,,,,,,,,,,,,,,,
8052.0,lit_tr9014,,1.0,100.14934,1.49272e-05,20190326_1_P_LiMEGnB_14,,,,,,,,,,,,,,10.1021/cm010699n,polymer_20190326_1_P_LiMEGnB_14,Polymer Electrolyte,7915.967491959101,,,,,,,,,,,,,,,
8053.0,lit_tr9015,,1.0,94.25786,1.35163e-05,20190326_1_P_LiMEGnB_14,,,,,,,,,,,,,,10.1021/cm010699n,polymer_20190326_1_P_LiMEGnB_14,Polymer Electrolyte,7915.967491959101,,,,,,,,,,,,,,,
8054.0,lit_tr9016,,1.0,89.22588,1.25889e-05,20190326_1_P_LiMEGnB_14,,,,,,,,,,,,,,10.1021/cm010699n,polymer_20190326_1_P_LiMEGnB_14,Polymer Electrolyte,7915.967491959101,,,,,,,,,,,,,,,
8055.0,lit_tr9017,,1.0,84.32786,1.12414e-05,20190326_1_P_LiMEGnB_14,,,,,,,,,,,,,,10.1021/cm010699n,polymer_20190326_1_P_LiMEGnB_14,Polymer Electrolyte,7915.967491959101,,,,,,,,,,,,,,,
8056.0,lit_tr9018,,1.0,79.9875,9.89908e-06,20190326_1_P_LiMEGnB_14,,,,,,,,,,,,,,10.1021/cm010699n,polymer_20190326_1_P_LiMEGnB_14,Polymer Electrolyte,7915.967491959101,,,,,,,,,,,,,,,
8057.0,lit_tr9019,,1.0,74.91606,8.47427e-06,20190326_1_P_LiMEGnB_14,,,,,,,,,,,,,,10.1021/cm010699n,polymer_20190326_1_P_LiMEGnB_14,Polymer Electrolyte,7915.967491959101,,,,,,,,,,,,,,,
8058.0,lit_tr9020,,1.0,69.78682,7.35682e-06,20190326_1_P_LiMEGnB_14,,,,,,,,,,,,,,10.1021/cm010699n,polymer_20190326_1_P_LiMEGnB_14,Polymer Electrolyte,7915.967491959101,,,,,,,,,,,,,,,
8059.0,lit_tr9021,,1.0,65.39702,6.56939e-06,20190326_1_P_LiMEGnB_14,,,,,,,,,,,,,,10.1021/cm010699n,polymer_20190326_1_P_LiMEGnB_14,Polymer Electrolyte,7915.967491959101,,,,,,,,,,,,,,,
8060.0,lit_tr9022,,1.0,59.7779,5.46701e-06,20190326_1_P_LiMEGnB_14,,,,,,,,,,,,,,10.1021/cm010699n,polymer_20190326_1_P_LiMEGnB_14,Polymer Electrolyte,7915.967491959101,,,,,,,,,,,,,,,
8061.0,lit_tr9023,,1.0,55.08042,4.55035e-06,20190326_1_P_LiMEGnB_14,,,,,,,,,,,,,,10.1021/cm010699n,polymer_20190326_1_P_LiMEGnB_14,Polymer Electrolyte,7915.967491959101,,,,,,,,,,,,,,,
8062.0,lit_tr9024,,1.0,49.79588,3.78678e-06,20190326_1_P_LiMEGnB_14,,,,,,,,,,,,,,10.1021/cm010699n,polymer_20190326_1_P_LiMEGnB_14,Polymer Electrolyte,7915.967491959101,,,,,,,,,,,,,,,
8063.0,lit_tr9025,,1.0,44.85178,3.10753e-06,20190326_1_P_LiMEGnB_14,,,,,,,,,,,,,,10.1021/cm010699n,polymer_20190326_1_P_LiMEGnB_14,Polymer Electrolyte,7915.967491959101,,,,,,,,,,,,,,,
8064.0,lit_tr9026,,1.0,40.0573,2.58617e-06,20190326_1_P_LiMEGnB_14,,,,,,,,,,,,,,10.1021/cm010699n,polymer_20190326_1_P_LiMEGnB_14,Polymer Electrolyte,7915.967491959101,,,,,,,,,,,,,,,
8065.0,lit_tr9027,,1.0,34.26189,1.95027e-06,20190326_1_P_LiMEGnB_14,,,,,,,,,,,,,,10.1021/cm010699n,polymer_20190326_1_P_LiMEGnB_14,Polymer Electrolyte,7915.967491959101,,,,,,,,,,,,,,,
