Repository: spark8ku/HPG

# HPG-GAT: Hierarchical Polymer Graph-based Model for Ionic Conductivity Prediction

This repository provides:

- Preprocessed dataset used for training and evaluation
- Preprocessed Hierarchical Polymer Graph (HPG) representations of polymer electrolytes
- Scripts for loading and using the data

The original raw dataset can be found at:  
👉 https://github.com/KanHatakeyama/ion_predictor

File: data/processed_electrolytes.csv (part 28 of 39)
ID,title,subtitle,tags,Temperature,Conductivity,component1,component2,component3,component4,component5,component6,mol_ratio,wt_ratio,melting_temp,inorg_name,inorg_contain_ratio(wt),crystallinity,Tg,mp,reference,smiles1,type1,Mw1,smiles2,type2,Mw2,smiles3,type3,Mw3,smiles4,type4,Mw4,smiles5,type5,Mw5,smiles6,type6,Mw6
8066.0,lit_tr9028,,1.0,29.46441,1.62294e-06,20190326_1_P_LiMEGnB_14,,,,,,,,,,,,,,10.1021/cm010699n,polymer_20190326_1_P_LiMEGnB_14,Polymer Electrolyte,7915.967491959101,,,,,,,,,,,,,,,
8067.0,lit_tr9029,,1.0,24.81298,1.29484e-06,20190326_1_P_LiMEGnB_14,,,,,,,,,,,,,,10.1021/cm010699n,polymer_20190326_1_P_LiMEGnB_14,Polymer Electrolyte,7915.967491959101,,,,,,,,,,,,,,,
8068.0,lit_tr9030,,1.0,19.26892,9.62768e-07,20190326_1_P_LiMEGnB_14,,,,,,,,,,,,,,10.1021/cm010699n,polymer_20190326_1_P_LiMEGnB_14,Polymer Electrolyte,7915.967491959101,,,,,,,,,,,,,,,
8069.0,lit_tr9031,,1.0,13.78728,7.46623e-07,20190326_1_P_LiMEGnB_14,,,,,,,,,,,,,,10.1021/cm010699n,polymer_20190326_1_P_LiMEGnB_14,Polymer Electrolyte,7915.967491959101,,,,,,,,,,,,,,,
8070.0,lit_tr9032,,1.0,8.91362,5.24869e-07,20190326_1_P_LiMEGnB_14,,,,,,,,,,,,,,10.1021/cm010699n,polymer_20190326_1_P_LiMEGnB_14,Polymer Electrolyte,7915.967491959101,,,,,,,,,,,,,,,
8071.0,lit_tr9033,,1.0,120.56715,1.03957e-05,20190326_1_P_LiMEGnB_9,,,,,,,,,,,,,,10.1021/cm010699n,polymer_20190326_1_P_LiMEGnB_9,Polymer Electrolyte,5613.8742513591005,,,,,,,,,,,,,,,
8072.0,lit_tr9034,,1.0,115.31101,9.54814e-06,20190326_1_P_LiMEGnB_9,,,,,,,,,,,,,,10.1021/cm010699n,polymer_20190326_1_P_LiMEGnB_9,Polymer Electrolyte,5613.8742513591005,,,,,,,,,,,,,,,
8073.0,lit_tr9035,,1.0,110.19413,8.89369e-06,20190326_1_P_LiMEGnB_9,,,,,,,,,,,,,,10.1021/cm010699n,polymer_20190326_1_P_LiMEGnB_9,Polymer Electrolyte,5613.8742513591005,,,,,,,,,,,,,,,
8074.0,lit_tr9036,,1.0,105.2133,8.76265e-06,20190326_1_P_LiMEGnB_9,,,,,,,,,,,,,,10.1021/cm010699n,polymer_20190326_1_P_LiMEGnB_9,Polymer Electrolyte,5613.8742513591005,,,,,,,,,,,,,,,
8075.0,lit_tr9037,,1.0,100.35659,8.04824e-06,20190326_1_P_LiMEGnB_9,,,,,,,,,,,,,,10.1021/cm010699n,polymer_20190326_1_P_LiMEGnB_9,Polymer Electrolyte,5613.8742513591005,,,,,,,,,,,,,,,
8076.0,lit_tr9038,,1.0,94.68864,6.98724e-06,20190326_1_P_LiMEGnB_9,,,,,,,,,,,,,,10.1021/cm010699n,polymer_20190326_1_P_LiMEGnB_9,Polymer Electrolyte,5613.8742513591005,,,,,,,,,,,,,,,
8077.0,lit_tr9039,,1.0,91.00855,6.8854e-06,20190326_1_P_LiMEGnB_9,,,,,,,,,,,,,,10.1021/cm010699n,polymer_20190326_1_P_LiMEGnB_9,Polymer Electrolyte,5613.8742513591005,,,,,,,,,,,,,,,
8078.0,lit_tr9040,,1.0,85.61939,6.06222e-06,20190326_1_P_LiMEGnB_9,,,,,,,,,,,,,,10.1021/cm010699n,polymer_20190326_1_P_LiMEGnB_9,Polymer Electrolyte,5613.8742513591005,,,,,,,,,,,,,,,
8079.0,lit_tr9041,,1.0,80.171,5.1171e-06,20190326_1_P_LiMEGnB_9,,,,,,,,,,,,,,10.1021/cm010699n,polymer_20190326_1_P_LiMEGnB_9,Polymer Electrolyte,5613.8742513591005,,,,,,,,,,,,,,,
8080.0,lit_tr9042,,1.0,75.72196,4.56959e-06,20190326_1_P_LiMEGnB_9,,,,,,,,,,,,,,10.1021/cm010699n,polymer_20190326_1_P_LiMEGnB_9,Polymer Electrolyte,5613.8742513591005,,,,,,,,,,,,,,,
8081.0,lit_tr9043,,1.0,70.56912,3.96702e-06,20190326_1_P_LiMEGnB_9,,,,,,,,,,,,,,10.1021/cm010699n,polymer_20190326_1_P_LiMEGnB_9,Polymer Electrolyte,5613.8742513591005,,,,,,,,,,,,,,,
8082.0,lit_tr9044,,1.0,65.56747,3.54199e-06,20190326_1_P_LiMEGnB_9,,,,,,,,,,,,,,10.1021/cm010699n,polymer_20190326_1_P_LiMEGnB_9,Polymer Electrolyte,5613.8742513591005,,,,,,,,,,,,,,,
8083.0,lit_tr9045,,1.0,59.56049,2.82582e-06,20190326_1_P_LiMEGnB_9,,,,,,,,,,,,,,10.1021/cm010699n,polymer_20190326_1_P_LiMEGnB_9,Polymer Electrolyte,5613.8742513591005,,,,,,,,,,,,,,,
8084.0,lit_tr9046,,1.0,55.98399,2.52367e-06,20190326_1_P_LiMEGnB_9,,,,,,,,,,,,,,10.1021/cm010699n,polymer_20190326_1_P_LiMEGnB_9,Polymer Electrolyte,5613.8742513591005,,,,,,,,,,,,,,,
8085.0,lit_tr9047,,1.0,50.49063,2.1001e-06,20190326_1_P_LiMEGnB_9,,,,,,,,,,,,,,10.1021/cm010699n,polymer_20190326_1_P_LiMEGnB_9,Polymer Electrolyte,5613.8742513591005,,,,,,,,,,,,,,,
8086.0,lit_tr9048,,1.0,45.69771,1.62934e-06,20190326_1_P_LiMEGnB_9,,,,,,,,,,,,,,10.1021/cm010699n,polymer_20190326_1_P_LiMEGnB_9,Polymer Electrolyte,5613.8742513591005,,,,,,,,,,,,,,,
8087.0,lit_tr9049,,1.0,40.19754,1.19483e-06,20190326_1_P_LiMEGnB_9,,,,,,,,,,,,,,10.1021/cm010699n,polymer_20190326_1_P_LiMEGnB_9,Polymer Electrolyte,5613.8742513591005,,,,,,,,,,,,,,,
8088.0,lit_tr9050,,1.0,35.86787,9.66915e-07,20190326_1_P_LiMEGnB_9,,,,,,,,,,,,,,10.1021/cm010699n,polymer_20190326_1_P_LiMEGnB_9,Polymer Electrolyte,5613.8742513591005,,,,,,,,,,,,,,,
8089.0,lit_tr9051,,1.0,30.53802,6.60963e-07,20190326_1_P_LiMEGnB_9,,,,,,,,,,,,,,10.1021/cm010699n,polymer_20190326_1_P_LiMEGnB_9,Polymer Electrolyte,5613.8742513591005,,,,,,,,,,,,,,,
8090.0,lit_tr9052,,1.0,25.39404,5.27278e-07,20190326_1_P_LiMEGnB_9,,,,,,,,,,,,,,10.1021/cm010699n,polymer_20190326_1_P_LiMEGnB_9,Polymer Electrolyte,5613.8742513591005,,,,,,,,,,,,,,,
8091.0,lit_tr9053,,1.0,19.97417,3.70656e-07,20190326_1_P_LiMEGnB_9,,,,,,,,,,,,,,10.1021/cm010699n,polymer_20190326_1_P_LiMEGnB_9,Polymer Electrolyte,5613.8742513591005,,,,,,,,,,,,,,,
8092.0,lit_tr9054,,1.0,129.94791,7.5372e-07,20190326_1_P_LiMEGnB_9,,,,,,,,,,,,,,10.1021/cm010699n,polymer_20190326_1_P_LiMEGnB_9,Polymer Electrolyte,5613.8742513591005,,,,,,,,,,,,,,,
8093.0,lit_tr9055,,1.0,124.44339,7.32261e-07,20190326_1_P_LiMEGnB_9,,,,,,,,,,,,,,10.1021/cm010699n,polymer_20190326_1_P_LiMEGnB_9,Polymer Electrolyte,5613.8742513591005,,,,,,,,,,,,,,,
8094.0,lit_tr9056,,1.0,118.02631,6.26864e-07,20190326_1_P_LiMEGnB_9,,,,,,,,,,,,,,10.1021/cm010699n,polymer_20190326_1_P_LiMEGnB_9,Polymer Electrolyte,5613.8742513591005,,,,,,,,,,,,,,,
8095.0,lit_tr9057,,1.0,114.12282,6.00647e-07,20190326_1_P_LiMEGnB_9,,,,,,,,,,,,,,10.1021/cm010699n,polymer_20190326_1_P_LiMEGnB_9,Polymer Electrolyte,5613.8742513591005,,,,,,,,,,,,,,,
8096.0,lit_tr9058,,1.0,108.53917,5.91749e-07,20190326_1_P_LiMEGnB_9,,,,,,,,,,,,,,10.1021/cm010699n,polymer_20190326_1_P_LiMEGnB_9,Polymer Electrolyte,5613.8742513591005,,,,,,,,,,,,,,,
8097.0,lit_tr9059,,1.0,103.34633,4.72291e-07,20190326_1_P_LiMEGnB_9,,,,,,,,,,,,,,10.1021/cm010699n,polymer_20190326_1_P_LiMEGnB_9,Polymer Electrolyte,5613.8742513591005,,,,,,,,,,,,,,,
8098.0,lit_tr9060,,1.0,98.77517,4.39936e-07,20190326_1_P_LiMEGnB_9,,,,,,,,,,,,,,10.1021/cm010699n,polymer_20190326_1_P_LiMEGnB_9,Polymer Electrolyte,5613.8742513591005,,,,,,,,,,,,,,,
8099.0,lit_tr9061,,1.0,94.30803,3.6626e-07,20190326_1_P_LiMEGnB_9,,,,,,,,,,,,,,10.1021/cm010699n,polymer_20190326_1_P_LiMEGnB_9,Polymer Electrolyte,5613.8742513591005,,,,,,,,,,,,,,,
8100.0,lit_tr9062,,1.0,89.27675,3.55804e-07,20190326_1_P_LiMEGnB_9,,,,,,,,,,,,,,10.1021/cm010699n,polymer_20190326_1_P_LiMEGnB_9,Polymer Electrolyte,5613.8742513591005,,,,,,,,,,,,,,,
8101.0,lit_tr9063,,1.0,84.59494,3.04628e-07,20190326_1_P_LiMEGnB_9,,,,,,,,,,,,,,10.1021/cm010699n,polymer_20190326_1_P_LiMEGnB_9,Polymer Electrolyte,5613.8742513591005,,,,,,,,,,,,,,,
8102.0,lit_tr9064,,1.0,79.38802,2.43103e-07,20190326_1_P_LiMEGnB_9,,,,,,,,,,,,,,10.1021/cm010699n,polymer_20190326_1_P_LiMEGnB_9,Polymer Electrolyte,5613.8742513591005,,,,,,,,,,,,,,,
8103.0,lit_tr9065,,1.0,73.91832,2.02333e-07,20190326_1_P_LiMEGnB_9,,,,,,,,,,,,,,10.1021/cm010699n,polymer_20190326_1_P_LiMEGnB_9,Polymer Electrolyte,5613.8742513591005,,,,,,,,,,,,,,,
8104.0,lit_tr9066,,1.0,69.01604,1.63751e-07,20190326_1_P_LiMEGnB_9,,,,,,,,,,,,,,10.1021/cm010699n,polymer_20190326_1_P_LiMEGnB_9,Polymer Electrolyte,5613.8742513591005,,,,,,,,,,,,,,,
8105.0,lit_tr9067,,1.0,63.85872,1.28846e-07,20190326_1_P_LiMEGnB_9,,,,,,,,,,,,,,10.1021/cm010699n,polymer_20190326_1_P_LiMEGnB_9,Polymer Electrolyte,5613.8742513591005,,,,,,,,,,,,,,,
8106.0,lit_tr9068,,1.0,58.85514,1.02815e-07,20190326_1_P_LiMEGnB_9,,,,,,,,,,,,,,10.1021/cm010699n,polymer_20190326_1_P_LiMEGnB_9,Polymer Electrolyte,5613.8742513591005,,,,,,,,,,,,,,,
8107.0,lit_tr9069,,1.0,54.91303,7.03159e-08,20190326_1_P_LiMEGnB_9,,,,,,,,,,,,,,10.1021/cm010699n,polymer_20190326_1_P_LiMEGnB_9,Polymer Electrolyte,5613.8742513591005,,,,,,,,,,,,,,,
8108.0,lit_tr9070,,1.0,50.35199,6.01927e-08,20190326_1_P_LiMEGnB_9,,,,,,,,,,,,,,10.1021/cm010699n,polymer_20190326_1_P_LiMEGnB_9,Polymer Electrolyte,5613.8742513591005,,,,,,,,,,,,,,,
8109.0,lit_tr9071,,1.0,119.98975,0.000436581,20190326_1_P_LiOEGnB__23,LiBOB,,,,,1/0.76,,,,,,,,10.1021/cm010699n,polymer_20190326_1_P_LiOEGnB__23,Polymer Electrolyte,11919.5788243991,O=C1O[B-]2(OC1=O)OC(=O)C(=O)O2,Li Salt,193.789,,,,,,,,,,,,
8110.0,lit_tr9072,,1.0,115.01338,0.000420512,20190326_1_P_LiOEGnB__23,LiBOB,,,,,1/0.76,,,,,,,,10.1021/cm010699n,polymer_20190326_1_P_LiOEGnB__23,Polymer Electrolyte,11919.5788243991,O=C1O[B-]2(OC1=O)OC(=O)C(=O)O2,Li Salt,193.789,,,,,,,,,,,,
8111.0,lit_tr9073,,1.0,111.26882,0.000390126,20190326_1_P_LiOEGnB__23,LiBOB,,,,,1/0.76,,,,,,,,10.1021/cm010699n,polymer_20190326_1_P_LiOEGnB__23,Polymer Electrolyte,11919.5788243991,O=C1O[B-]2(OC1=O)OC(=O)C(=O)O2,Li Salt,193.789,,,,,,,,,,,,
8112.0,lit_tr9074,,1.0,105.06958,0.000382879,20190326_1_P_LiOEGnB__23,LiBOB,,,,,1/0.76,,,,,,,,10.1021/cm010699n,polymer_20190326_1_P_LiOEGnB__23,Polymer Electrolyte,11919.5788243991,O=C1O[B-]2(OC1=O)OC(=O)C(=O)O2,Li Salt,193.789,,,,,,,,,,,,
8113.0,lit_tr9075,,1.0,100.80964,0.000342139,20190326_1_P_LiOEGnB__23,LiBOB,,,,,1/0.76,,,,,,,,10.1021/cm010699n,polymer_20190326_1_P_LiOEGnB__23,Polymer Electrolyte,11919.5788243991,O=C1O[B-]2(OC1=O)OC(=O)C(=O)O2,Li Salt,193.789,,,,,,,,,,,,
8114.0,lit_tr9076,,1.0,94.25949,0.000305733,20190326_1_P_LiOEGnB__23,LiBOB,,,,,1/0.76,,,,,,,,10.1021/cm010699n,polymer_20190326_1_P_LiOEGnB__23,Polymer Electrolyte,11919.5788243991,O=C1O[B-]2(OC1=O)OC(=O)C(=O)O2,Li Salt,193.789,,,,,,,,,,,,
8115.0,lit_tr9077,,1.0,85.01375,0.00025346,20190326_1_P_LiOEGnB__23,LiBOB,,,,,1/0.76,,,,,,,,10.1021/cm010699n,polymer_20190326_1_P_LiOEGnB__23,Polymer Electrolyte,11919.5788243991,O=C1O[B-]2(OC1=O)OC(=O)C(=O)O2,Li Salt,193.789,,,,,,,,,,,,
8116.0,lit_tr9078,,1.0,79.93577,0.000222283,20190326_1_P_LiOEGnB__23,LiBOB,,,,,1/0.76,,,,,,,,10.1021/cm010699n,polymer_20190326_1_P_LiOEGnB__23,Polymer Electrolyte,11919.5788243991,O=C1O[B-]2(OC1=O)OC(=O)C(=O)O2,Li Salt,193.789,,,,,,,,,,,,
8117.0,lit_tr9079,,1.0,75.00027,0.00019863,20190326_1_P_LiOEGnB__23,LiBOB,,,,,1/0.76,,,,,,,,10.1021/cm010699n,polymer_20190326_1_P_LiOEGnB__23,Polymer Electrolyte,11919.5788243991,O=C1O[B-]2(OC1=O)OC(=O)C(=O)O2,Li Salt,193.789,,,,,,,,,,,,
8118.0,lit_tr9080,,1.0,69.90401,0.000167786,20190326_1_P_LiOEGnB__23,LiBOB,,,,,1/0.76,,,,,,,,10.1021/cm010699n,polymer_20190326_1_P_LiOEGnB__23,Polymer Electrolyte,11919.5788243991,O=C1O[B-]2(OC1=O)OC(=O)C(=O)O2,Li Salt,193.789,,,,,,,,,,,,
8119.0,lit_tr9081,,1.0,65.24265,0.000147147,20190326_1_P_LiOEGnB__23,LiBOB,,,,,1/0.76,,,,,,,,10.1021/cm010699n,polymer_20190326_1_P_LiOEGnB__23,Polymer Electrolyte,11919.5788243991,O=C1O[B-]2(OC1=O)OC(=O)C(=O)O2,Li Salt,193.789,,,,,,,,,,,,
8120.0,lit_tr9082,,1.0,59.868,0.000119723,20190326_1_P_LiOEGnB__23,LiBOB,,,,,1/0.76,,,,,,,,10.1021/cm010699n,polymer_20190326_1_P_LiOEGnB__23,Polymer Electrolyte,11919.5788243991,O=C1O[B-]2(OC1=O)OC(=O)C(=O)O2,Li Salt,193.789,,,,,,,,,,,,
8121.0,lit_tr9083,,1.0,54.393,0.000101131,20190326_1_P_LiOEGnB__23,LiBOB,,,,,1/0.76,,,,,,,,10.1021/cm010699n,polymer_20190326_1_P_LiOEGnB__23,Polymer Electrolyte,11919.5788243991,O=C1O[B-]2(OC1=O)OC(=O)C(=O)O2,Li Salt,193.789,,,,,,,,,,,,
8122.0,lit_tr9084,,1.0,50.13975,8.38403e-05,20190326_1_P_LiOEGnB__23,LiBOB,,,,,1/0.76,,,,,,,,10.1021/cm010699n,polymer_20190326_1_P_LiOEGnB__23,Polymer Electrolyte,11919.5788243991,O=C1O[B-]2(OC1=O)OC(=O)C(=O)O2,Li Salt,193.789,,,,,,,,,,,,
8123.0,lit_tr9085,,1.0,45.22983,6.57037e-05,20190326_1_P_LiOEGnB__23,LiBOB,,,,,1/0.76,,,,,,,,10.1021/cm010699n,polymer_20190326_1_P_LiOEGnB__23,Polymer Electrolyte,11919.5788243991,O=C1O[B-]2(OC1=O)OC(=O)C(=O)O2,Li Salt,193.789,,,,,,,,,,,,
8124.0,lit_tr9086,,1.0,40.22036,5.14904e-05,20190326_1_P_LiOEGnB__23,LiBOB,,,,,1/0.76,,,,,,,,10.1021/cm010699n,polymer_20190326_1_P_LiOEGnB__23,Polymer Electrolyte,11919.5788243991,O=C1O[B-]2(OC1=O)OC(=O)C(=O)O2,Li Salt,193.789,,,,,,,,,,,,
8125.0,lit_tr9087,,1.0,35.60419,3.88666e-05,20190326_1_P_LiOEGnB__23,LiBOB,,,,,1/0.76,,,,,,,,10.1021/cm010699n,polymer_20190326_1_P_LiOEGnB__23,Polymer Electrolyte,11919.5788243991,O=C1O[B-]2(OC1=O)OC(=O)C(=O)O2,Li Salt,193.789,,,,,,,,,,,,
8126.0,lit_tr9088,,1.0,30.65651,2.67122e-05,20190326_1_P_LiOEGnB__23,LiBOB,,,,,1/0.76,,,,,,,,10.1021/cm010699n,polymer_20190326_1_P_LiOEGnB__23,Polymer Electrolyte,11919.5788243991,O=C1O[B-]2(OC1=O)OC(=O)C(=O)O2,Li Salt,193.789,,,,,,,,,,,,
8127.0,lit_tr9089,,1.0,25.86453,1.80177e-05,20190326_1_P_LiOEGnB__23,LiBOB,,,,,1/0.76,,,,,,,,10.1021/cm010699n,polymer_20190326_1_P_LiOEGnB__23,Polymer Electrolyte,11919.5788243991,O=C1O[B-]2(OC1=O)OC(=O)C(=O)O2,Li Salt,193.789,,,,,,,,,,,,
8128.0,lit_tr9090,,1.0,19.66281,1.08194e-06,20190326_1_P_LiOEGnB__23,LiBOB,,,,,1/0.76,,,,,,,,10.1021/cm010699n,polymer_20190326_1_P_LiOEGnB__23,Polymer Electrolyte,11919.5788243991,O=C1O[B-]2(OC1=O)OC(=O)C(=O)O2,Li Salt,193.789,,,,,,,,,,,,
8129.0,lit_tr9091,,1.0,120.8001,0.00118,20190326_1_P_LiOEGnB__14,LiBOB,,,,,1/2.21,,,,,,,,10.1021/cm010699n,polymer_20190326_1_P_LiOEGnB__14,Polymer Electrolyte,7775.8109913191,O=C1O[B-]2(OC1=O)OC(=O)C(=O)O2,Li Salt,193.789,,,,,,,,,,,,
8130.0,lit_tr9092,,1.0,115.42182,0.00105,20190326_1_P_LiOEGnB__14,LiBOB,,,,,1/2.21,,,,,,,,10.1021/cm010699n,polymer_20190326_1_P_LiOEGnB__14,Polymer Electrolyte,7775.8109913191,O=C1O[B-]2(OC1=O)OC(=O)C(=O)O2,Li Salt,193.789,,,,,,,,,,,,
8131.0,lit_tr9093,,1.0,109.81846,0.000890249,20190326_1_P_LiOEGnB__14,LiBOB,,,,,1/2.21,,,,,,,,10.1021/cm010699n,polymer_20190326_1_P_LiOEGnB__14,Polymer Electrolyte,7775.8109913191,O=C1O[B-]2(OC1=O)OC(=O)C(=O)O2,Li Salt,193.789,,,,,,,,,,,,
8132.0,lit_tr9094,,1.0,104.3744,0.000752006,20190326_1_P_LiOEGnB__14,LiBOB,,,,,1/2.21,,,,,,,,10.1021/cm010699n,polymer_20190326_1_P_LiOEGnB__14,Polymer Electrolyte,7775.8109913191,O=C1O[B-]2(OC1=O)OC(=O)C(=O)O2,Li Salt,193.789,,,,,,,,,,,,
8133.0,lit_tr9095,,1.0,99.08578,0.000697667,20190326_1_P_LiOEGnB__14,LiBOB,,,,,1/2.21,,,,,,,,10.1021/cm010699n,polymer_20190326_1_P_LiOEGnB__14,Polymer Electrolyte,7775.8109913191,O=C1O[B-]2(OC1=O)OC(=O)C(=O)O2,Li Salt,193.789,,,,,,,,,,,,
8134.0,lit_tr9096,,1.0,94.61767,0.00058933,20190326_1_P_LiOEGnB__14,LiBOB,,,,,1/2.21,,,,,,,,10.1021/cm010699n,polymer_20190326_1_P_LiOEGnB__14,Polymer Electrolyte,7775.8109913191,O=C1O[B-]2(OC1=O)OC(=O)C(=O)O2,Li Salt,193.789,,,,,,,,,,,,
8135.0,lit_tr9097,,1.0,89.92466,0.000497815,20190326_1_P_LiOEGnB__14,LiBOB,,,,,1/2.21,,,,,,,,10.1021/cm010699n,polymer_20190326_1_P_LiOEGnB__14,Polymer Electrolyte,7775.8109913191,O=C1O[B-]2(OC1=O)OC(=O)C(=O)O2,Li Salt,193.789,,,,,,,,,,,,
8136.0,lit_tr9098,,1.0,85.35097,0.000436581,20190326_1_P_LiOEGnB__14,LiBOB,,,,,1/2.21,,,,,,,,10.1021/cm010699n,polymer_20190326_1_P_LiOEGnB__14,Polymer Electrolyte,7775.8109913191,O=C1O[B-]2(OC1=O)OC(=O)C(=O)O2,Li Salt,193.789,,,,,,,,,,,,
8137.0,lit_tr9099,,1.0,79.01246,0.000348614,20190326_1_P_LiOEGnB__14,LiBOB,,,,,1/2.21,,,,,,,,10.1021/cm010699n,polymer_20190326_1_P_LiOEGnB__14,Polymer Electrolyte,7775.8109913191,O=C1O[B-]2(OC1=O)OC(=O)C(=O)O2,Li Salt,193.789,,,,,,,,,,,,
8138.0,lit_tr9100,,1.0,74.70793,0.000305733,20190326_1_P_LiOEGnB__14,LiBOB,,,,,1/2.21,,,,,,,,10.1021/cm010699n,polymer_20190326_1_P_LiOEGnB__14,Polymer Electrolyte,7775.8109913191,O=C1O[B-]2(OC1=O)OC(=O)C(=O)O2,Li Salt,193.789,,,,,,,,,,,,
8139.0,lit_tr9101,,1.0,70.20999,0.00025346,20190326_1_P_LiOEGnB__14,LiBOB,,,,,1/2.21,,,,,,,,10.1021/cm010699n,polymer_20190326_1_P_LiOEGnB__14,Polymer Electrolyte,7775.8109913191,O=C1O[B-]2(OC1=O)OC(=O)C(=O)O2,Li Salt,193.789,,,,,,,,,,,,
8140.0,lit_tr9102,,1.0,64.9632,0.00019863,20190326_1_P_LiOEGnB__14,LiBOB,,,,,1/2.21,,,,,,,,10.1021/cm010699n,polymer_20190326_1_P_LiOEGnB__14,Polymer Electrolyte,7775.8109913191,O=C1O[B-]2(OC1=O)OC(=O)C(=O)O2,Li Salt,193.789,,,,,,,,,,,,
8141.0,lit_tr9103,,1.0,60.15361,0.00016161,20190326_1_P_LiOEGnB__14,LiBOB,,,,,1/2.21,,,,,,,,10.1021/cm010699n,polymer_20190326_1_P_LiOEGnB__14,Polymer Electrolyte,7775.8109913191,O=C1O[B-]2(OC1=O)OC(=O)C(=O)O2,Li Salt,193.789,,,,,,,,,,,,
8142.0,lit_tr9104,,1.0,55.20832,0.00013149,20190326_1_P_LiOEGnB__14,LiBOB,,,,,1/2.21,,,,,,,,10.1021/cm010699n,polymer_20190326_1_P_LiOEGnB__14,Polymer Electrolyte,7775.8109913191,O=C1O[B-]2(OC1=O)OC(=O)C(=O)O2,Li Salt,193.789,,,,,,,,,,,,
8143.0,lit_tr9105,,1.0,49.35915,9.92528e-05,20190326_1_P_LiOEGnB__14,LiBOB,,,,,1/2.21,,,,,,,,10.1021/cm010699n,polymer_20190326_1_P_LiOEGnB__14,Polymer Electrolyte,7775.8109913191,O=C1O[B-]2(OC1=O)OC(=O)C(=O)O2,Li Salt,193.789,,,,,,,,,,,,
8144.0,lit_tr9106,,1.0,45.48798,7.77821e-05,20190326_1_P_LiOEGnB__14,LiBOB,,,,,1/2.21,,,,,,,,10.1021/cm010699n,polymer_20190326_1_P_LiOEGnB__14,Polymer Electrolyte,7775.8109913191,O=C1O[B-]2(OC1=O)OC(=O)C(=O)O2,Li Salt,193.789,,,,,,,,,,,,
8145.0,lit_tr9107,,1.0,39.48488,5.55009e-05,20190326_1_P_LiOEGnB__14,LiBOB,,,,,1/2.21,,,,,,,,10.1021/cm010699n,polymer_20190326_1_P_LiOEGnB__14,Polymer Electrolyte,7775.8109913191,O=C1O[B-]2(OC1=O)OC(=O)C(=O)O2,Li Salt,193.789,,,,,,,,,,,,
8146.0,lit_tr9108,,1.0,35.36491,3.81446e-05,20190326_1_P_LiOEGnB__14,LiBOB,,,,,1/2.21,,,,,,,,10.1021/cm010699n,polymer_20190326_1_P_LiOEGnB__14,Polymer Electrolyte,7775.8109913191,O=C1O[B-]2(OC1=O)OC(=O)C(=O)O2,Li Salt,193.789,,,,,,,,,,,,
8147.0,lit_tr9109,,1.0,29.5043,2.7733e-05,20190326_1_P_LiOEGnB__14,LiBOB,,,,,1/2.21,,,,,,,,10.1021/cm010699n,polymer_20190326_1_P_LiOEGnB__14,Polymer Electrolyte,7775.8109913191,O=C1O[B-]2(OC1=O)OC(=O)C(=O)O2,Li Salt,193.789,,,,,,,,,,,,
8148.0,lit_tr9110,,1.0,24.74759,1.80177e-05,20190326_1_P_LiOEGnB__14,LiBOB,,,,,1/2.21,,,,,,,,10.1021/cm010699n,polymer_20190326_1_P_LiOEGnB__14,Polymer Electrolyte,7775.8109913191,O=C1O[B-]2(OC1=O)OC(=O)C(=O)O2,Li Salt,193.789,,,,,,,,,,,,
8149.0,lit_tr9111,,1.0,20.57263,1.33477e-05,20190326_1_P_LiOEGnB__14,LiBOB,,,,,1/2.21,,,,,,,,10.1021/cm010699n,polymer_20190326_1_P_LiOEGnB__14,Polymer Electrolyte,7775.8109913191,O=C1O[B-]2(OC1=O)OC(=O)C(=O)O2,Li Salt,193.789,,,,,,,,,,,,
8150.0,lit_tr9112,,1.0,14.20905,6.42418e-06,20190326_1_P_LiOEGnB__14,LiBOB,,,,,1/2.21,,,,,,,,10.1021/cm010699n,polymer_20190326_1_P_LiOEGnB__14,Polymer Electrolyte,7775.8109913191,O=C1O[B-]2(OC1=O)OC(=O)C(=O)O2,Li Salt,193.789,,,,,,,,,,,,
8151.0,lit_tr9113,,1.0,9.71382,3.52559e-06,20190326_1_P_LiOEGnB__14,LiBOB,,,,,1/2.21,,,,,,,,10.1021/cm010699n,polymer_20190326_1_P_LiOEGnB__14,Polymer Electrolyte,7775.8109913191,O=C1O[B-]2(OC1=O)OC(=O)C(=O)O2,Li Salt,193.789,,,,,,,,,,,,
8152.0,lit_tr9114,,1.0,4.19543,2.00878e-06,20190326_1_P_LiOEGnB__14,LiBOB,,,,,1/2.21,,,,,,,,10.1021/cm010699n,polymer_20190326_1_P_LiOEGnB__14,Polymer Electrolyte,7775.8109913191,O=C1O[B-]2(OC1=O)OC(=O)C(=O)O2,Li Salt,193.789,,,,,,,,,,,,
8153.0,lit_tr9115,,1.0,-0.7416,1.04211e-06,20190326_1_P_LiOEGnB__14,LiBOB,,,,,1/2.21,,,,,,,,10.1021/cm010699n,polymer_20190326_1_P_LiOEGnB__14,Polymer Electrolyte,7775.8109913191,O=C1O[B-]2(OC1=O)OC(=O)C(=O)O2,Li Salt,193.789,,,,,,,,,,,,
8154.0,lit_tr9116,,1.0,120.00301,0.000647254,20190326_1_P_LiOEGnB__9,LiBOB,,,,,1/1.25,,,,,,,,10.1021/cm010699n,polymer_20190326_1_P_LiOEGnB__9,Polymer Electrolyte,3632.0431582391,O=C1O[B-]2(OC1=O)OC(=O)C(=O)O2,Li Salt,193.789,,,,,,,,,,,,
8155.0,lit_tr9117,,1.0,115.02384,0.000578382,20190326_1_P_LiOEGnB__9,LiBOB,,,,,1/1.25,,,,,,,,10.1021/cm010699n,polymer_20190326_1_P_LiOEGnB__9,Polymer Electrolyte,3632.0431582391,O=C1O[B-]2(OC1=O)OC(=O)C(=O)O2,Li Salt,193.789,,,,,,,,,,,,
8156.0,lit_tr9118,,1.0,109.80049,0.000507238,20190326_1_P_LiOEGnB__9,LiBOB,,,,,1/1.25,,,,,,,,10.1021/cm010699n,polymer_20190326_1_P_LiOEGnB__9,Polymer Electrolyte,3632.0431582391,O=C1O[B-]2(OC1=O)OC(=O)C(=O)O2,Li Salt,193.789,,,,,,,,,,,,
8157.0,lit_tr9119,,1.0,104.71642,0.000453265,20190326_1_P_LiOEGnB__9,LiBOB,,,,,1/1.25,,,,,,,,10.1021/cm010699n,polymer_20190326_1_P_LiOEGnB__9,Polymer Electrolyte,3632.0431582391,O=C1O[B-]2(OC1=O)OC(=O)C(=O)O2,Li Salt,193.789,,,,,,,,,,,,
8158.0,lit_tr9120,,1.0,101.16412,0.000382879,20190326_1_P_LiOEGnB__9,LiBOB,,,,,1/1.25,,,,,,,,10.1021/cm010699n,polymer_20190326_1_P_LiOEGnB__9,Polymer Electrolyte,3632.0431582391,O=C1O[B-]2(OC1=O)OC(=O)C(=O)O2,Li Salt,193.789,,,,,,,,,,,,
8159.0,lit_tr9121,,1.0,93.58697,0.000342139,20190326_1_P_LiOEGnB__9,LiBOB,,,,,1/1.25,,,,,,,,10.1021/cm010699n,polymer_20190326_1_P_LiOEGnB__9,Polymer Electrolyte,3632.0431582391,O=C1O[B-]2(OC1=O)OC(=O)C(=O)O2,Li Salt,193.789,,,,,,,,,,,,
8160.0,lit_tr9122,,1.0,90.5703,0.000278372,20190326_1_P_LiOEGnB__9,LiBOB,,,,,1/1.25,,,,,,,,10.1021/cm010699n,polymer_20190326_1_P_LiOEGnB__9,Polymer Electrolyte,3632.0431582391,O=C1O[B-]2(OC1=O)OC(=O)C(=O)O2,Li Salt,193.789,,,,,,,,,,,,
8161.0,lit_tr9123,,1.0,85.33155,0.000218154,20190326_1_P_LiOEGnB__9,LiBOB,,,,,1/1.25,,,,,,,,10.1021/cm010699n,polymer_20190326_1_P_LiOEGnB__9,Polymer Electrolyte,3632.0431582391,O=C1O[B-]2(OC1=O)OC(=O)C(=O)O2,Li Salt,193.789,,,,,,,,,,,,
8162.0,lit_tr9124,,1.0,78.99676,0.000194941,20190326_1_P_LiOEGnB__9,LiBOB,,,,,1/1.25,,,,,,,,10.1021/cm010699n,polymer_20190326_1_P_LiOEGnB__9,Polymer Electrolyte,3632.0431582391,O=C1O[B-]2(OC1=O)OC(=O)C(=O)O2,Li Salt,193.789,,,,,,,,,,,,
8163.0,lit_tr9125,,1.0,74.38697,0.000155662,20190326_1_P_LiOEGnB__9,LiBOB,,,,,1/1.25,,,,,,,,10.1021/cm010699n,polymer_20190326_1_P_LiOEGnB__9,Polymer Electrolyte,3632.0431582391,O=C1O[B-]2(OC1=O)OC(=O)C(=O)O2,Li Salt,193.789,,,,,,,,,,,,
8164.0,lit_tr9126,,1.0,69.89632,0.000124298,20190326_1_P_LiOEGnB__9,LiBOB,,,,,1/1.25,,,,,,,,10.1021/cm010699n,polymer_20190326_1_P_LiOEGnB__9,Polymer Electrolyte,3632.0431582391,O=C1O[B-]2(OC1=O)OC(=O)C(=O)O2,Li Salt,193.789,,,,,,,,,,,,
8165.0,lit_tr9127,,1.0,65.80671,9.38237e-05,20190326_1_P_LiOEGnB__9,LiBOB,,,,,1/1.25,,,,,,,,10.1021/cm010699n,polymer_20190326_1_P_LiOEGnB__9,Polymer Electrolyte,3632.0431582391,O=C1O[B-]2(OC1=O)OC(=O)C(=O)O2,Li Salt,193.789,,,,,,,,,,,,
8166.0,lit_tr9128,,1.0,60.41017,6.44832e-05,20190326_1_P_LiOEGnB__9,LiBOB,,,,,1/1.25,,,,,,,,10.1021/cm010699n,polymer_20190326_1_P_LiOEGnB__9,Polymer Electrolyte,3632.0431582391,O=C1O[B-]2(OC1=O)OC(=O)C(=O)O2,Li Salt,193.789,,,,,,,,,,,,
8167.0,lit_tr9129,,1.0,53.83788,4.68824e-05,20190326_1_P_LiOEGnB__9,LiBOB,,,,,1/1.25,,,,,,,,10.1021/cm010699n,polymer_20190326_1_P_LiOEGnB__9,Polymer Electrolyte,3632.0431582391,O=C1O[B-]2(OC1=O)OC(=O)C(=O)O2,Li Salt,193.789,,,,,,,,,,,,
8168.0,lit_tr9130,,1.0,49.33451,3.34526e-05,20190326_1_P_LiOEGnB__9,LiBOB,,,,,1/1.25,,,,,,,,10.1021/cm010699n,polymer_20190326_1_P_LiOEGnB__9,Polymer Electrolyte,3632.0431582391,O=C1O[B-]2(OC1=O)OC(=O)C(=O)O2,Li Salt,193.789,,,,,,,,,,,,
8169.0,lit_tr9131,,1.0,43.18414,2.09337e-05,20190326_1_P_LiOEGnB__9,LiBOB,,,,,1/1.25,,,,,,,,10.1021/cm010699n,polymer_20190326_1_P_LiOEGnB__9,Polymer Electrolyte,3632.0431582391,O=C1O[B-]2(OC1=O)OC(=O)C(=O)O2,Li Salt,193.789,,,,,,,,,,,,
8170.0,lit_tr9132,,1.0,38.72185,1.38578e-05,20190326_1_P_LiOEGnB__9,LiBOB,,,,,1/1.25,,,,,,,,10.1021/cm010699n,polymer_20190326_1_P_LiOEGnB__9,Polymer Electrolyte,3632.0431582391,O=C1O[B-]2(OC1=O)OC(=O)C(=O)O2,Li Salt,193.789,,,,,,,,,,,,
8171.0,lit_tr9133,,1.0,32.96715,9.17362e-06,20190326_1_P_LiOEGnB__9,LiBOB,,,,,1/1.25,,,,,,,,10.1021/cm010699n,polymer_20190326_1_P_LiOEGnB__9,Polymer Electrolyte,3632.0431582391,O=C1O[B-]2(OC1=O)OC(=O)C(=O)O2,Li Salt,193.789,,,,,,,,,,,,
8172.0,lit_tr9134,,1.0,29.01424,5.7406e-06,20190326_1_P_LiOEGnB__9,LiBOB,,,,,1/1.25,,,,,,,,10.1021/cm010699n,polymer_20190326_1_P_LiOEGnB__9,Polymer Electrolyte,3632.0431582391,O=C1O[B-]2(OC1=O)OC(=O)C(=O)O2,Li Salt,193.789,,,,,,,,,,,,
8173.0,lit_tr9135,,1.0,24.49409,3.59232e-06,20190326_1_P_LiOEGnB__9,LiBOB,,,,,1/1.25,,,,,,,,10.1021/cm010699n,polymer_20190326_1_P_LiOEGnB__9,Polymer Electrolyte,3632.0431582391,O=C1O[B-]2(OC1=O)OC(=O)C(=O)O2,Li Salt,193.789,,,,,,,,,,,,
8174.0,lit_tr9136,,1.0,19.45983,2.0468e-06,20190326_1_P_LiOEGnB__9,LiBOB,,,,,1/1.25,,,,,,,,10.1021/cm010699n,polymer_20190326_1_P_LiOEGnB__9,Polymer Electrolyte,3632.0431582391,O=C1O[B-]2(OC1=O)OC(=O)C(=O)O2,Li Salt,193.789,,,,,,,,,,,,
8175.0,lit_tr9137,,1.0,15.22037,1.38059e-06,20190326_1_P_LiOEGnB__9,LiBOB,,,,,1/1.25,,,,,,,,10.1021/cm010699n,polymer_20190326_1_P_LiOEGnB__9,Polymer Electrolyte,3632.0431582391,O=C1O[B-]2(OC1=O)OC(=O)C(=O)O2,Li Salt,193.789,,,,,,,,,,,,
8176.0,lit_tr9138,,1.0,10.29312,8.96951e-07,20190326_1_P_LiOEGnB__9,LiBOB,,,,,1/1.25,,,,,,,,10.1021/cm010699n,polymer_20190326_1_P_LiOEGnB__9,Polymer Electrolyte,3632.0431582391,O=C1O[B-]2(OC1=O)OC(=O)C(=O)O2,Li Salt,193.789,,,,,,,,,,,,
8177.0,lit_tr9139,,1.0,116.86282,9.55996e-05,20190326_1_P_LiOEGnB__5,LiBOB,,,,,1/0.73,,,,,,,,10.1021/cm010699n,polymer_20190326_1_P_LiOEGnB__5,Polymer Electrolyte,3632.0431582391,O=C1O[B-]2(OC1=O)OC(=O)C(=O)O2,Li Salt,193.789,,,,,,,,,,,,
8178.0,lit_tr9140,,1.0,109.73521,6.57037e-05,20190326_1_P_LiOEGnB__5,LiBOB,,,,,1/0.73,,,,,,,,10.1021/cm010699n,polymer_20190326_1_P_LiOEGnB__5,Polymer Electrolyte,3632.0431582391,O=C1O[B-]2(OC1=O)OC(=O)C(=O)O2,Li Salt,193.789,,,,,,,,,,,,
8179.0,lit_tr9141,,1.0,106.0872,5.3458e-05,20190326_1_P_LiOEGnB__5,LiBOB,,,,,1/0.73,,,,,,,,10.1021/cm010699n,polymer_20190326_1_P_LiOEGnB__5,Polymer Electrolyte,3632.0431582391,O=C1O[B-]2(OC1=O)OC(=O)C(=O)O2,Li Salt,193.789,,,,,,,,,,,,
8180.0,lit_tr9142,,1.0,100.392,3.7436e-05,20190326_1_P_LiOEGnB__5,LiBOB,,,,,1/0.73,,,,,,,,10.1021/cm010699n,polymer_20190326_1_P_LiOEGnB__5,Polymer Electrolyte,3632.0431582391,O=C1O[B-]2(OC1=O)OC(=O)C(=O)O2,Li Salt,193.789,,,,,,,,,,,,
8181.0,lit_tr9143,,1.0,93.51612,3.04588e-05,20190326_1_P_LiOEGnB__5,LiBOB,,,,,1/0.73,,,,,,,,10.1021/cm010699n,polymer_20190326_1_P_LiOEGnB__5,Polymer Electrolyte,3632.0431582391,O=C1O[B-]2(OC1=O)OC(=O)C(=O)O2,Li Salt,193.789,,,,,,,,,,,,
8182.0,lit_tr9144,,1.0,90.50007,2.43217e-05,20190326_1_P_LiOEGnB__5,LiBOB,,,,,1/0.73,,,,,,,,10.1021/cm010699n,polymer_20190326_1_P_LiOEGnB__5,Polymer Electrolyte,3632.0431582391,O=C1O[B-]2(OC1=O)OC(=O)C(=O)O2,Li Salt,193.789,,,,,,,,,,,,
8183.0,lit_tr9145,,1.0,84.62017,1.90603e-05,20190326_1_P_LiOEGnB__5,LiBOB,,,,,1/0.73,,,,,,,,10.1021/cm010699n,polymer_20190326_1_P_LiOEGnB__5,Polymer Electrolyte,3632.0431582391,O=C1O[B-]2(OC1=O)OC(=O)C(=O)O2,Li Salt,193.789,,,,,,,,,,,,
8184.0,lit_tr9146,,1.0,79.23599,1.36004e-05,20190326_1_P_LiOEGnB__5,LiBOB,,,,,1/0.73,,,,,,,,10.1021/cm010699n,polymer_20190326_1_P_LiOEGnB__5,Polymer Electrolyte,3632.0431582391,O=C1O[B-]2(OC1=O)OC(=O)C(=O)O2,Li Salt,193.789,,,,,,,,,,,,
8185.0,lit_tr9147,,1.0,74.31447,9.88813e-06,20190326_1_P_LiOEGnB__5,LiBOB,,,,,1/0.73,,,,,,,,10.1021/cm010699n,polymer_20190326_1_P_LiOEGnB__5,Polymer Electrolyte,3632.0431582391,O=C1O[B-]2(OC1=O)OC(=O)C(=O)O2,Li Salt,193.789,,,,,,,,,,,,
8186.0,lit_tr9148,,1.0,70.11468,6.18772e-06,20190326_1_P_LiOEGnB__5,LiBOB,,,,,1/0.73,,,,,,,,10.1021/cm010699n,polymer_20190326_1_P_LiOEGnB__5,Polymer Electrolyte,3632.0431582391,O=C1O[B-]2(OC1=O)OC(=O)C(=O)O2,Li Salt,193.789,,,,,,,,,,,,
8187.0,lit_tr9149,,1.0,65.44342,4.58393e-06,20190326_1_P_LiOEGnB__5,LiBOB,,,,,1/0.73,,,,,,,,10.1021/cm010699n,polymer_20190326_1_P_LiOEGnB__5,Polymer Electrolyte,3632.0431582391,O=C1O[B-]2(OC1=O)OC(=O)C(=O)O2,Li Salt,193.789,,,,,,,,,,,,
8188.0,lit_tr9150,,1.0,59.78377,3.66031e-06,20190326_1_P_LiOEGnB__5,LiBOB,,,,,1/0.73,,,,,,,,10.1021/cm010699n,polymer_20190326_1_P_LiOEGnB__5,Polymer Electrolyte,3632.0431582391,O=C1O[B-]2(OC1=O)OC(=O)C(=O)O2,Li Salt,193.789,,,,,,,,,,,,
8189.0,lit_tr9151,,1.0,54.56881,1.86362e-06,20190326_1_P_LiOEGnB__5,LiBOB,,,,,1/0.73,,,,,,,,10.1021/cm010699n,polymer_20190326_1_P_LiOEGnB__5,Polymer Electrolyte,3632.0431582391,O=C1O[B-]2(OC1=O)OC(=O)C(=O)O2,Li Salt,193.789,,,,,,,,,,,,
8190.0,lit_tr9152,,1.0,48.99718,1.12328e-06,20190326_1_P_LiOEGnB__5,LiBOB,,,,,1/0.73,,,,,,,,10.1021/cm010699n,polymer_20190326_1_P_LiOEGnB__5,Polymer Electrolyte,3632.0431582391,O=C1O[B-]2(OC1=O)OC(=O)C(=O)O2,Li Salt,193.789,,,,,,,,,,,,
8191.0,lit_tr9153,,1.0,50.02496,5.40629e-07,20190326_1_P_LiOEGnB__3,LiBOB,,,,,1/0.33,,,,,,,,10.1021/cm010699n,polymer_20190326_1_P_LiOEGnB__3,Polymer Electrolyte,2711.2058619991003,O=C1O[B-]2(OC1=O)OC(=O)C(=O)O2,Li Salt,193.789,,,,,,,,,,,,
8192.0,lit_tr9154,,1.0,55.90515,9.48852e-07,20190326_1_P_LiOEGnB__3,LiBOB,,,,,1/0.33,,,,,,,,10.1021/cm010699n,polymer_20190326_1_P_LiOEGnB__3,Polymer Electrolyte,2711.2058619991003,O=C1O[B-]2(OC1=O)OC(=O)C(=O)O2,Li Salt,193.789,,,,,,,,,,,,
8193.0,lit_tr9155,,1.0,60.32113,1.63439e-06,20190326_1_P_LiOEGnB__3,LiBOB,,,,,1/0.33,,,,,,,,10.1021/cm010699n,polymer_20190326_1_P_LiOEGnB__3,Polymer Electrolyte,2711.2058619991003,O=C1O[B-]2(OC1=O)OC(=O)C(=O)O2,Li Salt,193.789,,,,,,,,,,,,
8194.0,lit_tr9156,,1.0,65.43218,2.92279e-06,20190326_1_P_LiOEGnB__3,LiBOB,,,,,1/0.33,,,,,,,,10.1021/cm010699n,polymer_20190326_1_P_LiOEGnB__3,Polymer Electrolyte,2711.2058619991003,O=C1O[B-]2(OC1=O)OC(=O)C(=O)O2,Li Salt,193.789,,,,,,,,,,,,
8195.0,lit_tr9157,,1.0,70.4032,4.67069e-06,20190326_1_P_LiOEGnB__3,LiBOB,,,,,1/0.33,,,,,,,,10.1021/cm010699n,polymer_20190326_1_P_LiOEGnB__3,Polymer Electrolyte,2711.2058619991003,O=C1O[B-]2(OC1=O)OC(=O)C(=O)O2,Li Salt,193.789,,,,,,,,,,,,
8196.0,lit_tr9158,,1.0,75.82502,6.79591e-06,20190326_1_P_LiOEGnB__3,LiBOB,,,,,1/0.33,,,,,,,,10.1021/cm010699n,polymer_20190326_1_P_LiOEGnB__3,Polymer Electrolyte,2711.2058619991003,O=C1O[B-]2(OC1=O)OC(=O)C(=O)O2,Li Salt,193.789,,,,,,,,,,,,
8197.0,lit_tr9159,,1.0,80.4784,1.0266e-05,20190326_1_P_LiOEGnB__3,LiBOB,,,,,1/0.33,,,,,,,,10.1021/cm010699n,polymer_20190326_1_P_LiOEGnB__3,Polymer Electrolyte,2711.2058619991003,O=C1O[B-]2(OC1=O)OC(=O)C(=O)O2,Li Salt,193.789,,,,,,,,,,,,
8198.0,lit_tr9160,,1.0,86.55026,1.52199e-05,20190326_1_P_LiOEGnB__3,LiBOB,,,,,1/0.33,,,,,,,,10.1021/cm010699n,polymer_20190326_1_P_LiOEGnB__3,Polymer Electrolyte,2711.2058619991003,O=C1O[B-]2(OC1=O)OC(=O)C(=O)O2,Li Salt,193.789,,,,,,,,,,,,
8199.0,lit_tr9161,,1.0,90.16334,2.01632e-05,20190326_1_P_LiOEGnB__3,LiBOB,,,,,1/0.33,,,,,,,,10.1021/cm010699n,polymer_20190326_1_P_LiOEGnB__3,Polymer Electrolyte,2711.2058619991003,O=C1O[B-]2(OC1=O)OC(=O)C(=O)O2,Li Salt,193.789,,,,,,,,,,,,
8200.0,lit_tr9162,,1.0,95.88933,2.82579e-05,20190326_1_P_LiOEGnB__3,LiBOB,,,,,1/0.33,,,,,,,,10.1021/cm010699n,polymer_20190326_1_P_LiOEGnB__3,Polymer Electrolyte,2711.2058619991003,O=C1O[B-]2(OC1=O)OC(=O)C(=O)O2,Li Salt,193.789,,,,,,,,,,,,
8201.0,lit_tr9163,,1.0,100.74397,3.96023e-05,20190326_1_P_LiOEGnB__3,LiBOB,,,,,1/0.33,,,,,,,,10.1021/cm010699n,polymer_20190326_1_P_LiOEGnB__3,Polymer Electrolyte,2711.2058619991003,O=C1O[B-]2(OC1=O)OC(=O)C(=O)O2,Li Salt,193.789,,,,,,,,,,,,
8202.0,lit_tr9164,,1.0,106.80934,5.2465e-05,20190326_1_P_LiOEGnB__3,LiBOB,,,,,1/0.33,,,,,,,,10.1021/cm010699n,polymer_20190326_1_P_LiOEGnB__3,Polymer Electrolyte,2711.2058619991003,O=C1O[B-]2(OC1=O)OC(=O)C(=O)O2,Li Salt,193.789,,,,,,,,,,,,
8203.0,lit_tr9165,,1.0,110.47253,6.69473e-05,20190326_1_P_LiOEGnB__3,LiBOB,,,,,1/0.33,,,,,,,,10.1021/cm010699n,polymer_20190326_1_P_LiOEGnB__3,Polymer Electrolyte,2711.2058619991003,O=C1O[B-]2(OC1=O)OC(=O)C(=O)O2,Li Salt,193.789,,,,,,,,,,,,
8204.0,lit_tr9166,,1.0,116.85785,8.22829e-05,20190326_1_P_LiOEGnB__3,LiBOB,,,,,1/0.33,,,,,,,,10.1021/cm010699n,polymer_20190326_1_P_LiOEGnB__3,Polymer Electrolyte,2711.2058619991003,O=C1O[B-]2(OC1=O)OC(=O)C(=O)O2,Li Salt,193.789,,,,,,,,,,,,
8205.0,lit_tr9167,,1.0,121.88959,0.000106983,20190326_1_P_LiOEGnB__3,LiBOB,,,,,1/0.33,,,,,,,,10.1021/cm010699n,polymer_20190326_1_P_LiOEGnB__3,Polymer Electrolyte,2711.2058619991003,O=C1O[B-]2(OC1=O)OC(=O)C(=O)O2,Li Salt,193.789,,,,,,,,,,,,
8206.0,lit_tr9168,,1.0,119.9443,0.000427795,20190326_1_P_LiOPGnB_7,LiBOB,,,,,1/2.48,,,,,,,,10.1021/cm010699n,polymer_20190326_1_P_LiOPGnB_7,Polymer Electrolyte,5533.975958959099,O=C1O[B-]2(OC1=O)OC(=O)C(=O)O2,Li Salt,193.789,,,,,,,,,,,,
8207.0,lit_tr9169,,1.0,115.84481,0.00037584,20190326_1_P_LiOPGnB_7,LiBOB,,,,,1/2.48,,,,,,,,10.1021/cm010699n,polymer_20190326_1_P_LiOPGnB_7,Polymer Electrolyte,5533.975958959099,O=C1O[B-]2(OC1=O)OC(=O)C(=O)O2,Li Salt,193.789,,,,,,,,,,,,
8208.0,lit_tr9170,,1.0,109.31911,0.000307282,20190326_1_P_LiOPGnB_7,LiBOB,,,,,1/2.48,,,,,,,,10.1021/cm010699n,polymer_20190326_1_P_LiOPGnB_7,Polymer Electrolyte,5533.975958959099,O=C1O[B-]2(OC1=O)OC(=O)C(=O)O2,Li Salt,193.789,,,,,,,,,,,,
8209.0,lit_tr9171,,1.0,103.35098,0.00024763,20190326_1_P_LiOPGnB_7,LiBOB,,,,,1/2.48,,,,,,,,10.1021/cm010699n,polymer_20190326_1_P_LiOPGnB_7,Polymer Electrolyte,5533.975958959099,O=C1O[B-]2(OC1=O)OC(=O)C(=O)O2,Li Salt,193.789,,,,,,,,,,,,
8210.0,lit_tr9172,,1.0,100.94759,0.000227149,20190326_1_P_LiOPGnB_7,LiBOB,,,,,1/2.48,,,,,,,,10.1021/cm010699n,polymer_20190326_1_P_LiOPGnB_7,Polymer Electrolyte,5533.975958959099,O=C1O[B-]2(OC1=O)OC(=O)C(=O)O2,Li Salt,193.789,,,,,,,,,,,,
8211.0,lit_tr9173,,1.0,96.2317,0.000191129,20190326_1_P_LiOPGnB_7,LiBOB,,,,,1/2.48,,,,,,,,10.1021/cm010699n,polymer_20190326_1_P_LiOPGnB_7,Polymer Electrolyte,5533.975958959099,O=C1O[B-]2(OC1=O)OC(=O)C(=O)O2,Li Salt,193.789,,,,,,,,,,,,
8212.0,lit_tr9174,,1.0,91.31043,0.000160825,20190326_1_P_LiOPGnB_7,LiBOB,,,,,1/2.48,,,,,,,,10.1021/cm010699n,polymer_20190326_1_P_LiOPGnB_7,Polymer Electrolyte,5533.975958959099,O=C1O[B-]2(OC1=O)OC(=O)C(=O)O2,Li Salt,193.789,,,,,,,,,,,,
8213.0,lit_tr9175,,1.0,85.25054,0.000115494,20190326_1_P_LiOPGnB_7,LiBOB,,,,,1/2.48,,,,,,,,10.1021/cm010699n,polymer_20190326_1_P_LiOPGnB_7,Polymer Electrolyte,5533.975958959099,O=C1O[B-]2(OC1=O)OC(=O)C(=O)O2,Li Salt,193.789,,,,,,,,,,,,
8214.0,lit_tr9176,,1.0,80.61569,9.71818e-05,20190326_1_P_LiOPGnB_7,LiBOB,,,,,1/2.48,,,,,,,,10.1021/cm010699n,polymer_20190326_1_P_LiOPGnB_7,Polymer Electrolyte,5533.975958959099,O=C1O[B-]2(OC1=O)OC(=O)C(=O)O2,Li Salt,193.789,,,,,,,,,,,,
8215.0,lit_tr9177,,1.0,76.08946,7.39252e-05,20190326_1_P_LiOPGnB_7,LiBOB,,,,,1/2.48,,,,,,,,10.1021/cm010699n,polymer_20190326_1_P_LiOPGnB_7,Polymer Electrolyte,5533.975958959099,O=C1O[B-]2(OC1=O)OC(=O)C(=O)O2,Li Salt,193.789,,,,,,,,,,,,
8216.0,lit_tr9178,,1.0,69.95677,5.78864e-05,20190326_1_P_LiOPGnB_7,LiBOB,,,,,1/2.48,,,,,,,,10.1021/cm010699n,polymer_20190326_1_P_LiOPGnB_7,Polymer Electrolyte,5533.975958959099,O=C1O[B-]2(OC1=O)OC(=O)C(=O)O2,Li Salt,193.789,,,,,,,,,,,,
8217.0,lit_tr9179,,1.0,65.9726,4.21692e-05,20190326_1_P_LiOPGnB_7,LiBOB,,,,,1/2.48,,,,,,,,10.1021/cm010699n,polymer_20190326_1_P_LiOPGnB_7,Polymer Electrolyte,5533.975958959099,O=C1O[B-]2(OC1=O)OC(=O)C(=O)O2,Li Salt,193.789,,,,,,,,,,,,
8218.0,lit_tr9180,,1.0,60.98824,2.9422e-05,20190326_1_P_LiOPGnB_7,LiBOB,,,,,1/2.48,,,,,,,,10.1021/cm010699n,polymer_20190326_1_P_LiOPGnB_7,Polymer Electrolyte,5533.975958959099,O=C1O[B-]2(OC1=O)OC(=O)C(=O)O2,Li Salt,193.789,,,,,,,,,,,,
8219.0,lit_tr9181,,1.0,56.67195,1.96586e-05,20190326_1_P_LiOPGnB_7,LiBOB,,,,,1/2.48,,,,,,,,10.1021/cm010699n,polymer_20190326_1_P_LiOPGnB_7,Polymer Electrolyte,5533.975958959099,O=C1O[B-]2(OC1=O)OC(=O)C(=O)O2,Li Salt,193.789,,,,,,,,,,,,
8220.0,lit_tr9182,,1.0,50.42172,1.35216e-05,20190326_1_P_LiOPGnB_7,LiBOB,,,,,1/2.48,,,,,,,,10.1021/cm010699n,polymer_20190326_1_P_LiOPGnB_7,Polymer Electrolyte,5533.975958959099,O=C1O[B-]2(OC1=O)OC(=O)C(=O)O2,Li Salt,193.789,,,,,,,,,,,,
8221.0,lit_tr9183,,1.0,45.87862,9.16611e-06,20190326_1_P_LiOPGnB_7,LiBOB,,,,,1/2.48,,,,,,,,10.1021/cm010699n,polymer_20190326_1_P_LiOPGnB_7,Polymer Electrolyte,5533.975958959099,O=C1O[B-]2(OC1=O)OC(=O)C(=O)O2,Li Salt,193.789,,,,,,,,,,,,
8222.0,lit_tr9184,,1.0,40.01596,5.45837e-06,20190326_1_P_LiOPGnB_7,LiBOB,,,,,1/2.48,,,,,,,,10.1021/cm010699n,polymer_20190326_1_P_LiOPGnB_7,Polymer Electrolyte,5533.975958959099,O=C1O[B-]2(OC1=O)OC(=O)C(=O)O2,Li Salt,193.789,,,,,,,,,,,,
8223.0,lit_tr9185,,1.0,35.28385,3.15779e-06,20190326_1_P_LiOPGnB_7,LiBOB,,,,,1/2.48,,,,,,,,10.1021/cm010699n,polymer_20190326_1_P_LiOPGnB_7,Polymer Electrolyte,5533.975958959099,O=C1O[B-]2(OC1=O)OC(=O)C(=O)O2,Li Salt,193.789,,,,,,,,,,,,
8224.0,lit_tr9186,,1.0,30.01958,1.77505e-06,20190326_1_P_LiOPGnB_7,LiBOB,,,,,1/2.48,,,,,,,,10.1021/cm010699n,polymer_20190326_1_P_LiOPGnB_7,Polymer Electrolyte,5533.975958959099,O=C1O[B-]2(OC1=O)OC(=O)C(=O)O2,Li Salt,193.789,,,,,,,,,,,,
8225.0,lit_tr9187,,1.0,24.28621,9.97859e-07,20190326_1_P_LiOPGnB_7,LiBOB,,,,,1/2.48,,,,,,,,10.1021/cm010699n,polymer_20190326_1_P_LiOPGnB_7,Polymer Electrolyte,5533.975958959099,O=C1O[B-]2(OC1=O)OC(=O)C(=O)O2,Li Salt,193.789,,,,,,,,,,,,
8226.0,lit_tr9188,,1.0,119.93021,0.000381205,20190326_1_P_LiOPGnB_13,LiBOB,,,,,1/3.64,,,,,,,,10.1021/cm010699n,polymer_20190326_1_P_LiOPGnB_13,Polymer Electrolyte,9137.4268515191,O=C1O[B-]2(OC1=O)OC(=O)C(=O)O2,Li Salt,193.789,,,,,,,,,,,,
8227.0,lit_tr9189,,1.0,115.82929,0.000330115,20190326_1_P_LiOPGnB_13,LiBOB,,,,,1/3.64,,,,,,,,10.1021/cm010699n,polymer_20190326_1_P_LiOPGnB_13,Polymer Electrolyte,9137.4268515191,O=C1O[B-]2(OC1=O)OC(=O)C(=O)O2,Li Salt,193.789,,,,,,,,,,,,
8228.0,lit_tr9190,,1.0,109.66291,0.000277786,20190326_1_P_LiOPGnB_13,LiBOB,,,,,1/3.64,,,,,,,,10.1021/cm010699n,polymer_20190326_1_P_LiOPGnB_13,Polymer Electrolyte,9137.4268515191,O=C1O[B-]2(OC1=O)OC(=O)C(=O)O2,Li Salt,193.789,,,,,,,,,,,,
8229.0,lit_tr9191,,1.0,105.08459,0.000258544,20190326_1_P_LiOPGnB_13,LiBOB,,,,,1/3.64,,,,,,,,10.1021/cm010699n,polymer_20190326_1_P_LiOPGnB_13,Polymer Electrolyte,9137.4268515191,O=C1O[B-]2(OC1=O)OC(=O)C(=O)O2,Li Salt,193.789,,,,,,,,,,,,
8230.0,lit_tr9192,,1.0,100.26926,0.000227159,20190326_1_P_LiOPGnB_13,LiBOB,,,,,1/3.64,,,,,,,,10.1021/cm010699n,polymer_20190326_1_P_LiOPGnB_13,Polymer Electrolyte,9137.4268515191,O=C1O[B-]2(OC1=O)OC(=O)C(=O)O2,Li Salt,193.789,,,,,,,,,,,,
8231.0,lit_tr9193,,1.0,94.9129,0.000193921,20190326_1_P_LiOPGnB_13,LiBOB,,,,,1/3.64,,,,,,,,10.1021/cm010699n,polymer_20190326_1_P_LiOPGnB_13,Polymer Electrolyte,9137.4268515191,O=C1O[B-]2(OC1=O)OC(=O)C(=O)O2,Li Salt,193.789,,,,,,,,,,,,
8232.0,lit_tr9194,,1.0,90.02498,0.000160839,20190326_1_P_LiOPGnB_13,LiBOB,,,,,1/3.64,,,,,,,,10.1021/cm010699n,polymer_20190326_1_P_LiOPGnB_13,Polymer Electrolyte,9137.4268515191,O=C1O[B-]2(OC1=O)OC(=O)C(=O)O2,Li Salt,193.789,,,,,,,,,,,,
8233.0,lit_tr9195,,1.0,85.26518,0.0001334,20190326_1_P_LiOPGnB_13,LiBOB,,,,,1/3.64,,,,,,,,10.1021/cm010699n,polymer_20190326_1_P_LiOPGnB_13,Polymer Electrolyte,9137.4268515191,O=C1O[B-]2(OC1=O)OC(=O)C(=O)O2,Li Salt,193.789,,,,,,,,,,,,
8234.0,lit_tr9196,,1.0,80.62996,0.000112249,20190326_1_P_LiOPGnB_13,LiBOB,,,,,1/3.64,,,,,,,,10.1021/cm010699n,polymer_20190326_1_P_LiOPGnB_13,Polymer Electrolyte,9137.4268515191,O=C1O[B-]2(OC1=O)OC(=O)C(=O)O2,Li Salt,193.789,,,,,,,,,,,,
8235.0,lit_tr9197,,1.0,76.11449,9.58226e-05,20190326_1_P_LiOPGnB_13,LiBOB,,,,,1/3.64,,,,,,,,10.1021/cm010699n,polymer_20190326_1_P_LiOPGnB_13,Polymer Electrolyte,9137.4268515191,O=C1O[B-]2(OC1=O)OC(=O)C(=O)O2,Li Salt,193.789,,,,,,,,,,,,
8236.0,lit_tr9198,,1.0,70.26837,7.61206e-05,20190326_1_P_LiOPGnB_13,LiBOB,,,,,1/3.64,,,,,,,,10.1021/cm010699n,polymer_20190326_1_P_LiOPGnB_13,Polymer Electrolyte,9137.4268515191,O=C1O[B-]2(OC1=O)OC(=O)C(=O)O2,Li Salt,193.789,,,,,,,,,,,,
8237.0,lit_tr9199,,1.0,66.56221,5.87422e-05,20190326_1_P_LiOPGnB_13,LiBOB,,,,,1/3.64,,,,,,,,10.1021/cm010699n,polymer_20190326_1_P_LiOPGnB_13,Polymer Electrolyte,9137.4268515191,O=C1O[B-]2(OC1=O)OC(=O)C(=O)O2,Li Salt,193.789,,,,,,,,,,,,
8238.0,lit_tr9200,,1.0,60.48504,4.53402e-05,20190326_1_P_LiOPGnB_13,LiBOB,,,,,1/3.64,,,,,,,,10.1021/cm010699n,polymer_20190326_1_P_LiOPGnB_13,Polymer Electrolyte,9137.4268515191,O=C1O[B-]2(OC1=O)OC(=O)C(=O)O2,Li Salt,193.789,,,,,,,,,,,,
8239.0,lit_tr9201,,1.0,54.61657,3.30353e-05,20190326_1_P_LiOPGnB_13,LiBOB,,,,,1/3.64,,,,,,,,10.1021/cm010699n,polymer_20190326_1_P_LiOPGnB_13,Polymer Electrolyte,9137.4268515191,O=C1O[B-]2(OC1=O)OC(=O)C(=O)O2,Li Salt,193.789,,,,,,,,,,,,
8240.0,lit_tr9202,,1.0,51.24008,2.58635e-05,20190326_1_P_LiOPGnB_13,LiBOB,,,,,1/3.64,,,,,,,,10.1021/cm010699n,polymer_20190326_1_P_LiOPGnB_13,Polymer Electrolyte,9137.4268515191,O=C1O[B-]2(OC1=O)OC(=O)C(=O)O2,Li Salt,193.789,,,,,,,,,,,,
8241.0,lit_tr9203,,1.0,45.43491,1.70362e-05,20190326_1_P_LiOPGnB_13,LiBOB,,,,,1/3.64,,,,,,,,10.1021/cm010699n,polymer_20190326_1_P_LiOPGnB_13,Polymer Electrolyte,9137.4268515191,O=C1O[B-]2(OC1=O)OC(=O)C(=O)O2,Li Salt,193.789,,,,,,,,,,,,
8242.0,lit_tr9204,,1.0,40.5546,1.20595e-05,20190326_1_P_LiOPGnB_13,LiBOB,,,,,1/3.64,,,,,,,,10.1021/cm010699n,polymer_20190326_1_P_LiOPGnB_13,Polymer Electrolyte,9137.4268515191,O=C1O[B-]2(OC1=O)OC(=O)C(=O)O2,Li Salt,193.789,,,,,,,,,,,,
