Repository: spark8ku/HPG

# HPG-GAT: Hierarchical Polymer Graph-based Model for Ionic Conductivity Prediction

This repository provides:

- Preprocessed dataset used for training and evaluation
- Preprocessed Hierarchical Polymer Graph (HPG) representations of polymer electrolytes
- Scripts for loading and using the data

The original raw dataset can be found at:  
👉 https://github.com/KanHatakeyama/ion_predictor

File: data/processed_electrolytes.csv (part 29 of 39)
ID,title,subtitle,tags,Temperature,Conductivity,component1,component2,component3,component4,component5,component6,mol_ratio,wt_ratio,melting_temp,inorg_name,inorg_contain_ratio(wt),crystallinity,Tg,mp,reference,smiles1,type1,Mw1,smiles2,type2,Mw2,smiles3,type3,Mw3,smiles4,type4,Mw4,smiles5,type5,Mw5,smiles6,type6,Mw6
8243.0,lit_tr9205,,1.0,34.43066,7.8304e-06,20190326_1_P_LiOPGnB_13,LiBOB,,,,,1/3.64,,,,,,,,10.1021/cm010699n,polymer_20190326_1_P_LiOPGnB_13,Polymer Electrolyte,9137.4268515191,O=C1O[B-]2(OC1=O)OC(=O)C(=O)O2,Li Salt,193.789,,,,,,,,,,,,
8244.0,lit_tr9206,,1.0,30.31951,5.0835e-06,20190326_1_P_LiOPGnB_13,LiBOB,,,,,1/3.64,,,,,,,,10.1021/cm010699n,polymer_20190326_1_P_LiOPGnB_13,Polymer Electrolyte,9137.4268515191,O=C1O[B-]2(OC1=O)OC(=O)C(=O)O2,Li Salt,193.789,,,,,,,,,,,,
8245.0,lit_tr9207,,1.0,25.01607,3.30064e-06,20190326_1_P_LiOPGnB_13,LiBOB,,,,,1/3.64,,,,,,,,10.1021/cm010699n,polymer_20190326_1_P_LiOPGnB_13,Polymer Electrolyte,9137.4268515191,O=C1O[B-]2(OC1=O)OC(=O)C(=O)O2,Li Salt,193.789,,,,,,,,,,,,
8246.0,lit_tr9208,,1.0,20.72627,1.99388e-06,20190326_1_P_LiOPGnB_13,LiBOB,,,,,1/3.64,,,,,,,,10.1021/cm010699n,polymer_20190326_1_P_LiOPGnB_13,Polymer Electrolyte,9137.4268515191,O=C1O[B-]2(OC1=O)OC(=O)C(=O)O2,Li Salt,193.789,,,,,,,,,,,,
8247.0,lit_tr9209,,1.0,15.74628,1.22207e-06,20190326_1_P_LiOPGnB_13,LiBOB,,,,,1/3.64,,,,,,,,10.1021/cm010699n,polymer_20190326_1_P_LiOPGnB_13,Polymer Electrolyte,9137.4268515191,O=C1O[B-]2(OC1=O)OC(=O)C(=O)O2,Li Salt,193.789,,,,,,,,,,,,
8248.0,lit_tr9210,,1.0,10.34474,7.38347e-07,20190326_1_P_LiOPGnB_13,LiBOB,,,,,1/3.64,,,,,,,,10.1021/cm010699n,polymer_20190326_1_P_LiOPGnB_13,Polymer Electrolyte,9137.4268515191,O=C1O[B-]2(OC1=O)OC(=O)C(=O)O2,Li Salt,193.789,,,,,,,,,,,,
8249.0,lit_tr9211,,1.0,121.00573,0.000247365,20190326_1_P_LiOPGnB_17,LiBOB,,,,,1/2.98,,,,,,,,10.1021/cm010699n,polymer_20190326_1_P_LiOPGnB_17,Polymer Electrolyte,11539.7274465591,O=C1O[B-]2(OC1=O)OC(=O)C(=O)O2,Li Salt,193.789,,,,,,,,,,,,
8250.0,lit_tr9212,,1.0,114.68404,0.000223708,20190326_1_P_LiOPGnB_17,LiBOB,,,,,1/2.98,,,,,,,,10.1021/cm010699n,polymer_20190326_1_P_LiOPGnB_17,Polymer Electrolyte,11539.7274465591,O=C1O[B-]2(OC1=O)OC(=O)C(=O)O2,Li Salt,193.789,,,,,,,,,,,,
8251.0,lit_tr9213,,1.0,109.62783,0.000205237,20190326_1_P_LiOPGnB_17,LiBOB,,,,,1/2.98,,,,,,,,10.1021/cm010699n,polymer_20190326_1_P_LiOPGnB_17,Polymer Electrolyte,11539.7274465591,O=C1O[B-]2(OC1=O)OC(=O)C(=O)O2,Li Salt,193.789,,,,,,,,,,,,
8252.0,lit_tr9214,,1.0,105.74291,0.000185585,20190326_1_P_LiOPGnB_17,LiBOB,,,,,1/2.98,,,,,,,,10.1021/cm010699n,polymer_20190326_1_P_LiOPGnB_17,Polymer Electrolyte,11539.7274465591,O=C1O[B-]2(OC1=O)OC(=O)C(=O)O2,Li Salt,193.789,,,,,,,,,,,,
8253.0,lit_tr9215,,1.0,100.9109,0.000163056,20190326_1_P_LiOPGnB_17,LiBOB,,,,,1/2.98,,,,,,,,10.1021/cm010699n,polymer_20190326_1_P_LiOPGnB_17,Polymer Electrolyte,11539.7274465591,O=C1O[B-]2(OC1=O)OC(=O)C(=O)O2,Li Salt,193.789,,,,,,,,,,,,
8254.0,lit_tr9216,,1.0,94.54883,0.000139207,20190326_1_P_LiOPGnB_17,LiBOB,,,,,1/2.98,,,,,,,,10.1021/cm010699n,polymer_20190326_1_P_LiOPGnB_17,Polymer Electrolyte,11539.7274465591,O=C1O[B-]2(OC1=O)OC(=O)C(=O)O2,Li Salt,193.789,,,,,,,,,,,,
8255.0,lit_tr9217,,1.0,89.35568,0.000120563,20190326_1_P_LiOPGnB_17,LiBOB,,,,,1/2.98,,,,,,,,10.1021/cm010699n,polymer_20190326_1_P_LiOPGnB_17,Polymer Electrolyte,11539.7274465591,O=C1O[B-]2(OC1=O)OC(=O)C(=O)O2,Li Salt,193.789,,,,,,,,,,,,
8256.0,lit_tr9218,,1.0,86.80487,0.000102904,20190326_1_P_LiOPGnB_17,LiBOB,,,,,1/2.98,,,,,,,,10.1021/cm010699n,polymer_20190326_1_P_LiOPGnB_17,Polymer Electrolyte,11539.7274465591,O=C1O[B-]2(OC1=O)OC(=O)C(=O)O2,Li Salt,193.789,,,,,,,,,,,,
8257.0,lit_tr9219,,1.0,79.39169,8.53661e-05,20190326_1_P_LiOPGnB_17,LiBOB,,,,,1/2.98,,,,,,,,10.1021/cm010699n,polymer_20190326_1_P_LiOPGnB_17,Polymer Electrolyte,11539.7274465591,O=C1O[B-]2(OC1=O)OC(=O)C(=O)O2,Li Salt,193.789,,,,,,,,,,,,
8258.0,lit_tr9220,,1.0,75.20333,7.39301e-05,20190326_1_P_LiOPGnB_17,LiBOB,,,,,1/2.98,,,,,,,,10.1021/cm010699n,polymer_20190326_1_P_LiOPGnB_17,Polymer Electrolyte,11539.7274465591,O=C1O[B-]2(OC1=O)OC(=O)C(=O)O2,Li Salt,193.789,,,,,,,,,,,,
8259.0,lit_tr9221,,1.0,70.24686,6.0443e-05,20190326_1_P_LiOPGnB_17,LiBOB,,,,,1/2.98,,,,,,,,10.1021/cm010699n,polymer_20190326_1_P_LiOPGnB_17,Polymer Electrolyte,11539.7274465591,O=C1O[B-]2(OC1=O)OC(=O)C(=O)O2,Li Salt,193.789,,,,,,,,,,,,
8260.0,lit_tr9222,,1.0,64.59263,4.73283e-05,20190326_1_P_LiOPGnB_17,LiBOB,,,,,1/2.98,,,,,,,,10.1021/cm010699n,polymer_20190326_1_P_LiOPGnB_17,Polymer Electrolyte,11539.7274465591,O=C1O[B-]2(OC1=O)OC(=O)C(=O)O2,Li Salt,193.789,,,,,,,,,,,,
8261.0,lit_tr9223,,1.0,60.1998,3.81396e-05,20190326_1_P_LiOPGnB_17,LiBOB,,,,,1/2.98,,,,,,,,10.1021/cm010699n,polymer_20190326_1_P_LiOPGnB_17,Polymer Electrolyte,11539.7274465591,O=C1O[B-]2(OC1=O)OC(=O)C(=O)O2,Li Salt,193.789,,,,,,,,,,,,
8262.0,lit_tr9224,,1.0,55.12801,2.9015e-05,20190326_1_P_LiOPGnB_17,LiBOB,,,,,1/2.98,,,,,,,,10.1021/cm010699n,polymer_20190326_1_P_LiOPGnB_17,Polymer Electrolyte,11539.7274465591,O=C1O[B-]2(OC1=O)OC(=O)C(=O)O2,Li Salt,193.789,,,,,,,,,,,,
8263.0,lit_tr9225,,1.0,51.22689,2.20714e-05,20190326_1_P_LiOPGnB_17,LiBOB,,,,,1/2.98,,,,,,,,10.1021/cm010699n,polymer_20190326_1_P_LiOPGnB_17,Polymer Electrolyte,11539.7274465591,O=C1O[B-]2(OC1=O)OC(=O)C(=O)O2,Li Salt,193.789,,,,,,,,,,,,
8264.0,lit_tr9226,,1.0,44.93936,1.6316e-05,20190326_1_P_LiOPGnB_17,LiBOB,,,,,1/2.98,,,,,,,,10.1021/cm010699n,polymer_20190326_1_P_LiOPGnB_17,Polymer Electrolyte,11539.7274465591,O=C1O[B-]2(OC1=O)OC(=O)C(=O)O2,Li Salt,193.789,,,,,,,,,,,,
8265.0,lit_tr9227,,1.0,40.31361,1.17171e-05,20190326_1_P_LiOPGnB_17,LiBOB,,,,,1/2.98,,,,,,,,10.1021/cm010699n,polymer_20190326_1_P_LiOPGnB_17,Polymer Electrolyte,11539.7274465591,O=C1O[B-]2(OC1=O)OC(=O)C(=O)O2,Li Salt,193.789,,,,,,,,,,,,
8266.0,lit_tr9228,,1.0,34.20436,8.1766e-06,20190326_1_P_LiOPGnB_17,LiBOB,,,,,1/2.98,,,,,,,,10.1021/cm010699n,polymer_20190326_1_P_LiOPGnB_17,Polymer Electrolyte,11539.7274465591,O=C1O[B-]2(OC1=O)OC(=O)C(=O)O2,Li Salt,193.789,,,,,,,,,,,,
8267.0,lit_tr9229,,1.0,30.32896,5.78763e-06,20190326_1_P_LiOPGnB_17,LiBOB,,,,,1/2.98,,,,,,,,10.1021/cm010699n,polymer_20190326_1_P_LiOPGnB_17,Polymer Electrolyte,11539.7274465591,O=C1O[B-]2(OC1=O)OC(=O)C(=O)O2,Li Salt,193.789,,,,,,,,,,,,
8268.0,lit_tr9230,,1.0,24.59005,3.54745e-06,20190326_1_P_LiOPGnB_17,LiBOB,,,,,1/2.98,,,,,,,,10.1021/cm010699n,polymer_20190326_1_P_LiOPGnB_17,Polymer Electrolyte,11539.7274465591,O=C1O[B-]2(OC1=O)OC(=O)C(=O)O2,Li Salt,193.789,,,,,,,,,,,,
8269.0,lit_tr9231,,1.0,20.73709,2.33644e-06,20190326_1_P_LiOPGnB_17,LiBOB,,,,,1/2.98,,,,,,,,10.1021/cm010699n,polymer_20190326_1_P_LiOPGnB_17,Polymer Electrolyte,11539.7274465591,O=C1O[B-]2(OC1=O)OC(=O)C(=O)O2,Li Salt,193.789,,,,,,,,,,,,
8270.0,lit_tr9232,,1.0,15.96525,1.56135e-06,20190326_1_P_LiOPGnB_17,LiBOB,,,,,1/2.98,,,,,,,,10.1021/cm010699n,polymer_20190326_1_P_LiOPGnB_17,Polymer Electrolyte,11539.7274465591,O=C1O[B-]2(OC1=O)OC(=O)C(=O)O2,Li Salt,193.789,,,,,,,,,,,,
8271.0,lit_tr9233,,1.0,10.74289,8.28551e-07,20190326_1_P_LiOPGnB_17,LiBOB,,,,,1/2.98,,,,,,,,10.1021/cm010699n,polymer_20190326_1_P_LiOPGnB_17,Polymer Electrolyte,11539.7274465591,O=C1O[B-]2(OC1=O)OC(=O)C(=O)O2,Li Salt,193.789,,,,,,,,,,,,
8272.0,lit_tr9234,,1.0,109.92939,2.48364e-05,20190326_1_P_LiOEGnB__23,,,,,,,,,,,,,,10.1021/cm010699n,polymer_20190326_1_P_LiOEGnB__23,Polymer Electrolyte,11919.5788243991,,,,,,,,,,,,,,,
8273.0,lit_tr9235,,1.0,100.54715,2.0712e-05,20190326_1_P_LiOEGnB__23,,,,,,,,,,,,,,10.1021/cm010699n,polymer_20190326_1_P_LiOEGnB__23,Polymer Electrolyte,11919.5788243991,,,,,,,,,,,,,,,
8274.0,lit_tr9236,,1.0,90.45583,1.65073e-05,20190326_1_P_LiOEGnB__23,,,,,,,,,,,,,,10.1021/cm010699n,polymer_20190326_1_P_LiOEGnB__23,Polymer Electrolyte,11919.5788243991,,,,,,,,,,,,,,,
8275.0,lit_tr9237,,1.0,79.80358,1.27642e-05,20190326_1_P_LiOEGnB__23,,,,,,,,,,,,,,10.1021/cm010699n,polymer_20190326_1_P_LiOEGnB__23,Polymer Electrolyte,11919.5788243991,,,,,,,,,,,,,,,
8276.0,lit_tr9238,,1.0,69.75939,9.57678e-06,20190326_1_P_LiOEGnB__23,,,,,,,,,,,,,,10.1021/cm010699n,polymer_20190326_1_P_LiOEGnB__23,Polymer Electrolyte,11919.5788243991,,,,,,,,,,,,,,,
8277.0,lit_tr9239,,1.0,59.78856,6.76454e-06,20190326_1_P_LiOEGnB__23,,,,,,,,,,,,,,10.1021/cm010699n,polymer_20190326_1_P_LiOEGnB__23,Polymer Electrolyte,11919.5788243991,,,,,,,,,,,,,,,
8278.0,lit_tr9240,,1.0,49.24187,4.63567e-06,20190326_1_P_LiOEGnB__23,,,,,,,,,,,,,,10.1021/cm010699n,polymer_20190326_1_P_LiOEGnB__23,Polymer Electrolyte,11919.5788243991,,,,,,,,,,,,,,,
8279.0,lit_tr9241,,1.0,39.56432,2.69144e-06,20190326_1_P_LiOEGnB__23,,,,,,,,,,,,,,10.1021/cm010699n,polymer_20190326_1_P_LiOEGnB__23,Polymer Electrolyte,11919.5788243991,,,,,,,,,,,,,,,
8280.0,lit_tr9242,,1.0,29.03877,1.84416e-06,20190326_1_P_LiOEGnB__23,,,,,,,,,,,,,,10.1021/cm010699n,polymer_20190326_1_P_LiOEGnB__23,Polymer Electrolyte,11919.5788243991,,,,,,,,,,,,,,,
8281.0,lit_tr9243,,1.0,24.71028,1.70938e-06,20190326_1_P_LiOEGnB__23,,,,,,,,,,,,,,10.1021/cm010699n,polymer_20190326_1_P_LiOEGnB__23,Polymer Electrolyte,11919.5788243991,,,,,,,,,,,,,,,
8282.0,lit_tr9244,,1.0,110.426,0.000201877,20190326_1_P_LiOEGnB__14,,,,,,,,,,,,,,10.1021/cm010699n,polymer_20190326_1_P_LiOEGnB__14,Polymer Electrolyte,7775.8109913191,,,,,,,,,,,,,,,
8283.0,lit_tr9245,,1.0,99.79969,0.000165819,20190326_1_P_LiOEGnB__14,,,,,,,,,,,,,,10.1021/cm010699n,polymer_20190326_1_P_LiOEGnB__14,Polymer Electrolyte,7775.8109913191,,,,,,,,,,,,,,,
8284.0,lit_tr9246,,1.0,90.03647,0.000132159,20190326_1_P_LiOEGnB__14,,,,,,,,,,,,,,10.1021/cm010699n,polymer_20190326_1_P_LiOEGnB__14,Polymer Electrolyte,7775.8109913191,,,,,,,,,,,,,,,
8285.0,lit_tr9247,,1.0,79.6832,9.76756e-05,20190326_1_P_LiOEGnB__14,,,,,,,,,,,,,,10.1021/cm010699n,polymer_20190326_1_P_LiOEGnB__14,Polymer Electrolyte,7775.8109913191,,,,,,,,,,,,,,,
8286.0,lit_tr9248,,1.0,70.16316,7.00475e-05,20190326_1_P_LiOEGnB__14,,,,,,,,,,,,,,10.1021/cm010699n,polymer_20190326_1_P_LiOEGnB__14,Polymer Electrolyte,7775.8109913191,,,,,,,,,,,,,,,
8287.0,lit_tr9249,,1.0,60.17157,4.72902e-05,20190326_1_P_LiOEGnB__14,,,,,,,,,,,,,,10.1021/cm010699n,polymer_20190326_1_P_LiOEGnB__14,Polymer Electrolyte,7775.8109913191,,,,,,,,,,,,,,,
8288.0,lit_tr9250,,1.0,50.29128,2.91642e-05,20190326_1_P_LiOEGnB__14,,,,,,,,,,,,,,10.1021/cm010699n,polymer_20190326_1_P_LiOEGnB__14,Polymer Electrolyte,7775.8109913191,,,,,,,,,,,,,,,
8289.0,lit_tr9251,,1.0,40.33364,1.79845e-05,20190326_1_P_LiOEGnB__14,,,,,,,,,,,,,,10.1021/cm010699n,polymer_20190326_1_P_LiOEGnB__14,Polymer Electrolyte,7775.8109913191,,,,,,,,,,,,,,,
8290.0,lit_tr9252,,1.0,29.77026,9.11547e-06,20190326_1_P_LiOEGnB__14,,,,,,,,,,,,,,10.1021/cm010699n,polymer_20190326_1_P_LiOEGnB__14,Polymer Electrolyte,7775.8109913191,,,,,,,,,,,,,,,
8291.0,lit_tr9253,,1.0,24.46051,6.44067e-06,20190326_1_P_LiOEGnB__14,,,,,,,,,,,,,,10.1021/cm010699n,polymer_20190326_1_P_LiOEGnB__14,Polymer Electrolyte,7775.8109913191,,,,,,,,,,,,,,,
8292.0,lit_tr9254,,1.0,19.71459,3.91415e-06,20190326_1_P_LiOEGnB__14,,,,,,,,,,,,,,10.1021/cm010699n,polymer_20190326_1_P_LiOEGnB__14,Polymer Electrolyte,7775.8109913191,,,,,,,,,,,,,,,
8293.0,lit_tr9255,,1.0,9.61124,1.38149e-06,20190326_1_P_LiOEGnB__14,,,,,,,,,,,,,,10.1021/cm010699n,polymer_20190326_1_P_LiOEGnB__14,Polymer Electrolyte,7775.8109913191,,,,,,,,,,,,,,,
8294.0,lit_tr9256,,1.0,-0.61754,3.14888e-07,20190326_1_P_LiOEGnB__14,,,,,,,,,,,,,,10.1021/cm010699n,polymer_20190326_1_P_LiOEGnB__14,Polymer Electrolyte,7775.8109913191,,,,,,,,,,,,,,,
8295.0,lit_tr9257,,1.0,110.09916,0.000217676,20190326_1_P_LiOEGnB__9,,,,,,,,,,,,,,10.1021/cm010699n,polymer_20190326_1_P_LiOEGnB__9,Polymer Electrolyte,3632.0431582391,,,,,,,,,,,,,,,
8296.0,lit_tr9258,,1.0,100.71571,0.000163349,20190326_1_P_LiOEGnB__9,,,,,,,,,,,,,,10.1021/cm010699n,polymer_20190326_1_P_LiOEGnB__9,Polymer Electrolyte,3632.0431582391,,,,,,,,,,,,,,,
8297.0,lit_tr9259,,1.0,90.62299,0.000115398,20190326_1_P_LiOEGnB__9,,,,,,,,,,,,,,10.1021/cm010699n,polymer_20190326_1_P_LiOEGnB__9,Polymer Electrolyte,3632.0431582391,,,,,,,,,,,,,,,
8298.0,lit_tr9260,,1.0,80.24299,7.67469e-05,20190326_1_P_LiOEGnB__9,,,,,,,,,,,,,,10.1021/cm010699n,polymer_20190326_1_P_LiOEGnB__9,Polymer Electrolyte,3632.0431582391,,,,,,,,,,,,,,,
8299.0,lit_tr9261,,1.0,70.17835,5.34015e-05,20190326_1_P_LiOEGnB__9,,,,,,,,,,,,,,10.1021/cm010699n,polymer_20190326_1_P_LiOEGnB__9,Polymer Electrolyte,3632.0431582391,,,,,,,,,,,,,,,
8300.0,lit_tr9262,,1.0,59.94539,3.44574e-05,20190326_1_P_LiOEGnB__9,,,,,,,,,,,,,,10.1021/cm010699n,polymer_20190326_1_P_LiOEGnB__9,Polymer Electrolyte,3632.0431582391,,,,,,,,,,,,,,,
8301.0,lit_tr9263,,1.0,49.85367,1.97069e-05,20190326_1_P_LiOEGnB__9,,,,,,,,,,,,,,10.1021/cm010699n,polymer_20190326_1_P_LiOEGnB__9,Polymer Electrolyte,3632.0431582391,,,,,,,,,,,,,,,
8302.0,lit_tr9264,,1.0,39.28903,1.01409e-05,20190326_1_P_LiOEGnB__9,,,,,,,,,,,,,,10.1021/cm010699n,polymer_20190326_1_P_LiOEGnB__9,Polymer Electrolyte,3632.0431582391,,,,,,,,,,,,,,,
8303.0,lit_tr9265,,1.0,29.59723,4.83962e-06,20190326_1_P_LiOEGnB__9,,,,,,,,,,,,,,10.1021/cm010699n,polymer_20190326_1_P_LiOEGnB__9,Polymer Electrolyte,3632.0431582391,,,,,,,,,,,,,,,
8304.0,lit_tr9266,,1.0,25.2675,3.17162e-06,20190326_1_P_LiOEGnB__9,,,,,,,,,,,,,,10.1021/cm010699n,polymer_20190326_1_P_LiOEGnB__9,Polymer Electrolyte,3632.0431582391,,,,,,,,,,,,,,,
8305.0,lit_tr9267,,1.0,20.11926,1.92738e-06,20190326_1_P_LiOEGnB__9,,,,,,,,,,,,,,10.1021/cm010699n,polymer_20190326_1_P_LiOEGnB__9,Polymer Electrolyte,3632.0431582391,,,,,,,,,,,,,,,
8306.0,lit_tr9268,,1.0,9.99247,6.12141e-07,20190326_1_P_LiOEGnB__9,,,,,,,,,,,,,,10.1021/cm010699n,polymer_20190326_1_P_LiOEGnB__9,Polymer Electrolyte,3632.0431582391,,,,,,,,,,,,,,,
8307.0,lit_tr9269,,1.0,109.86215,6.51735e-05,20190326_1_P_LiOEGnB__5,,,,,,,,,,,,,,10.1021/cm010699n,polymer_20190326_1_P_LiOEGnB__5,Polymer Electrolyte,3632.0431582391,,,,,,,,,,,,,,,
8308.0,lit_tr9270,,1.0,99.88935,4.27011e-05,20190326_1_P_LiOEGnB__5,,,,,,,,,,,,,,10.1021/cm010699n,polymer_20190326_1_P_LiOEGnB__5,Polymer Electrolyte,3632.0431582391,,,,,,,,,,,,,,,
8309.0,lit_tr9271,,1.0,90.42459,2.71464e-05,20190326_1_P_LiOEGnB__5,,,,,,,,,,,,,,10.1021/cm010699n,polymer_20190326_1_P_LiOEGnB__5,Polymer Electrolyte,3632.0431582391,,,,,,,,,,,,,,,
8310.0,lit_tr9272,,1.0,79.79288,1.52951e-05,20190326_1_P_LiOEGnB__5,,,,,,,,,,,,,,10.1021/cm010699n,polymer_20190326_1_P_LiOEGnB__5,Polymer Electrolyte,3632.0431582391,,,,,,,,,,,,,,,
8311.0,lit_tr9273,,1.0,70.28473,7.99246e-06,20190326_1_P_LiOEGnB__5,,,,,,,,,,,,,,10.1021/cm010699n,polymer_20190326_1_P_LiOEGnB__5,Polymer Electrolyte,3632.0431582391,,,,,,,,,,,,,,,
8312.0,lit_tr9274,,1.0,59.58113,3.48479e-06,20190326_1_P_LiOEGnB__5,,,,,,,,,,,,,,10.1021/cm010699n,polymer_20190326_1_P_LiOEGnB__5,Polymer Electrolyte,3632.0431582391,,,,,,,,,,,,,,,
8313.0,lit_tr9275,,1.0,49.29696,1.51937e-06,20190326_1_P_LiOEGnB__5,,,,,,,,,,,,,,10.1021/cm010699n,polymer_20190326_1_P_LiOEGnB__5,Polymer Electrolyte,3632.0431582391,,,,,,,,,,,,,,,
8314.0,lit_tr9276,,1.0,44.83754,8.82634e-07,20190326_1_P_LiOEGnB__5,,,,,,,,,,,,,,10.1021/cm010699n,polymer_20190326_1_P_LiOEGnB__5,Polymer Electrolyte,3632.0431582391,,,,,,,,,,,,,,,
8315.0,lit_tr9277,,1.0,109.95986,1.60412e-05,20190326_1_P_LiOEGnB__3,,,,,,,,,,,,,,10.1021/cm010699n,polymer_20190326_1_P_LiOEGnB__3,Polymer Electrolyte,2711.2058619991003,,,,,,,,,,,,,,,
8316.0,lit_tr9278,,1.0,100.59815,9.60162e-06,20190326_1_P_LiOEGnB__3,,,,,,,,,,,,,,10.1021/cm010699n,polymer_20190326_1_P_LiOEGnB__3,Polymer Electrolyte,2711.2058619991003,,,,,,,,,,,,,,,
8317.0,lit_tr9279,,1.0,90.24721,4.58356e-06,20190326_1_P_LiOEGnB__3,,,,,,,,,,,,,,10.1021/cm010699n,polymer_20190326_1_P_LiOEGnB__3,Polymer Electrolyte,2711.2058619991003,,,,,,,,,,,,,,,
8318.0,lit_tr9280,,1.0,80.45416,2.18807e-06,20190326_1_P_LiOEGnB__3,,,,,,,,,,,,,,10.1021/cm010699n,polymer_20190326_1_P_LiOEGnB__3,Polymer Electrolyte,2711.2058619991003,,,,,,,,,,,,,,,
8319.0,lit_tr9281,,1.0,69.89078,9.11902e-07,20190326_1_P_LiOEGnB__3,,,,,,,,,,,,,,10.1021/cm010699n,polymer_20190326_1_P_LiOEGnB__3,Polymer Electrolyte,2711.2058619991003,,,,,,,,,,,,,,,
8320.0,lit_tr9282,,1.0,60.18708,3.52462e-07,20190326_1_P_LiOEGnB__3,,,,,,,,,,,,,,10.1021/cm010699n,polymer_20190326_1_P_LiOEGnB__3,Polymer Electrolyte,2711.2058619991003,,,,,,,,,,,,,,,
8321.0,lit_tr9283,,1.0,109.69952,3.44246e-06,20190326_1_P_LiOPGnB_17,,,,,,,,,,,,,,10.1021/cm010699n,polymer_20190326_1_P_LiOPGnB_17,Polymer Electrolyte,11539.7274465591,,,,,,,,,,,,,,,
8322.0,lit_tr9284,,1.0,100.66763,2.87099e-06,20190326_1_P_LiOPGnB_17,,,,,,,,,,,,,,10.1021/cm010699n,polymer_20190326_1_P_LiOPGnB_17,Polymer Electrolyte,11539.7274465591,,,,,,,,,,,,,,,
8323.0,lit_tr9285,,1.0,89.7384,2.36661e-06,20190326_1_P_LiOPGnB_17,,,,,,,,,,,,,,10.1021/cm010699n,polymer_20190326_1_P_LiOPGnB_17,Polymer Electrolyte,11539.7274465591,,,,,,,,,,,,,,,
8324.0,lit_tr9286,,1.0,78.87029,2.1829e-06,20190326_1_P_LiOPGnB_17,,,,,,,,,,,,,,10.1021/cm010699n,polymer_20190326_1_P_LiOPGnB_17,Polymer Electrolyte,11539.7274465591,,,,,,,,,,,,,,,
8325.0,lit_tr9287,,1.0,68.92617,1.57208e-06,20190326_1_P_LiOPGnB_17,,,,,,,,,,,,,,10.1021/cm010699n,polymer_20190326_1_P_LiOPGnB_17,Polymer Electrolyte,11539.7274465591,,,,,,,,,,,,,,,
8326.0,lit_tr9288,,1.0,60.4902,1.19795e-06,20190326_1_P_LiOPGnB_17,,,,,,,,,,,,,,10.1021/cm010699n,polymer_20190326_1_P_LiOPGnB_17,Polymer Electrolyte,11539.7274465591,,,,,,,,,,,,,,,
8327.0,lit_tr9289,,1.0,50.15664,9.43689e-07,20190326_1_P_LiOPGnB_17,,,,,,,,,,,,,,10.1021/cm010699n,polymer_20190326_1_P_LiOPGnB_17,Polymer Electrolyte,11539.7274465591,,,,,,,,,,,,,,,
8328.0,lit_tr9290,,1.0,38.9851,5.48456e-07,20190326_1_P_LiOPGnB_17,,,,,,,,,,,,,,10.1021/cm010699n,polymer_20190326_1_P_LiOPGnB_17,Polymer Electrolyte,11539.7274465591,,,,,,,,,,,,,,,
8329.0,lit_tr9291,,1.0,29.18473,2.51722e-07,20190326_1_P_LiOPGnB_17,,,,,,,,,,,,,,10.1021/cm010699n,polymer_20190326_1_P_LiOPGnB_17,Polymer Electrolyte,11539.7274465591,,,,,,,,,,,,,,,
8330.0,lit_tr9292,,1.0,109.49005,5.99648e-05,20190326_1_P_LiOPGnB_13,,,,,,,,,,,,,,10.1021/cm010699n,polymer_20190326_1_P_LiOPGnB_13,Polymer Electrolyte,9137.4268515191,,,,,,,,,,,,,,,
8331.0,lit_tr9293,,1.0,100.16726,4.8895e-05,20190326_1_P_LiOPGnB_13,,,,,,,,,,,,,,10.1021/cm010699n,polymer_20190326_1_P_LiOPGnB_13,Polymer Electrolyte,9137.4268515191,,,,,,,,,,,,,,,
8332.0,lit_tr9294,,1.0,89.56142,3.85335e-05,20190326_1_P_LiOPGnB_13,,,,,,,,,,,,,,10.1021/cm010699n,polymer_20190326_1_P_LiOPGnB_13,Polymer Electrolyte,9137.4268515191,,,,,,,,,,,,,,,
8333.0,lit_tr9295,,1.0,78.76189,2.45196e-05,20190326_1_P_LiOPGnB_13,,,,,,,,,,,,,,10.1021/cm010699n,polymer_20190326_1_P_LiOPGnB_13,Polymer Electrolyte,9137.4268515191,,,,,,,,,,,,,,,
8334.0,lit_tr9296,,1.0,69.59678,1.70752e-05,20190326_1_P_LiOPGnB_13,,,,,,,,,,,,,,10.1021/cm010699n,polymer_20190326_1_P_LiOPGnB_13,Polymer Electrolyte,9137.4268515191,,,,,,,,,,,,,,,
8335.0,lit_tr9297,,1.0,59.9502,9.9301e-06,20190326_1_P_LiOPGnB_13,,,,,,,,,,,,,,10.1021/cm010699n,polymer_20190326_1_P_LiOPGnB_13,Polymer Electrolyte,9137.4268515191,,,,,,,,,,,,,,,
8336.0,lit_tr9298,,1.0,49.67623,6.38851e-06,20190326_1_P_LiOPGnB_13,,,,,,,,,,,,,,10.1021/cm010699n,polymer_20190326_1_P_LiOPGnB_13,Polymer Electrolyte,9137.4268515191,,,,,,,,,,,,,,,
8337.0,lit_tr9299,,1.0,39.79188,4.49686e-06,20190326_1_P_LiOPGnB_13,,,,,,,,,,,,,,10.1021/cm010699n,polymer_20190326_1_P_LiOPGnB_13,Polymer Electrolyte,9137.4268515191,,,,,,,,,,,,,,,
8338.0,lit_tr9300,,1.0,29.89454,3.09442e-06,20190326_1_P_LiOPGnB_13,,,,,,,,,,,,,,10.1021/cm010699n,polymer_20190326_1_P_LiOPGnB_13,Polymer Electrolyte,9137.4268515191,,,,,,,,,,,,,,,
8339.0,lit_tr9301,,1.0,23.86959,1.68281e-06,20190326_1_P_LiOPGnB_13,,,,,,,,,,,,,,10.1021/cm010699n,polymer_20190326_1_P_LiOPGnB_13,Polymer Electrolyte,9137.4268515191,,,,,,,,,,,,,,,
8340.0,lit_tr9302,,1.0,19.39173,8.36688e-07,20190326_1_P_LiOPGnB_13,,,,,,,,,,,,,,10.1021/cm010699n,polymer_20190326_1_P_LiOPGnB_13,Polymer Electrolyte,9137.4268515191,,,,,,,,,,,,,,,
8341.0,lit_tr9303,,1.0,9.48453,6.58723e-07,20190326_1_P_LiOPGnB_13,,,,,,,,,,,,,,10.1021/cm010699n,polymer_20190326_1_P_LiOPGnB_13,Polymer Electrolyte,9137.4268515191,,,,,,,,,,,,,,,
8342.0,lit_tr9304,,1.0,108.88064,5.12211e-05,20190326_1_P_LiOPGnB_7,,,,,,,,,,,,,,10.1021/cm010699n,polymer_20190326_1_P_LiOPGnB_7,Polymer Electrolyte,5533.975958959099,,,,,,,,,,,,,,,
8343.0,lit_tr9305,,1.0,99.60298,3.81707e-05,20190326_1_P_LiOPGnB_7,,,,,,,,,,,,,,10.1021/cm010699n,polymer_20190326_1_P_LiOPGnB_7,Polymer Electrolyte,5533.975958959099,,,,,,,,,,,,,,,
8344.0,lit_tr9306,,1.0,89.33601,2.65817e-05,20190326_1_P_LiOPGnB_7,,,,,,,,,,,,,,10.1021/cm010699n,polymer_20190326_1_P_LiOPGnB_7,Polymer Electrolyte,5533.975958959099,,,,,,,,,,,,,,,
8345.0,lit_tr9307,,1.0,78.019,1.59876e-05,20190326_1_P_LiOPGnB_7,,,,,,,,,,,,,,10.1021/cm010699n,polymer_20190326_1_P_LiOPGnB_7,Polymer Electrolyte,5533.975958959099,,,,,,,,,,,,,,,
8346.0,lit_tr9308,,1.0,68.14379,9.94737e-06,20190326_1_P_LiOPGnB_7,,,,,,,,,,,,,,10.1021/cm010699n,polymer_20190326_1_P_LiOPGnB_7,Polymer Electrolyte,5533.975958959099,,,,,,,,,,,,,,,
8347.0,lit_tr9309,,1.0,59.57489,4.56862e-06,20190326_1_P_LiOPGnB_7,,,,,,,,,,,,,,10.1021/cm010699n,polymer_20190326_1_P_LiOPGnB_7,Polymer Electrolyte,5533.975958959099,,,,,,,,,,,,,,,
8348.0,lit_tr9310,,1.0,49.56877,2.56817e-06,20190326_1_P_LiOPGnB_7,,,,,,,,,,,,,,10.1021/cm010699n,polymer_20190326_1_P_LiOPGnB_7,Polymer Electrolyte,5533.975958959099,,,,,,,,,,,,,,,
8349.0,lit_tr9311,,1.0,39.31398,1.20558e-06,20190326_1_P_LiOPGnB_7,,,,,,,,,,,,,,10.1021/cm010699n,polymer_20190326_1_P_LiOPGnB_7,Polymer Electrolyte,5533.975958959099,,,,,,,,,,,,,,,
8350.0,lit_tr9312,,1.0,29.29336,5.53291e-07,20190326_1_P_LiOPGnB_7,,,,,,,,,,,,,,10.1021/cm010699n,polymer_20190326_1_P_LiOPGnB_7,Polymer Electrolyte,5533.975958959099,,,,,,,,,,,,,,,
8351.0,lit_tr9313,,1.0,24.624,3.52347e-07,20190326_1_P_LiOPGnB_7,,,,,,,,,,,,,,10.1021/cm010699n,polymer_20190326_1_P_LiOPGnB_7,Polymer Electrolyte,5533.975958959099,,,,,,,,,,,,,,,
1723.0,lit_tr1723,,1.0,118.694,1.35316e-05,skn44,,,,,,1,,,,,,-11.0,,10.1021/cm3005387,polymer_skn44,co-Polymer,10700.41069166573,,,,,,,,,,,,,,,
1724.0,lit_tr1724,,1.0,109.99837,1.07963e-05,skn44,,,,,,1,,,,,,-11.0,,10.1021/cm3005387,polymer_skn44,co-Polymer,10700.41069166573,,,,,,,,,,,,,,,
1725.0,lit_tr1725,,1.0,99.99268,6.23873e-06,skn44,,,,,,1,,,,,,-11.0,,10.1021/cm3005387,polymer_skn44,co-Polymer,10700.41069166573,,,,,,,,,,,,,,,
1726.0,lit_tr1726,,1.0,90.81579,3.49066e-06,skn44,,,,,,1,,,,,,-11.0,,10.1021/cm3005387,polymer_skn44,co-Polymer,10700.41069166573,,,,,,,,,,,,,,,
1727.0,lit_tr1727,,1.0,79.05991,2.44789e-06,skn44,,,,,,1,,,,,,-11.0,,10.1021/cm3005387,polymer_skn44,co-Polymer,10700.41069166573,,,,,,,,,,,,,,,
1728.0,lit_tr1728,,1.0,70.30212,1.36963e-06,skn44,,,,,,1,,,,,,-11.0,,10.1021/cm3005387,polymer_skn44,co-Polymer,10700.41069166573,,,,,,,,,,,,,,,
1729.0,lit_tr1729,,1.0,60.35097,6.31466e-07,skn44,,,,,,1,,,,,,-11.0,,10.1021/cm3005387,polymer_skn44,co-Polymer,10700.41069166573,,,,,,,,,,,,,,,
1730.0,lit_tr1730,,1.0,50.20158,3.20723e-07,skn44,,,,,,1,,,,,,-11.0,,10.1021/cm3005387,polymer_skn44,co-Polymer,10700.41069166573,,,,,,,,,,,,,,,
1731.0,lit_tr1731,,1.0,44.9882,2.04165e-07,skn44,,,,,,1,,,,,,-11.0,,10.1021/cm3005387,polymer_skn44,co-Polymer,10700.41069166573,,,,,,,,,,,,,,,
1732.0,lit_tr1732,,1.0,40.17699,1.25842e-07,skn44,,,,,,1,,,,,,-11.0,,10.1021/cm3005387,polymer_skn44,co-Polymer,10700.41069166573,,,,,,,,,,,,,,,
1733.0,lit_tr1733,,1.0,35.50922,7.5103e-08,skn44,,,,,,1,,,,,,-11.0,,10.1021/cm3005387,polymer_skn44,co-Polymer,10700.41069166573,,,,,,,,,,,,,,,
1734.0,lit_tr1734,,1.0,29.64504,4.06871e-08,skn44,,,,,,1,,,,,,-11.0,,10.1021/cm3005387,polymer_skn44,co-Polymer,10700.41069166573,,,,,,,,,,,,,,,
1735.0,lit_tr1735,,1.0,24.64019,2.35114e-08,skn44,,,,,,1,,,,,,-11.0,,10.1021/cm3005387,polymer_skn44,co-Polymer,10700.41069166573,,,,,,,,,,,,,,,
1736.0,lit_tr1736,,1.0,19.79801,1.11953e-08,skn44,,,,,,1,,,,,,-11.0,,10.1021/cm3005387,polymer_skn44,co-Polymer,10700.41069166573,,,,,,,,,,,,,,,
1737.0,lit_tr1737,,1.0,14.9105,5.87255e-09,skn44,,,,,,1,,,,,,-11.0,,10.1021/cm3005387,polymer_skn44,co-Polymer,10700.41069166573,,,,,,,,,,,,,,,
1738.0,lit_tr1738,,1.0,10.57135,2.02526e-09,skn44,,,,,,1,,,,,,-11.0,,10.1021/cm3005387,polymer_skn44,co-Polymer,10700.41069166573,,,,,,,,,,,,,,,
1739.0,lit_tr1739,,1.0,5.04739,7.94648e-10,skn44,,,,,,1,,,,,,-11.0,,10.1021/cm3005387,polymer_skn44,co-Polymer,10700.41069166573,,,,,,,,,,,,,,,
1740.0,lit_tr1740,,1.0,0.09428,2.48769e-10,skn44,,,,,,1,,,,,,-11.0,,10.1021/cm3005387,polymer_skn44,co-Polymer,10700.41069166573,,,,,,,,,,,,,,,
1741.0,lit_tr1741,,1.0,-5.20628,7.30126e-11,skn44,,,,,,1,,,,,,-11.0,,10.1021/cm3005387,polymer_skn44,co-Polymer,10700.41069166573,,,,,,,,,,,,,,,
1742.0,lit_tr1742,,1.0,-10.3051,1.45503e-11,skn44,,,,,,1,,,,,,-11.0,,10.1021/cm3005387,polymer_skn44,co-Polymer,10700.41069166573,,,,,,,,,,,,,,,
1743.0,lit_tr1743,,1.0,-9.6365,2.2857e-11,skn45,,,,,,1,,,,,,-6.0,,10.1021/cm3005387,polymer_skn45,co-Polymer,10901.55043761364,,,,,,,,,,,,,,,
1744.0,lit_tr1744,,1.0,-4.68548,1.30493e-10,skn45,,,,,,1,,,,,,-6.0,,10.1021/cm3005387,polymer_skn45,co-Polymer,10901.55043761364,,,,,,,,,,,,,,,
1745.0,lit_tr1745,,1.0,0.09428,5.57263e-10,skn45,,,,,,1,,,,,,-6.0,,10.1021/cm3005387,polymer_skn45,co-Polymer,10901.55043761364,,,,,,,,,,,,,,,
1746.0,lit_tr1746,,1.0,4.67431,1.83843e-09,skn45,,,,,,1,,,,,,-6.0,,10.1021/cm3005387,polymer_skn45,co-Polymer,10901.55043761364,,,,,,,,,,,,,,,
1747.0,lit_tr1747,,1.0,10.37724,5.68612e-09,skn45,,,,,,1,,,,,,-6.0,,10.1021/cm3005387,polymer_skn45,co-Polymer,10901.55043761364,,,,,,,,,,,,,,,
1748.0,lit_tr1748,,1.0,14.9105,1.40317e-08,skn45,,,,,,1,,,,,,-6.0,,10.1021/cm3005387,polymer_skn45,co-Polymer,10901.55043761364,,,,,,,,,,,,,,,
1749.0,lit_tr1749,,1.0,20.83726,3.6934e-08,skn45,,,,,,1,,,,,,-6.0,,10.1021/cm3005387,polymer_skn45,co-Polymer,10901.55043761364,,,,,,,,,,,,,,,
1750.0,lit_tr1750,,1.0,25.28352,9.11423e-08,skn45,,,,,,1,,,,,,-6.0,,10.1021/cm3005387,polymer_skn45,co-Polymer,10901.55043761364,,,,,,,,,,,,,,,
1751.0,lit_tr1751,,1.0,29.86644,1.29968e-07,skn45,,,,,,1,,,,,,-6.0,,10.1021/cm3005387,polymer_skn45,co-Polymer,10901.55043761364,,,,,,,,,,,,,,,
1752.0,lit_tr1752,,1.0,34.5923,2.55892e-07,skn45,,,,,,1,,,,,,-6.0,,10.1021/cm3005387,polymer_skn45,co-Polymer,10901.55043761364,,,,,,,,,,,,,,,
1753.0,lit_tr1753,,1.0,38.76195,3.76862e-07,skn45,,,,,,1,,,,,,-6.0,,10.1021/cm3005387,polymer_skn45,co-Polymer,10901.55043761364,,,,,,,,,,,,,,,
1754.0,lit_tr1754,,1.0,44.25711,6.5217e-07,skn45,,,,,,1,,,,,,-6.0,,10.1021/cm3005387,polymer_skn45,co-Polymer,10901.55043761364,,,,,,,,,,,,,,,
1755.0,lit_tr1755,,1.0,50.20158,1.28405e-06,skn45,,,,,,1,,,,,,-6.0,,10.1021/cm3005387,polymer_skn45,co-Polymer,10901.55043761364,,,,,,,,,,,,,,,
1756.0,lit_tr1756,,1.0,59.81507,3.06807e-06,skn45,,,,,,1,,,,,,-6.0,,10.1021/cm3005387,polymer_skn45,co-Polymer,10901.55043761364,,,,,,,,,,,,,,,
1757.0,lit_tr1757,,1.0,70.01772,6.23873e-06,skn45,,,,,,1,,,,,,-6.0,,10.1021/cm3005387,polymer_skn45,co-Polymer,10901.55043761364,,,,,,,,,,,,,,,
1758.0,lit_tr1758,,1.0,80.26146,1.22834e-05,skn45,,,,,,1,,,,,,-6.0,,10.1021/cm3005387,polymer_skn45,co-Polymer,10901.55043761364,,,,,,,,,,,,,,,
1759.0,lit_tr1759,,1.0,88.59163,1.59001e-05,skn45,,,,,,1,,,,,,-6.0,,10.1021/cm3005387,polymer_skn45,co-Polymer,10901.55043761364,,,,,,,,,,,,,,,
1760.0,lit_tr1760,,1.0,101.00348,2.75157e-05,skn45,,,,,,1,,,,,,-6.0,,10.1021/cm3005387,polymer_skn45,co-Polymer,10901.55043761364,,,,,,,,,,,,,,,
1761.0,lit_tr1761,,1.0,111.06418,3.56175e-05,skn45,,,,,,1,,,,,,-6.0,,10.1021/cm3005387,polymer_skn45,co-Polymer,10901.55043761364,,,,,,,,,,,,,,,
1762.0,lit_tr1762,,1.0,120.55544,6.79007e-05,skn45,,,,,,1,,,,,,-6.0,,10.1021/cm3005387,polymer_skn45,co-Polymer,10901.55043761364,,,,,,,,,,,,,,,
1763.0,lit_tr1763,,1.0,4.30231,1.36412e-11,skn46,,,,,,1,,,,,,10.0,,10.1021/cm3005387,polymer_skn46,co-Polymer,11102.69018356155,,,,,,,,,,,,,,,
1764.0,lit_tr1764,,1.0,10.57135,9.76095e-11,skn46,,,,,,1,,,,,,10.0,,10.1021/cm3005387,polymer_skn46,co-Polymer,11102.69018356155,,,,,,,,,,,,,,,
1765.0,lit_tr1765,,1.0,15.51252,3.90791e-10,skn46,,,,,,1,,,,,,10.0,,10.1021/cm3005387,polymer_skn46,co-Polymer,11102.69018356155,,,,,,,,,,,,,,,
1766.0,lit_tr1766,,1.0,19.79801,1.5149e-09,skn46,,,,,,1,,,,,,10.0,,10.1021/cm3005387,polymer_skn46,co-Polymer,11102.69018356155,,,,,,,,,,,,,,,
1767.0,lit_tr1767,,1.0,25.06877,5.16161e-09,skn46,,,,,,1,,,,,,10.0,,10.1021/cm3005387,polymer_skn46,co-Polymer,11102.69018356155,,,,,,,,,,,,,,,
1768.0,lit_tr1768,,1.0,29.20312,1.27373e-08,skn46,,,,,,1,,,,,,10.0,,10.1021/cm3005387,polymer_skn46,co-Polymer,11102.69018356155,,,,,,,,,,,,,,,
1769.0,lit_tr1769,,1.0,35.50922,3.35269e-08,skn46,,,,,,1,,,,,,10.0,,10.1021/cm3005387,polymer_skn46,co-Polymer,11102.69018356155,,,,,,,,,,,,,,,
1770.0,lit_tr1770,,1.0,39.70392,6.60108e-08,skn46,,,,,,1,,,,,,10.0,,10.1021/cm3005387,polymer_skn46,co-Polymer,11102.69018356155,,,,,,,,,,,,,,,
1771.0,lit_tr1771,,1.0,44.74417,1.43175e-07,skn46,,,,,,1,,,,,,10.0,,10.1021/cm3005387,polymer_skn46,co-Polymer,11102.69018356155,,,,,,,,,,,,,,,
1772.0,lit_tr1772,,1.0,50.45407,2.55892e-07,skn46,,,,,,1,,,,,,10.0,,10.1021/cm3005387,polymer_skn46,co-Polymer,11102.69018356155,,,,,,,,,,,,,,,
1773.0,lit_tr1773,,1.0,59.28078,7.91451e-07,skn46,,,,,,1,,,,,,10.0,,10.1021/cm3005387,polymer_skn46,co-Polymer,11102.69018356155,,,,,,,,,,,,,,,
1774.0,lit_tr1774,,1.0,70.58699,2.01711e-06,skn46,,,,,,1,,,,,,10.0,,10.1021/cm3005387,polymer_skn46,co-Polymer,11102.69018356155,,,,,,,,,,,,,,,
1775.0,lit_tr1775,,1.0,79.96034,4.10166e-06,skn46,,,,,,1,,,,,,10.0,,10.1021/cm3005387,polymer_skn46,co-Polymer,11102.69018356155,,,,,,,,,,,,,,,
1776.0,lit_tr1776,,1.0,90.49628,8.34048e-06,skn46,,,,,,1,,,,,,10.0,,10.1021/cm3005387,polymer_skn46,co-Polymer,11102.69018356155,,,,,,,,,,,,,,,
1777.0,lit_tr1777,,1.0,96.99294,1.49066e-05,skn46,,,,,,1,,,,,,10.0,,10.1021/cm3005387,polymer_skn46,co-Polymer,11102.69018356155,,,,,,,,,,,,,,,
1778.0,lit_tr1778,,1.0,109.29121,2.57964e-05,skn46,,,,,,1,,,,,,10.0,,10.1021/cm3005387,polymer_skn46,co-Polymer,11102.69018356155,,,,,,,,,,,,,,,
1779.0,lit_tr1779,,1.0,120.55544,4.76166e-05,skn46,,,,,,1,,,,,,10.0,,10.1021/cm3005387,polymer_skn46,co-Polymer,11102.69018356155,,,,,,,,,,,,,,,
1780.0,lit_tr1780,,1.0,-15.05285,2.2857e-11,skn47,,,,,,1,,,,,,-17.0,,10.1021/cm3005387,polymer_skn47,co-Polymer,10402.17854388591,,,,,,,,,,,,,,,
1781.0,lit_tr1781,,1.0,-9.80395,1.2635e-10,skn47,,,,,,1,,,,,,-17.0,,10.1021/cm3005387,polymer_skn47,co-Polymer,10402.17854388591,,,,,,,,,,,,,,,
1782.0,lit_tr1782,,1.0,-5.3794,5.39571e-10,skn47,,,,,,1,,,,,,-17.0,,10.1021/cm3005387,polymer_skn47,co-Polymer,10402.17854388591,,,,,,,,,,,,,,,
1783.0,lit_tr1783,,1.0,0.45515,1.78007e-09,skn47,,,,,,1,,,,,,-17.0,,10.1021/cm3005387,polymer_skn47,co-Polymer,10402.17854388591,,,,,,,,,,,,,,,
1784.0,lit_tr1784,,1.0,5.4214,5.50562e-09,skn47,,,,,,1,,,,,,-17.0,,10.1021/cm3005387,polymer_skn47,co-Polymer,10402.17854388591,,,,,,,,,,,,,,,
1785.0,lit_tr1785,,1.0,10.57135,1.35863e-08,skn47,,,,,,1,,,,,,-17.0,,10.1021/cm3005387,polymer_skn47,co-Polymer,10402.17854388591,,,,,,,,,,,,,,,
1786.0,lit_tr1786,,1.0,15.91521,2.94681e-08,skn47,,,,,,1,,,,,,-17.0,,10.1021/cm3005387,polymer_skn47,co-Polymer,10402.17854388591,,,,,,,,,,,,,,,
1787.0,lit_tr1787,,1.0,20.62876,6.60108e-08,skn47,,,,,,1,,,,,,-17.0,,10.1021/cm3005387,polymer_skn47,co-Polymer,10402.17854388591,,,,,,,,,,,,,,,
1788.0,lit_tr1788,,1.0,24.85432,1.43175e-07,skn47,,,,,,1,,,,,,-17.0,,10.1021/cm3005387,polymer_skn47,co-Polymer,10402.17854388591,,,,,,,,,,,,,,,
1789.0,lit_tr1789,,1.0,30.08816,2.47768e-07,skn47,,,,,,1,,,,,,-17.0,,10.1021/cm3005387,polymer_skn47,co-Polymer,10402.17854388591,,,,,,,,,,,,,,,
1790.0,lit_tr1790,,1.0,35.73928,4.15159e-07,skn47,,,,,,1,,,,,,-17.0,,10.1021/cm3005387,polymer_skn47,co-Polymer,10402.17854388591,,,,,,,,,,,,,,,
1791.0,lit_tr1791,,1.0,39.94027,6.31466e-07,skn47,,,,,,1,,,,,,-17.0,,10.1021/cm3005387,polymer_skn47,co-Polymer,10402.17854388591,,,,,,,,,,,,,,,
1792.0,lit_tr1792,,1.0,45.4774,9.60477e-07,skn47,,,,,,1,,,,,,-17.0,,10.1021/cm3005387,polymer_skn47,co-Polymer,10402.17854388591,,,,,,,,,,,,,,,
1793.0,lit_tr1793,,1.0,50.70695,1.32615e-06,skn47,,,,,,1,,,,,,-17.0,,10.1021/cm3005387,polymer_skn47,co-Polymer,10402.17854388591,,,,,,,,,,,,,,,
1794.0,lit_tr1794,,1.0,60.88871,3.06807e-06,skn47,,,,,,1,,,,,,-17.0,,10.1021/cm3005387,polymer_skn47,co-Polymer,10402.17854388591,,,,,,,,,,,,,,,
1795.0,lit_tr1795,,1.0,69.73379,5.48345e-06,skn47,,,,,,1,,,,,,-17.0,,10.1021/cm3005387,polymer_skn47,co-Polymer,10402.17854388591,,,,,,,,,,,,,,,
1796.0,lit_tr1796,,1.0,80.56323,9.48927e-06,skn47,,,,,,1,,,,,,-17.0,,10.1021/cm3005387,polymer_skn47,co-Polymer,10402.17854388591,,,,,,,,,,,,,,,
1797.0,lit_tr1797,,1.0,89.54152,1.64215e-05,skn47,,,,,,1,,,,,,-17.0,,10.1021/cm3005387,polymer_skn47,co-Polymer,10402.17854388591,,,,,,,,,,,,,,,
1798.0,lit_tr1798,,1.0,99.65701,2.12567e-05,skn47,,,,,,1,,,,,,-17.0,,10.1021/cm3005387,polymer_skn47,co-Polymer,10402.17854388591,,,,,,,,,,,,,,,
1799.0,lit_tr1799,,1.0,108.5865,3.79914e-05,skn47,,,,,,1,,,,,,-17.0,,10.1021/cm3005387,polymer_skn47,co-Polymer,10402.17854388591,,,,,,,,,,,,,,,
1800.0,lit_tr1800,,1.0,120.18177,5.77858e-05,skn47,,,,,,1,,,,,,-17.0,,10.1021/cm3005387,polymer_skn47,co-Polymer,10402.17854388591,,,,,,,,,,,,,,,
1801.0,lit_tr1801,,1.0,-15.05285,1.50274e-11,skn48,,,,,,1,,,,,,-15.0,,10.1021/cm3005387,polymer_skn48,co-Polymer,11012.552724013727,,,,,,,,,,,,,,,
1802.0,lit_tr1802,,1.0,-9.6365,8.86056e-11,skn48,,,,,,1,,,,,,-15.0,,10.1021/cm3005387,polymer_skn48,co-Polymer,11012.552724013727,,,,,,,,,,,,,,,
1803.0,lit_tr1803,,1.0,-5.03286,3.4348e-10,skn48,,,,,,1,,,,,,-15.0,,10.1021/cm3005387,polymer_skn48,co-Polymer,11012.552724013727,,,,,,,,,,,,,,,
1804.0,lit_tr1804,,1.0,0.27463,1.02863e-09,skn48,,,,,,1,,,,,,-15.0,,10.1021/cm3005387,polymer_skn48,co-Polymer,11012.552724013727,,,,,,,,,,,,,,,
1805.0,lit_tr1805,,1.0,5.23427,3.28577e-09,skn48,,,,,,1,,,,,,-15.0,,10.1021/cm3005387,polymer_skn48,co-Polymer,11012.552724013727,,,,,,,,,,,,,,,
1806.0,lit_tr1806,,1.0,10.37724,8.64874e-09,skn48,,,,,,1,,,,,,-15.0,,10.1021/cm3005387,polymer_skn48,co-Polymer,11012.552724013727,,,,,,,,,,,,,,,
1807.0,lit_tr1807,,1.0,15.51252,2.13426e-08,skn48,,,,,,1,,,,,,-15.0,,10.1021/cm3005387,polymer_skn48,co-Polymer,11012.552724013727,,,,,,,,,,,,,,,
1808.0,lit_tr1808,,1.0,21.04596,3.93955e-08,skn48,,,,,,1,,,,,,-15.0,,10.1021/cm3005387,polymer_skn48,co-Polymer,11012.552724013727,,,,,,,,,,,,,,,
1809.0,lit_tr1809,,1.0,24.85432,8.27348e-08,skn48,,,,,,1,,,,,,-15.0,,10.1021/cm3005387,polymer_skn48,co-Polymer,11012.552724013727,,,,,,,,,,,,,,,
1810.0,lit_tr1810,,1.0,30.97848,1.3863e-07,skn48,,,,,,1,,,,,,-15.0,,10.1021/cm3005387,polymer_skn48,co-Polymer,11012.552724013727,,,,,,,,,,,,,,,
1811.0,lit_tr1811,,1.0,35.2795,2.24913e-07,skn48,,,,,,1,,,,,,-15.0,,10.1021/cm3005387,polymer_skn48,co-Polymer,11012.552724013727,,,,,,,,,,,,,,,
1812.0,lit_tr1812,,1.0,39.70392,3.76862e-07,skn48,,,,,,1,,,,,,-15.0,,10.1021/cm3005387,polymer_skn48,co-Polymer,11012.552724013727,,,,,,,,,,,,,,,
1813.0,lit_tr1813,,1.0,45.96821,6.11421e-07,skn48,,,,,,1,,,,,,-15.0,,10.1021/cm3005387,polymer_skn48,co-Polymer,11012.552724013727,,,,,,,,,,,,,,,
1814.0,lit_tr1814,,1.0,49.69767,9.91966e-07,skn48,,,,,,1,,,,,,-15.0,,10.1021/cm3005387,polymer_skn48,co-Polymer,11012.552724013727,,,,,,,,,,,,,,,
1815.0,lit_tr1815,,1.0,60.88871,1.83104e-06,skn48,,,,,,1,,,,,,-15.0,,10.1021/cm3005387,polymer_skn48,co-Polymer,11012.552724013727,,,,,,,,,,,,,,,
1816.0,lit_tr1816,,1.0,68.8847,3.27255e-06,skn48,,,,,,1,,,,,,-15.0,,10.1021/cm3005387,polymer_skn48,co-Polymer,11012.552724013727,,,,,,,,,,,,,,,
1817.0,lit_tr1817,,1.0,80.56323,5.66324e-06,skn48,,,,,,1,,,,,,-15.0,,10.1021/cm3005387,polymer_skn48,co-Polymer,11012.552724013727,,,,,,,,,,,,,,,
1818.0,lit_tr1818,,1.0,91.77741,1.11503e-05,skn48,,,,,,1,,,,,,-15.0,,10.1021/cm3005387,polymer_skn48,co-Polymer,11012.552724013727,,,,,,,,,,,,,,,
1819.0,lit_tr1819,,1.0,98.3202,1.26861e-05,skn48,,,,,,1,,,,,,-15.0,,10.1021/cm3005387,polymer_skn48,co-Polymer,11012.552724013727,,,,,,,,,,,,,,,
1820.0,lit_tr1820,,1.0,110.7083,1.92959e-05,skn48,,,,,,1,,,,,,-15.0,,10.1021/cm3005387,polymer_skn48,co-Polymer,11012.552724013727,,,,,,,,,,,,,,,
1821.0,lit_tr1821,,1.0,118.32386,2.66421e-05,skn48,,,,,,1,,,,,,-15.0,,10.1021/cm3005387,polymer_skn48,co-Polymer,11012.552724013727,,,,,,,,,,,,,,,
1822.0,lit_tr1822,,1.0,-14.89201,2.07486e-11,skn49,,,,,,1,,,,,,-16.0,,10.1021/cm3005387,polymer_skn49,co-Polymer,12038.015680729728,,,,,,,,,,,,,,,
1823.0,lit_tr1823,,1.0,-9.80395,1.43753e-10,skn49,,,,,,1,,,,,,-16.0,,10.1021/cm3005387,polymer_skn49,co-Polymer,12038.015680729728,,,,,,,,,,,,,,,
1824.0,lit_tr1824,,1.0,-4.51145,5.05857e-10,skn49,,,,,,1,,,,,,-16.0,,10.1021/cm3005387,polymer_skn49,co-Polymer,12038.015680729728,,,,,,,,,,,,,,,
1825.0,lit_tr1825,,1.0,1.3614,2.16024e-09,skn49,,,,,,1,,,,,,-16.0,,10.1021/cm3005387,polymer_skn49,co-Polymer,12038.015680729728,,,,,,,,,,,,,,,
1826.0,lit_tr1826,,1.0,5.04739,5.50562e-09,skn49,,,,,,1,,,,,,-16.0,,10.1021/cm3005387,polymer_skn49,co-Polymer,12038.015680729728,,,,,,,,,,,,,,,
1827.0,lit_tr1827,,1.0,10.57135,1.49669e-08,skn49,,,,,,1,,,,,,-16.0,,10.1021/cm3005387,polymer_skn49,co-Polymer,12038.015680729728,,,,,,,,,,,,,,,
1828.0,lit_tr1828,,1.0,15.51252,3.6934e-08,skn49,,,,,,1,,,,,,-16.0,,10.1021/cm3005387,polymer_skn49,co-Polymer,12038.015680729728,,,,,,,,,,,,,,,
1829.0,lit_tr1829,,1.0,20.62876,7.5103e-08,skn49,,,,,,1,,,,,,-16.0,,10.1021/cm3005387,polymer_skn49,co-Polymer,12038.015680729728,,,,,,,,,,,,,,,
1830.0,lit_tr1830,,1.0,24.64019,1.43175e-07,skn49,,,,,,1,,,,,,-16.0,,10.1021/cm3005387,polymer_skn49,co-Polymer,12038.015680729728,,,,,,,,,,,,,,,
1831.0,lit_tr1831,,1.0,30.53267,2.72946e-07,skn49,,,,,,1,,,,,,-16.0,,10.1021/cm3005387,polymer_skn49,co-Polymer,12038.015680729728,,,,,,,,,,,,,,,
1832.0,lit_tr1832,,1.0,35.50922,4.01979e-07,skn49,,,,,,1,,,,,,-16.0,,10.1021/cm3005387,polymer_skn49,co-Polymer,12038.015680729728,,,,,,,,,,,,,,,
1833.0,lit_tr1833,,1.0,40.17699,8.17399e-07,skn49,,,,,,1,,,,,,-16.0,,10.1021/cm3005387,polymer_skn49,co-Polymer,12038.015680729728,,,,,,,,,,,,,,,
1834.0,lit_tr1834,,1.0,45.72267,1.32615e-06,skn49,,,,,,1,,,,,,-16.0,,10.1021/cm3005387,polymer_skn49,co-Polymer,12038.015680729728,,,,,,,,,,,,,,,
1835.0,lit_tr1835,,1.0,49.69767,2.01711e-06,skn49,,,,,,1,,,,,,-16.0,,10.1021/cm3005387,polymer_skn49,co-Polymer,12038.015680729728,,,,,,,,,,,,,,,
1836.0,lit_tr1836,,1.0,60.61968,4.10166e-06,skn49,,,,,,1,,,,,,-16.0,,10.1021/cm3005387,polymer_skn49,co-Polymer,12038.015680729728,,,,,,,,,,,,,,,
1837.0,lit_tr1837,,1.0,70.30212,7.33076e-06,skn49,,,,,,1,,,,,,-16.0,,10.1021/cm3005387,polymer_skn49,co-Polymer,12038.015680729728,,,,,,,,,,,,,,,
1838.0,lit_tr1838,,1.0,79.65972,1.18934e-05,skn49,,,,,,1,,,,,,-16.0,,10.1021/cm3005387,polymer_skn49,co-Polymer,12038.015680729728,,,,,,,,,,,,,,,
1839.0,lit_tr1839,,1.0,90.49628,2.26734e-05,skn49,,,,,,1,,,,,,-16.0,,10.1021/cm3005387,polymer_skn49,co-Polymer,12038.015680729728,,,,,,,,,,,,,,,
1840.0,lit_tr1840,,1.0,101.68044,3.13056e-05,skn49,,,,,,1,,,,,,-16.0,,10.1021/cm3005387,polymer_skn49,co-Polymer,12038.015680729728,,,,,,,,,,,,,,,
1841.0,lit_tr1841,,1.0,108.93846,4.32242e-05,skn49,,,,,,1,,,,,,-16.0,,10.1021/cm3005387,polymer_skn49,co-Polymer,12038.015680729728,,,,,,,,,,,,,,,
1842.0,lit_tr1842,,1.0,119.06485,6.16371e-05,skn49,,,,,,1,,,,,,-16.0,,10.1021/cm3005387,polymer_skn49,co-Polymer,12038.015680729728,,,,,,,,,,,,,,,
1843.0,lit_tr1843,,1.0,-10.15495,6.1808e-12,skn46,w29,,,,,0.0223126/0.9754562,,,,,,,,10.1021/cm3005387,polymer_skn46,co-Polymer,11102.69018356155,polymer_w29,Polymer Electrolyte,690.62797218,,,,,,,,,,,,
1844.0,lit_tr1844,,1.0,-4.67243,3.82023e-11,skn46,w29,,,,,0.0223126/0.9754562,,,,,,,,10.1021/cm3005387,polymer_skn46,co-Polymer,11102.69018356155,polymer_w29,Polymer Electrolyte,690.62797218,,,,,,,,,,,,
1845.0,lit_tr1845,,1.0,0.33774,1.85634e-10,skn46,w29,,,,,0.0223126/0.9754562,,,,,,,,10.1021/cm3005387,polymer_skn46,co-Polymer,11102.69018356155,polymer_w29,Polymer Electrolyte,690.62797218,,,,,,,,,,,,
1846.0,lit_tr1846,,1.0,5.53855,7.59621e-10,skn46,w29,,,,,0.0223126/0.9754562,,,,,,,,10.1021/cm3005387,polymer_skn46,co-Polymer,11102.69018356155,polymer_w29,Polymer Electrolyte,690.62797218,,,,,,,,,,,,
1847.0,lit_tr1847,,1.0,10.18331,2.44377e-09,skn46,w29,,,,,0.0223126/0.9754562,,,,,,,,10.1021/cm3005387,polymer_skn46,co-Polymer,11102.69018356155,polymer_w29,Polymer Electrolyte,690.62797218,,,,,,,,,,,,
