Repository: spark8ku/HPG

# HPG-GAT: Hierarchical Polymer Graph-based Model for Ionic Conductivity Prediction

This repository provides:

- Preprocessed dataset used for training and evaluation
- Preprocessed Hierarchical Polymer Graph (HPG) representations of polymer electrolytes
- Scripts for loading and using the data

The original raw dataset can be found at:  
👉 https://github.com/KanHatakeyama/ion_predictor

File: data/processed_electrolytes.csv (part 31 of 39)
ID,title,subtitle,tags,Temperature,Conductivity,component1,component2,component3,component4,component5,component6,mol_ratio,wt_ratio,melting_temp,inorg_name,inorg_contain_ratio(wt),crystallinity,Tg,mp,reference,smiles1,type1,Mw1,smiles2,type2,Mw2,smiles3,type3,Mw3,smiles4,type4,Mw4,smiles5,type5,Mw5,smiles6,type6,Mw6
8594.0,lit_tr9556,,1.0,45.39621,4.35542e-07,20190326_3_LiPSBC,20190326_3_PEG,,,,,,87/13,,,,,,,10.1021/ma500146v,polymer_20190326_3_LiPSBC,co-Polymer,71216.26341719729,polymer_20190326_3_PEG,Polymer Electrolyte,598.544242556,,,,,,,,,,,,
8595.0,lit_tr9557,,1.0,40.30925,2.52948e-07,20190326_3_LiPSBC,20190326_3_PEG,,,,,,87/13,,,,,,,10.1021/ma500146v,polymer_20190326_3_LiPSBC,co-Polymer,71216.26341719729,polymer_20190326_3_PEG,Polymer Electrolyte,598.544242556,,,,,,,,,,,,
8596.0,lit_tr9558,,1.0,35.32059,1.37821e-07,20190326_3_LiPSBC,20190326_3_PEG,,,,,,87/13,,,,,,,10.1021/ma500146v,polymer_20190326_3_LiPSBC,co-Polymer,71216.26341719729,polymer_20190326_3_PEG,Polymer Electrolyte,598.544242556,,,,,,,,,,,,
8597.0,lit_tr9559,,1.0,30.38294,7.28363e-08,20190326_3_LiPSBC,20190326_3_PEG,,,,,,87/13,,,,,,,10.1021/ma500146v,polymer_20190326_3_LiPSBC,co-Polymer,71216.26341719729,polymer_20190326_3_PEG,Polymer Electrolyte,598.544242556,,,,,,,,,,,,
8598.0,lit_tr9560,,1.0,25.23653,3.52226e-08,20190326_3_LiPSBC,20190326_3_PEG,,,,,,87/13,,,,,,,10.1021/ma500146v,polymer_20190326_3_LiPSBC,co-Polymer,71216.26341719729,polymer_20190326_3_PEG,Polymer Electrolyte,598.544242556,,,,,,,,,,,,
8599.0,lit_tr9561,,1.0,20.26066,1.60611e-08,20190326_3_LiPSBC,20190326_3_PEG,,,,,,87/13,,,,,,,10.1021/ma500146v,polymer_20190326_3_LiPSBC,co-Polymer,71216.26341719729,polymer_20190326_3_PEG,Polymer Electrolyte,598.544242556,,,,,,,,,,,,
8600.0,lit_tr9562,,1.0,15.28845,6.40695e-09,20190326_3_LiPSBC,20190326_3_PEG,,,,,,87/13,,,,,,,10.1021/ma500146v,polymer_20190326_3_LiPSBC,co-Polymer,71216.26341719729,polymer_20190326_3_PEG,Polymer Electrolyte,598.544242556,,,,,,,,,,,,
8601.0,lit_tr9563,,1.0,10.17601,2.22318e-09,20190326_3_LiPSBC,20190326_3_PEG,,,,,,87/13,,,,,,,10.1021/ma500146v,polymer_20190326_3_LiPSBC,co-Polymer,71216.26341719729,polymer_20190326_3_PEG,Polymer Electrolyte,598.544242556,,,,,,,,,,,,
8602.0,lit_tr9564,,1.0,0.18714,1.76702e-10,20190326_3_LiPSBC,20190326_3_PEG,,,,,,87/13,,,,,,,10.1021/ma500146v,polymer_20190326_3_LiPSBC,co-Polymer,71216.26341719729,polymer_20190326_3_PEG,Polymer Electrolyte,598.544242556,,,,,,,,,,,,
8603.0,lit_tr9565,,1.0,-4.82423,3.77065e-11,20190326_3_LiPSBC,20190326_3_PEG,,,,,,87/13,,,,,,,10.1021/ma500146v,polymer_20190326_3_LiPSBC,co-Polymer,71216.26341719729,polymer_20190326_3_PEG,Polymer Electrolyte,598.544242556,,,,,,,,,,,,
8604.0,lit_tr9566,,1.0,-9.9219,5.81726e-12,20190326_3_LiPSBC,20190326_3_PEG,,,,,,87/13,,,,,,,10.1021/ma500146v,polymer_20190326_3_LiPSBC,co-Polymer,71216.26341719729,polymer_20190326_3_PEG,Polymer Electrolyte,598.544242556,,,,,,,,,,,,
8605.0,lit_tr9567,,1.0,120.88069,0.000108137,20190326_3_LiPSBC,20190326_3_PEG,,,,,,75/25,,,,,,,10.1021/ma500146v,polymer_20190326_3_LiPSBC,co-Polymer,71216.26341719729,polymer_20190326_3_PEG,Polymer Electrolyte,598.544242556,,,,,,,,,,,,
8606.0,lit_tr9568,,1.0,109.27222,8.12003e-05,20190326_3_LiPSBC,20190326_3_PEG,,,,,,75/25,,,,,,,10.1021/ma500146v,polymer_20190326_3_LiPSBC,co-Polymer,71216.26341719729,polymer_20190326_3_PEG,Polymer Electrolyte,598.544242556,,,,,,,,,,,,
8607.0,lit_tr9569,,1.0,100.88517,5.67282e-05,20190326_3_LiPSBC,20190326_3_PEG,,,,,,75/25,,,,,,,10.1021/ma500146v,polymer_20190326_3_LiPSBC,co-Polymer,71216.26341719729,polymer_20190326_3_PEG,Polymer Electrolyte,598.544242556,,,,,,,,,,,,
8608.0,lit_tr9570,,1.0,89.84601,3.90579e-05,20190326_3_LiPSBC,20190326_3_PEG,,,,,,75/25,,,,,,,10.1021/ma500146v,polymer_20190326_3_LiPSBC,co-Polymer,71216.26341719729,polymer_20190326_3_PEG,Polymer Electrolyte,598.544242556,,,,,,,,,,,,
8609.0,lit_tr9571,,1.0,80.85272,2.51407e-05,20190326_3_LiPSBC,20190326_3_PEG,,,,,,75/25,,,,,,,10.1021/ma500146v,polymer_20190326_3_LiPSBC,co-Polymer,71216.26341719729,polymer_20190326_3_PEG,Polymer Electrolyte,598.544242556,,,,,,,,,,,,
8610.0,lit_tr9572,,1.0,70.62638,1.52739e-05,20190326_3_LiPSBC,20190326_3_PEG,,,,,,75/25,,,,,,,10.1021/ma500146v,polymer_20190326_3_LiPSBC,co-Polymer,71216.26341719729,polymer_20190326_3_PEG,Polymer Electrolyte,598.544242556,,,,,,,,,,,,
8611.0,lit_tr9573,,1.0,60.31139,8.73064e-06,20190326_3_LiPSBC,20190326_3_PEG,,,,,,75/25,,,,,,,10.1021/ma500146v,polymer_20190326_3_LiPSBC,co-Polymer,71216.26341719729,polymer_20190326_3_PEG,Polymer Electrolyte,598.544242556,,,,,,,,,,,,
8612.0,lit_tr9574,,1.0,50.47681,4.40201e-06,20190326_3_LiPSBC,20190326_3_PEG,,,,,,75/25,,,,,,,10.1021/ma500146v,polymer_20190326_3_LiPSBC,co-Polymer,71216.26341719729,polymer_20190326_3_PEG,Polymer Electrolyte,598.544242556,,,,,,,,,,,,
8613.0,lit_tr9575,,1.0,46.20806,3.31784e-06,20190326_3_LiPSBC,20190326_3_PEG,,,,,,75/25,,,,,,,10.1021/ma500146v,polymer_20190326_3_LiPSBC,co-Polymer,71216.26341719729,polymer_20190326_3_PEG,Polymer Electrolyte,598.544242556,,,,,,,,,,,,
8614.0,lit_tr9576,,1.0,43.31717,2.50511e-06,20190326_3_LiPSBC,20190326_3_PEG,,,,,,75/25,,,,,,,10.1021/ma500146v,polymer_20190326_3_LiPSBC,co-Polymer,71216.26341719729,polymer_20190326_3_PEG,Polymer Electrolyte,598.544242556,,,,,,,,,,,,
8615.0,lit_tr9577,,1.0,39.72129,1.93122e-06,20190326_3_LiPSBC,20190326_3_PEG,,,,,,75/25,,,,,,,10.1021/ma500146v,polymer_20190326_3_LiPSBC,co-Polymer,71216.26341719729,polymer_20190326_3_PEG,Polymer Electrolyte,598.544242556,,,,,,,,,,,,
8616.0,lit_tr9578,,1.0,35.36435,1.24425e-06,20190326_3_LiPSBC,20190326_3_PEG,,,,,,75/25,,,,,,,10.1021/ma500146v,polymer_20190326_3_LiPSBC,co-Polymer,71216.26341719729,polymer_20190326_3_PEG,Polymer Electrolyte,598.544242556,,,,,,,,,,,,
8617.0,lit_tr9579,,1.0,31.37389,8.76897e-07,20190326_3_LiPSBC,20190326_3_PEG,,,,,,75/25,,,,,,,10.1021/ma500146v,polymer_20190326_3_LiPSBC,co-Polymer,71216.26341719729,polymer_20190326_3_PEG,Polymer Electrolyte,598.544242556,,,,,,,,,,,,
8618.0,lit_tr9580,,1.0,28.79731,6.4563e-07,20190326_3_LiPSBC,20190326_3_PEG,,,,,,75/25,,,,,,,10.1021/ma500146v,polymer_20190326_3_LiPSBC,co-Polymer,71216.26341719729,polymer_20190326_3_PEG,Polymer Electrolyte,598.544242556,,,,,,,,,,,,
8619.0,lit_tr9581,,1.0,24.97326,4.40454e-07,20190326_3_LiPSBC,20190326_3_PEG,,,,,,75/25,,,,,,,10.1021/ma500146v,polymer_20190326_3_LiPSBC,co-Polymer,71216.26341719729,polymer_20190326_3_PEG,Polymer Electrolyte,598.544242556,,,,,,,,,,,,
8620.0,lit_tr9582,,1.0,21.03652,2.74046e-07,20190326_3_LiPSBC,20190326_3_PEG,,,,,,75/25,,,,,,,10.1021/ma500146v,polymer_20190326_3_LiPSBC,co-Polymer,71216.26341719729,polymer_20190326_3_PEG,Polymer Electrolyte,598.544242556,,,,,,,,,,,,
8621.0,lit_tr9583,,1.0,18.85043,2.13974e-07,20190326_3_LiPSBC,20190326_3_PEG,,,,,,75/25,,,,,,,10.1021/ma500146v,polymer_20190326_3_LiPSBC,co-Polymer,71216.26341719729,polymer_20190326_3_PEG,Polymer Electrolyte,598.544242556,,,,,,,,,,,,
8622.0,lit_tr9584,,1.0,15.18256,1.22002e-07,20190326_3_LiPSBC,20190326_3_PEG,,,,,,75/25,,,,,,,10.1021/ma500146v,polymer_20190326_3_LiPSBC,co-Polymer,71216.26341719729,polymer_20190326_3_PEG,Polymer Electrolyte,598.544242556,,,,,,,,,,,,
8623.0,lit_tr9585,,1.0,10.20841,6.16049e-08,20190326_3_LiPSBC,20190326_3_PEG,,,,,,75/25,,,,,,,10.1021/ma500146v,polymer_20190326_3_LiPSBC,co-Polymer,71216.26341719729,polymer_20190326_3_PEG,Polymer Electrolyte,598.544242556,,,,,,,,,,,,
8624.0,lit_tr9586,,1.0,5.37826,2.72297e-08,20190326_3_LiPSBC,20190326_3_PEG,,,,,,75/25,,,,,,,10.1021/ma500146v,polymer_20190326_3_LiPSBC,co-Polymer,71216.26341719729,polymer_20190326_3_PEG,Polymer Electrolyte,598.544242556,,,,,,,,,,,,
8625.0,lit_tr9587,,1.0,0.2296,1.07589e-08,20190326_3_LiPSBC,20190326_3_PEG,,,,,,75/25,,,,,,,10.1021/ma500146v,polymer_20190326_3_LiPSBC,co-Polymer,71216.26341719729,polymer_20190326_3_PEG,Polymer Electrolyte,598.544242556,,,,,,,,,,,,
8626.0,lit_tr9588,,1.0,-4.77577,3.79149e-09,20190326_3_LiPSBC,20190326_3_PEG,,,,,,75/25,,,,,,,10.1021/ma500146v,polymer_20190326_3_LiPSBC,co-Polymer,71216.26341719729,polymer_20190326_3_PEG,Polymer Electrolyte,598.544242556,,,,,,,,,,,,
8627.0,lit_tr9589,,1.0,-9.79185,2.21544e-06,20190326_3_LiPSBC,20190326_3_PEG,,,,,,75/25,,,,,,,10.1021/ma500146v,polymer_20190326_3_LiPSBC,co-Polymer,71216.26341719729,polymer_20190326_3_PEG,Polymer Electrolyte,598.544242556,,,,,,,,,,,,
8628.0,lit_tr9590,,1.0,-9.86515,1.17579e-09,20190326_3_LiPSBC,20190326_3_PEG,,,,,,75/25,,,,,,,10.1021/ma500146v,polymer_20190326_3_LiPSBC,co-Polymer,71216.26341719729,polymer_20190326_3_PEG,Polymer Electrolyte,598.544242556,,,,,,,,,,,,
8629.0,lit_tr9591,,1.0,-10.06826812,1.22e-09,20190326_3_LiPSBC,20190326_3_PEG,,,,,,75/25,,,,,,,10.1021/ma500146v,polymer_20190326_3_LiPSBC,co-Polymer,71216.26341719729,polymer_20190326_3_PEG,Polymer Electrolyte,598.544242556,,,,,,,,,,,,
8630.0,lit_tr9592,,1.0,-14.59323,2.96642e-10,20190326_3_LiPSBC,20190326_3_PEG,,,,,,75/25,,,,,,,10.1021/ma500146v,polymer_20190326_3_LiPSBC,co-Polymer,71216.26341719729,polymer_20190326_3_PEG,Polymer Electrolyte,598.544242556,,,,,,,,,,,,
8631.0,lit_tr9593,,1.0,-19.73846,6.20234e-11,20190326_3_LiPSBC,20190326_3_PEG,,,,,,75/25,,,,,,,10.1021/ma500146v,polymer_20190326_3_LiPSBC,co-Polymer,71216.26341719729,polymer_20190326_3_PEG,Polymer Electrolyte,598.544242556,,,,,,,,,,,,
8632.0,lit_tr9594,,1.0,-24.79147,9.54801e-12,20190326_3_LiPSBC,20190326_3_PEG,,,,,,75/25,,,,,,,10.1021/ma500146v,polymer_20190326_3_LiPSBC,co-Polymer,71216.26341719729,polymer_20190326_3_PEG,Polymer Electrolyte,598.544242556,,,,,,,,,,,,
8633.0,lit_tr9595,,1.0,99.31888,8.78513e-05,20190326_3_LiPSBC,20190326_3_PEG,,,,,,66/34,,,,,,,10.1021/ma500146v,polymer_20190326_3_LiPSBC,co-Polymer,71216.26341719729,polymer_20190326_3_PEG,Polymer Electrolyte,598.544242556,,,,,,,,,,,,
8634.0,lit_tr9596,,1.0,89.61038,6.29066e-05,20190326_3_LiPSBC,20190326_3_PEG,,,,,,66/34,,,,,,,10.1021/ma500146v,polymer_20190326_3_LiPSBC,co-Polymer,71216.26341719729,polymer_20190326_3_PEG,Polymer Electrolyte,598.544242556,,,,,,,,,,,,
8635.0,lit_tr9597,,1.0,79.92235,4.30599e-05,20190326_3_LiPSBC,20190326_3_PEG,,,,,,66/34,,,,,,,10.1021/ma500146v,polymer_20190326_3_LiPSBC,co-Polymer,71216.26341719729,polymer_20190326_3_PEG,Polymer Electrolyte,598.544242556,,,,,,,,,,,,
8636.0,lit_tr9598,,1.0,59.66207,1.63493e-05,20190326_3_LiPSBC,20190326_3_PEG,,,,,,66/34,,,,,,,10.1021/ma500146v,polymer_20190326_3_LiPSBC,co-Polymer,71216.26341719729,polymer_20190326_3_PEG,Polymer Electrolyte,598.544242556,,,,,,,,,,,,
8637.0,lit_tr9599,,1.0,49.73689,9.47837e-06,20190326_3_LiPSBC,20190326_3_PEG,,,,,,66/34,,,,,,,10.1021/ma500146v,polymer_20190326_3_LiPSBC,co-Polymer,71216.26341719729,polymer_20190326_3_PEG,Polymer Electrolyte,598.544242556,,,,,,,,,,,,
8638.0,lit_tr9600,,1.0,44.95221,6.31184e-06,20190326_3_LiPSBC,20190326_3_PEG,,,,,,66/34,,,,,,,10.1021/ma500146v,polymer_20190326_3_LiPSBC,co-Polymer,71216.26341719729,polymer_20190326_3_PEG,Polymer Electrolyte,598.544242556,,,,,,,,,,,,
8639.0,lit_tr9601,,1.0,39.76171,4.46468e-06,20190326_3_LiPSBC,20190326_3_PEG,,,,,,66/34,,,,,,,10.1021/ma500146v,polymer_20190326_3_LiPSBC,co-Polymer,71216.26341719729,polymer_20190326_3_PEG,Polymer Electrolyte,598.544242556,,,,,,,,,,,,
8640.0,lit_tr9602,,1.0,34.69227,3.07235e-06,20190326_3_LiPSBC,20190326_3_PEG,,,,,,66/34,,,,,,,10.1021/ma500146v,polymer_20190326_3_LiPSBC,co-Polymer,71216.26341719729,polymer_20190326_3_PEG,Polymer Electrolyte,598.544242556,,,,,,,,,,,,
8641.0,lit_tr9603,,1.0,29.99129,1.92257e-06,20190326_3_LiPSBC,20190326_3_PEG,,,,,,66/34,,,,,,,10.1021/ma500146v,polymer_20190326_3_LiPSBC,co-Polymer,71216.26341719729,polymer_20190326_3_PEG,Polymer Electrolyte,598.544242556,,,,,,,,,,,,
8642.0,lit_tr9604,,1.0,25.14684,1.19234e-06,20190326_3_LiPSBC,20190326_3_PEG,,,,,,66/34,,,,,,,10.1021/ma500146v,polymer_20190326_3_LiPSBC,co-Polymer,71216.26341719729,polymer_20190326_3_PEG,Polymer Electrolyte,598.544242556,,,,,,,,,,,,
8643.0,lit_tr9605,,1.0,20.84346,8.10171e-07,20190326_3_LiPSBC,20190326_3_PEG,,,,,,66/34,,,,,,,10.1021/ma500146v,polymer_20190326_3_LiPSBC,co-Polymer,71216.26341719729,polymer_20190326_3_PEG,Polymer Electrolyte,598.544242556,,,,,,,,,,,,
8644.0,lit_tr9606,,1.0,14.73282,4.01395e-07,20190326_3_LiPSBC,20190326_3_PEG,,,,,,66/34,,,,,,,10.1021/ma500146v,polymer_20190326_3_LiPSBC,co-Polymer,71216.26341719729,polymer_20190326_3_PEG,Polymer Electrolyte,598.544242556,,,,,,,,,,,,
8645.0,lit_tr9607,,1.0,9.85597,2.08701e-07,20190326_3_LiPSBC,20190326_3_PEG,,,,,,66/34,,,,,,,10.1021/ma500146v,polymer_20190326_3_LiPSBC,co-Polymer,71216.26341719729,polymer_20190326_3_PEG,Polymer Electrolyte,598.544242556,,,,,,,,,,,,
8646.0,lit_tr9608,,1.0,4.98012,1.06666e-07,20190326_3_LiPSBC,20190326_3_PEG,,,,,,66/34,,,,,,,10.1021/ma500146v,polymer_20190326_3_LiPSBC,co-Polymer,71216.26341719729,polymer_20190326_3_PEG,Polymer Electrolyte,598.544242556,,,,,,,,,,,,
8647.0,lit_tr9609,,1.0,-0.17189,4.77233e-08,20190326_3_LiPSBC,20190326_3_PEG,,,,,,66/34,,,,,,,10.1021/ma500146v,polymer_20190326_3_LiPSBC,co-Polymer,71216.26341719729,polymer_20190326_3_PEG,Polymer Electrolyte,598.544242556,,,,,,,,,,,,
8648.0,lit_tr9610,,1.0,-5.08803,1.66615e-08,20190326_3_LiPSBC,20190326_3_PEG,,,,,,66/34,,,,,,,10.1021/ma500146v,polymer_20190326_3_LiPSBC,co-Polymer,71216.26341719729,polymer_20190326_3_PEG,Polymer Electrolyte,598.544242556,,,,,,,,,,,,
8649.0,lit_tr9611,,1.0,-10.23699,5.42325e-09,20190326_3_LiPSBC,20190326_3_PEG,,,,,,66/34,,,,,,,10.1021/ma500146v,polymer_20190326_3_LiPSBC,co-Polymer,71216.26341719729,polymer_20190326_3_PEG,Polymer Electrolyte,598.544242556,,,,,,,,,,,,
8650.0,lit_tr9612,,1.0,-15.37489,1.63685e-09,20190326_3_LiPSBC,20190326_3_PEG,,,,,,66/34,,,,,,,10.1021/ma500146v,polymer_20190326_3_LiPSBC,co-Polymer,71216.26341719729,polymer_20190326_3_PEG,Polymer Electrolyte,598.544242556,,,,,,,,,,,,
8651.0,lit_tr9613,,1.0,-20.19843,4.3897e-10,20190326_3_LiPSBC,20190326_3_PEG,,,,,,66/34,,,,,,,10.1021/ma500146v,polymer_20190326_3_LiPSBC,co-Polymer,71216.26341719729,polymer_20190326_3_PEG,Polymer Electrolyte,598.544242556,,,,,,,,,,,,
8652.0,lit_tr9614,,1.0,-25.30856,9.84141e-11,20190326_3_LiPSBC,20190326_3_PEG,,,,,,66/34,,,,,,,10.1021/ma500146v,polymer_20190326_3_LiPSBC,co-Polymer,71216.26341719729,polymer_20190326_3_PEG,Polymer Electrolyte,598.544242556,,,,,,,,,,,,
8653.0,lit_tr9615,,1.0,-30.33237,1.73617e-11,20190326_3_LiPSBC,20190326_3_PEG,,,,,,66/34,,,,,,,10.1021/ma500146v,polymer_20190326_3_LiPSBC,co-Polymer,71216.26341719729,polymer_20190326_3_PEG,Polymer Electrolyte,598.544242556,,,,,,,,,,,,
8654.0,lit_tr9616,,1.0,110.38203,0.000124961,20190326_3_LiPSBC,20190326_3_PEG,,,,,,66/34,,,,,,,10.1021/ma500146v,polymer_20190326_3_LiPSBC,co-Polymer,71216.26341719729,polymer_20190326_3_PEG,Polymer Electrolyte,598.544242556,,,,,,,,,,,,
8655.0,lit_tr9617,,1.0,122.05925,0.000156152,20190326_3_LiPSBC,20190326_3_PEG,,,,,,66/34,,,,,,,10.1021/ma500146v,polymer_20190326_3_LiPSBC,co-Polymer,71216.26341719729,polymer_20190326_3_PEG,Polymer Electrolyte,598.544242556,,,,,,,,,,,,
8656.0,lit_tr9618,,1.0,120.88751,0.000283394,20190326_3_LiPSBC,20190326_3_PEG,,,,,,44/54,,,,,,,10.1021/ma500146v,polymer_20190326_3_LiPSBC,co-Polymer,71216.26341719729,polymer_20190326_3_PEG,Polymer Electrolyte,598.544242556,,,,,,,,,,,,
8657.0,lit_tr9619,,1.0,109.67221,0.000225525,20190326_3_LiPSBC,20190326_3_PEG,,,,,,44/54,,,,,,,10.1021/ma500146v,polymer_20190326_3_LiPSBC,co-Polymer,71216.26341719729,polymer_20190326_3_PEG,Polymer Electrolyte,598.544242556,,,,,,,,,,,,
8658.0,lit_tr9620,,1.0,100.3908,0.000178603,20190326_3_LiPSBC,20190326_3_PEG,,,,,,44/54,,,,,,,10.1021/ma500146v,polymer_20190326_3_LiPSBC,co-Polymer,71216.26341719729,polymer_20190326_3_PEG,Polymer Electrolyte,598.544242556,,,,,,,,,,,,
8659.0,lit_tr9621,,1.0,91.0459,0.00013605,20190326_3_LiPSBC,20190326_3_PEG,,,,,,44/54,,,,,,,10.1021/ma500146v,polymer_20190326_3_LiPSBC,co-Polymer,71216.26341719729,polymer_20190326_3_PEG,Polymer Electrolyte,598.544242556,,,,,,,,,,,,
8660.0,lit_tr9622,,1.0,85.20401,0.000104647,20190326_3_LiPSBC,20190326_3_PEG,,,,,,44/54,,,,,,,10.1021/ma500146v,polymer_20190326_3_LiPSBC,co-Polymer,71216.26341719729,polymer_20190326_3_PEG,Polymer Electrolyte,598.544242556,,,,,,,,,,,,
8661.0,lit_tr9623,,1.0,80.1804,0.00010164,20190326_3_LiPSBC,20190326_3_PEG,,,,,,44/54,,,,,,,10.1021/ma500146v,polymer_20190326_3_LiPSBC,co-Polymer,71216.26341719729,polymer_20190326_3_PEG,Polymer Electrolyte,598.544242556,,,,,,,,,,,,
8662.0,lit_tr9624,,1.0,68.09711,6.37459e-05,20190326_3_LiPSBC,20190326_3_PEG,,,,,,44/54,,,,,,,10.1021/ma500146v,polymer_20190326_3_LiPSBC,co-Polymer,71216.26341719729,polymer_20190326_3_PEG,Polymer Electrolyte,598.544242556,,,,,,,,,,,,
8663.0,lit_tr9625,,1.0,50.34242,1.76713e-05,20190326_3_LiPSBC,20190326_3_PEG,,,,,,44/54,,,,,,,10.1021/ma500146v,polymer_20190326_3_LiPSBC,co-Polymer,71216.26341719729,polymer_20190326_3_PEG,Polymer Electrolyte,598.544242556,,,,,,,,,,,,
8664.0,lit_tr9626,,1.0,45.08664,1.39364e-05,20190326_3_LiPSBC,20190326_3_PEG,,,,,,44/54,,,,,,,10.1021/ma500146v,polymer_20190326_3_LiPSBC,co-Polymer,71216.26341719729,polymer_20190326_3_PEG,Polymer Electrolyte,598.544242556,,,,,,,,,,,,
8665.0,lit_tr9627,,1.0,40.36881,1.04551e-05,20190326_3_LiPSBC,20190326_3_PEG,,,,,,44/54,,,,,,,10.1021/ma500146v,polymer_20190326_3_LiPSBC,co-Polymer,71216.26341719729,polymer_20190326_3_PEG,Polymer Electrolyte,598.544242556,,,,,,,,,,,,
8666.0,lit_tr9628,,1.0,35.06969,7.98996e-06,20190326_3_LiPSBC,20190326_3_PEG,,,,,,44/54,,,,,,,10.1021/ma500146v,polymer_20190326_3_LiPSBC,co-Polymer,71216.26341719729,polymer_20190326_3_PEG,Polymer Electrolyte,598.544242556,,,,,,,,,,,,
8667.0,lit_tr9629,,1.0,30.2935,5.88656e-06,20190326_3_LiPSBC,20190326_3_PEG,,,,,,44/54,,,,,,,10.1021/ma500146v,polymer_20190326_3_LiPSBC,co-Polymer,71216.26341719729,polymer_20190326_3_PEG,Polymer Electrolyte,598.544242556,,,,,,,,,,,,
8668.0,lit_tr9630,,1.0,25.15677,4.07665e-06,20190326_3_LiPSBC,20190326_3_PEG,,,,,,44/54,,,,,,,10.1021/ma500146v,polymer_20190326_3_LiPSBC,co-Polymer,71216.26341719729,polymer_20190326_3_PEG,Polymer Electrolyte,598.544242556,,,,,,,,,,,,
8669.0,lit_tr9631,,1.0,20.35378,2.83749e-06,20190326_3_LiPSBC,20190326_3_PEG,,,,,,44/54,,,,,,,10.1021/ma500146v,polymer_20190326_3_LiPSBC,co-Polymer,71216.26341719729,polymer_20190326_3_PEG,Polymer Electrolyte,598.544242556,,,,,,,,,,,,
8670.0,lit_tr9632,,1.0,16.35936,2.20164e-06,20190326_3_LiPSBC,20190326_3_PEG,,,,,,44/54,,,,,,,10.1021/ma500146v,polymer_20190326_3_LiPSBC,co-Polymer,71216.26341719729,polymer_20190326_3_PEG,Polymer Electrolyte,598.544242556,,,,,,,,,,,,
8671.0,lit_tr9633,,1.0,10.17892,2.64541e-09,20190326_3_LiPSBC,20190326_3_PEG,,,,,,44/54,,,,,,,10.1021/ma500146v,polymer_20190326_3_LiPSBC,co-Polymer,71216.26341719729,polymer_20190326_3_PEG,Polymer Electrolyte,598.544242556,,,,,,,,,,,,
8672.0,lit_tr9634,,1.0,5.09591,8.00526e-10,20190326_3_LiPSBC,20190326_3_PEG,,,,,,44/54,,,,,,,10.1021/ma500146v,polymer_20190326_3_LiPSBC,co-Polymer,71216.26341719729,polymer_20190326_3_PEG,Polymer Electrolyte,598.544242556,,,,,,,,,,,,
8673.0,lit_tr9635,,1.0,-0.08644,3.02877e-10,20190326_3_LiPSBC,20190326_3_PEG,,,,,,44/54,,,,,,,10.1021/ma500146v,polymer_20190326_3_LiPSBC,co-Polymer,71216.26341719729,polymer_20190326_3_PEG,Polymer Electrolyte,598.544242556,,,,,,,,,,,,
8675.0,lit_tr9637,,1.0,61.01435,4.10113e-05,20190326_3_LiPSBC,20190326_3_PEG,,,,,,44/54,,,,,,,10.1021/ma500146v,polymer_20190326_3_LiPSBC,co-Polymer,71216.26341719729,polymer_20190326_3_PEG,Polymer Electrolyte,598.544242556,,,,,,,,,,,,
8676.0,lit_tr9638,,1.0,120.68083,0.000200288,20190326_3_LiPSBC,20190326_3_PEG,,,,,,30/70,,,,,,,10.1021/ma500146v,polymer_20190326_3_LiPSBC,co-Polymer,71216.26341719729,polymer_20190326_3_PEG,Polymer Electrolyte,598.544242556,,,,,,,,,,,,
8677.0,lit_tr9639,,1.0,110.68031,0.000164659,20190326_3_LiPSBC,20190326_3_PEG,,,,,,30/70,,,,,,,10.1021/ma500146v,polymer_20190326_3_LiPSBC,co-Polymer,71216.26341719729,polymer_20190326_3_PEG,Polymer Electrolyte,598.544242556,,,,,,,,,,,,
8678.0,lit_tr9640,,1.0,100.11906,0.000134081,20190326_3_LiPSBC,20190326_3_PEG,,,,,,30/70,,,,,,,10.1021/ma500146v,polymer_20190326_3_LiPSBC,co-Polymer,71216.26341719729,polymer_20190326_3_PEG,Polymer Electrolyte,598.544242556,,,,,,,,,,,,
8679.0,lit_tr9641,,1.0,90.62006,9.92439e-05,20190326_3_LiPSBC,20190326_3_PEG,,,,,,30/70,,,,,,,10.1021/ma500146v,polymer_20190326_3_LiPSBC,co-Polymer,71216.26341719729,polymer_20190326_3_PEG,Polymer Electrolyte,598.544242556,,,,,,,,,,,,
8680.0,lit_tr9642,,1.0,85.1954,7.59332e-05,20190326_3_LiPSBC,20190326_3_PEG,,,,,,30/70,,,,,,,10.1021/ma500146v,polymer_20190326_3_LiPSBC,co-Polymer,71216.26341719729,polymer_20190326_3_PEG,Polymer Electrolyte,598.544242556,,,,,,,,,,,,
8681.0,lit_tr9643,,1.0,79.9361,7.29733e-05,20190326_3_LiPSBC,20190326_3_PEG,,,,,,30/70,,,,,,,10.1021/ma500146v,polymer_20190326_3_LiPSBC,co-Polymer,71216.26341719729,polymer_20190326_3_PEG,Polymer Electrolyte,598.544242556,,,,,,,,,,,,
8682.0,lit_tr9644,,1.0,70.75268,5.26702e-05,20190326_3_LiPSBC,20190326_3_PEG,,,,,,30/70,,,,,,,10.1021/ma500146v,polymer_20190326_3_LiPSBC,co-Polymer,71216.26341719729,polymer_20190326_3_PEG,Polymer Electrolyte,598.544242556,,,,,,,,,,,,
8683.0,lit_tr9645,,1.0,67.86948,4.62547e-05,20190326_3_LiPSBC,20190326_3_PEG,,,,,,30/70,,,,,,,10.1021/ma500146v,polymer_20190326_3_LiPSBC,co-Polymer,71216.26341719729,polymer_20190326_3_PEG,Polymer Electrolyte,598.544242556,,,,,,,,,,,,
8684.0,lit_tr9646,,1.0,60.34515,3.73171e-05,20190326_3_LiPSBC,20190326_3_PEG,,,,,,30/70,,,,,,,10.1021/ma500146v,polymer_20190326_3_LiPSBC,co-Polymer,71216.26341719729,polymer_20190326_3_PEG,Polymer Electrolyte,598.544242556,,,,,,,,,,,,
8685.0,lit_tr9647,,1.0,57.83916,3.16616e-05,20190326_3_LiPSBC,20190326_3_PEG,,,,,,30/70,,,,,,,10.1021/ma500146v,polymer_20190326_3_LiPSBC,co-Polymer,71216.26341719729,polymer_20190326_3_PEG,Polymer Electrolyte,598.544242556,,,,,,,,,,,,
8686.0,lit_tr9648,,1.0,50.54742,2.45481e-05,20190326_3_LiPSBC,20190326_3_PEG,,,,,,30/70,,,,,,,10.1021/ma500146v,polymer_20190326_3_LiPSBC,co-Polymer,71216.26341719729,polymer_20190326_3_PEG,Polymer Electrolyte,598.544242556,,,,,,,,,,,,
8687.0,lit_tr9649,,1.0,46.09131,1.91187e-05,20190326_3_LiPSBC,20190326_3_PEG,,,,,,30/70,,,,,,,10.1021/ma500146v,polymer_20190326_3_LiPSBC,co-Polymer,71216.26341719729,polymer_20190326_3_PEG,Polymer Electrolyte,598.544242556,,,,,,,,,,,,
8688.0,lit_tr9650,,1.0,41.98176,1.53185e-05,20190326_3_LiPSBC,20190326_3_PEG,,,,,,30/70,,,,,,,10.1021/ma500146v,polymer_20190326_3_LiPSBC,co-Polymer,71216.26341719729,polymer_20190326_3_PEG,Polymer Electrolyte,598.544242556,,,,,,,,,,,,
8689.0,lit_tr9651,,1.0,38.01342,1.23816e-05,20190326_3_LiPSBC,20190326_3_PEG,,,,,,30/70,,,,,,,10.1021/ma500146v,polymer_20190326_3_LiPSBC,co-Polymer,71216.26341719729,polymer_20190326_3_PEG,Polymer Electrolyte,598.544242556,,,,,,,,,,,,
8690.0,lit_tr9652,,1.0,34.14482,1.0547e-05,20190326_3_LiPSBC,20190326_3_PEG,,,,,,30/70,,,,,,,10.1021/ma500146v,polymer_20190326_3_LiPSBC,co-Polymer,71216.26341719729,polymer_20190326_3_PEG,Polymer Electrolyte,598.544242556,,,,,,,,,,,,
8691.0,lit_tr9653,,1.0,30.12611,8.23606e-06,20190326_3_LiPSBC,20190326_3_PEG,,,,,,30/70,,,,,,,10.1021/ma500146v,polymer_20190326_3_LiPSBC,co-Polymer,71216.26341719729,polymer_20190326_3_PEG,Polymer Electrolyte,598.544242556,,,,,,,,,,,,
8692.0,lit_tr9654,,1.0,26.08271,6.22591e-06,20190326_3_LiPSBC,20190326_3_PEG,,,,,,30/70,,,,,,,10.1021/ma500146v,polymer_20190326_3_LiPSBC,co-Polymer,71216.26341719729,polymer_20190326_3_PEG,Polymer Electrolyte,598.544242556,,,,,,,,,,,,
8693.0,lit_tr9655,,1.0,22.65926,4.75794e-06,20190326_3_LiPSBC,20190326_3_PEG,,,,,,30/70,,,,,,,10.1021/ma500146v,polymer_20190326_3_LiPSBC,co-Polymer,71216.26341719729,polymer_20190326_3_PEG,Polymer Electrolyte,598.544242556,,,,,,,,,,,,
8694.0,lit_tr9656,,1.0,19.54994,4.32776e-06,20190326_3_LiPSBC,20190326_3_PEG,,,,,,30/70,,,,,,,10.1021/ma500146v,polymer_20190326_3_LiPSBC,co-Polymer,71216.26341719729,polymer_20190326_3_PEG,Polymer Electrolyte,598.544242556,,,,,,,,,,,,
8695.0,lit_tr9657,,1.0,15.52631,6.56851e-07,20190326_3_LiPSBC,20190326_3_PEG,,,,,,30/70,,,,,,,10.1021/ma500146v,polymer_20190326_3_LiPSBC,co-Polymer,71216.26341719729,polymer_20190326_3_PEG,Polymer Electrolyte,598.544242556,,,,,,,,,,,,
8696.0,lit_tr9658,,1.0,10.15062,4.89367e-10,20190326_3_LiPSBC,20190326_3_PEG,,,,,,30/70,,,,,,,10.1021/ma500146v,polymer_20190326_3_LiPSBC,co-Polymer,71216.26341719729,polymer_20190326_3_PEG,Polymer Electrolyte,598.544242556,,,,,,,,,,,,
8697.0,lit_tr9659,,1.0,5.07285,1.92448e-10,20190326_3_LiPSBC,20190326_3_PEG,,,,,,30/70,,,,,,,10.1021/ma500146v,polymer_20190326_3_LiPSBC,co-Polymer,71216.26341719729,polymer_20190326_3_PEG,Polymer Electrolyte,598.544242556,,,,,,,,,,,,
8698.0,lit_tr9660,,1.0,0.0827,9.08308e-11,20190326_3_LiPSBC,20190326_3_PEG,,,,,,30/70,,,,,,,10.1021/ma500146v,polymer_20190326_3_LiPSBC,co-Polymer,71216.26341719729,polymer_20190326_3_PEG,Polymer Electrolyte,598.544242556,,,,,,,,,,,,
8532.0,lit_tr9494,,1.0,5.2269,1.42464e-11,20190326_3_LiPSBC,,,,,,,,,,,,,,10.1021/ma500146v ,polymer_20190326_3_LiPSBC,co-Polymer,71216.26341719729,,,,,,,,,,,,,,,
8533.0,lit_tr9495,,1.0,9.60422,8.7538e-11,20190326_3_LiPSBC,,,,,,,,,,,,,,10.1021/ma500146v ,polymer_20190326_3_LiPSBC,co-Polymer,71216.26341719729,,,,,,,,,,,,,,,
1945.0,lit_tr1945,,1.0,90.22777,8.07938e-06,skn50,,,,,,1,,,,,,,,10.1038/NMAT3602,polymer_skn50,co-Polymer,39993.42242967911,,,,,,,,,,,,,,,
1946.0,lit_tr1946,,1.0,85.04595,7.73642e-06,skn50,,,,,,1,,,,,,,,10.1038/NMAT3602,polymer_skn50,co-Polymer,39993.42242967911,,,,,,,,,,,,,,,
1947.0,lit_tr1947,,1.0,80.43116,7.30167e-06,skn50,,,,,,1,,,,,,,,10.1038/NMAT3602,polymer_skn50,co-Polymer,39993.42242967911,,,,,,,,,,,,,,,
1948.0,lit_tr1948,,1.0,70.82926,6.99172e-06,skn50,,,,,,1,,,,,,,,10.1038/NMAT3602,polymer_skn50,co-Polymer,39993.42242967911,,,,,,,,,,,,,,,
1949.0,lit_tr1949,,1.0,64.63546,5.79363e-06,skn50,,,,,,1,,,,,,,,10.1038/NMAT3602,polymer_skn50,co-Polymer,39993.42242967911,,,,,,,,,,,,,,,
1950.0,lit_tr1950,,1.0,60.15334,5.0867e-06,skn50,,,,,,1,,,,,,,,10.1038/NMAT3602,polymer_skn50,co-Polymer,39993.42242967911,,,,,,,,,,,,,,,
1951.0,lit_tr1951,,1.0,54.8422,8.71656e-07,skn50,,,,,,1,,,,,,,,10.1038/NMAT3602,polymer_skn50,co-Polymer,39993.42242967911,,,,,,,,,,,,,,,
1952.0,lit_tr1952,,1.0,50.26129,1.96591e-07,skn50,,,,,,1,,,,,,,,10.1038/NMAT3602,polymer_skn50,co-Polymer,39993.42242967911,,,,,,,,,,,,,,,
1953.0,lit_tr1953,,1.0,89.25038,3.43022e-05,skn51,,,,,,1,,,,,,,,10.1038/NMAT3602,polymer_skn51,co-Polymer,44417.32524178985,,,,,,,,,,,,,,,
1954.0,lit_tr1954,,1.0,80.00984,2.42446e-05,skn51,,,,,,1,,,,,,,,10.1038/NMAT3602,polymer_skn51,co-Polymer,44417.32524178985,,,,,,,,,,,,,,,
1955.0,lit_tr1955,,1.0,75.2772,2.00901e-05,skn51,,,,,,1,,,,,,,,10.1038/NMAT3602,polymer_skn51,co-Polymer,44417.32524178985,,,,,,,,,,,,,,,
1956.0,lit_tr1956,,1.0,70.58983,1.81563e-05,skn51,,,,,,1,,,,,,,,10.1038/NMAT3602,polymer_skn51,co-Polymer,44417.32524178985,,,,,,,,,,,,,,,
1957.0,lit_tr1957,,1.0,64.63546,1.35968e-05,skn51,,,,,,1,,,,,,,,10.1038/NMAT3602,polymer_skn51,co-Polymer,44417.32524178985,,,,,,,,,,,,,,,
1958.0,lit_tr1958,,1.0,60.00354,1.07886e-05,skn51,,,,,,1,,,,,,,,10.1038/NMAT3602,polymer_skn51,co-Polymer,44417.32524178985,,,,,,,,,,,,,,,
1959.0,lit_tr1959,,1.0,54.8422,9.07014e-06,skn51,,,,,,1,,,,,,,,10.1038/NMAT3602,polymer_skn51,co-Polymer,44417.32524178985,,,,,,,,,,,,,,,
1960.0,lit_tr1960,,1.0,50.04973,5.64888e-07,skn51,,,,,,1,,,,,,,,10.1038/NMAT3602,polymer_skn51,co-Polymer,44417.32524178985,,,,,,,,,,,,,,,
1961.0,lit_tr1961,,1.0,45.25837,2.03092e-08,skn51,,,,,,1,,,,,,,,10.1038/NMAT3602,polymer_skn51,co-Polymer,44417.32524178985,,,,,,,,,,,,,,,
1962.0,lit_tr1962,,1.0,44.5758,2.59683e-08,skn52,,,,,,1,,,,,,,,10.1038/NMAT3602,polymer_skn52,co-Polymer,46313.2835898373,,,,,,,,,,,,,,,
1963.0,lit_tr1963,,1.0,49.90877,5.48786e-07,skn52,,,,,,1,,,,,,,,10.1038/NMAT3602,polymer_skn52,co-Polymer,46313.2835898373,,,,,,,,,,,,,,,
1964.0,lit_tr1964,,1.0,54.8422,7.62537e-06,skn52,,,,,,1,,,,,,,,10.1038/NMAT3602,polymer_skn52,co-Polymer,46313.2835898373,,,,,,,,,,,,,,,
1965.0,lit_tr1965,,1.0,59.92864,9.75014e-06,skn52,,,,,,1,,,,,,,,10.1038/NMAT3602,polymer_skn52,co-Polymer,46313.2835898373,,,,,,,,,,,,,,,
1966.0,lit_tr1966,,1.0,65.32981,1.2467e-05,skn52,,,,,,1,,,,,,,,10.1038/NMAT3602,polymer_skn52,co-Polymer,46313.2835898373,,,,,,,,,,,,,,,
1967.0,lit_tr1967,,1.0,69.79447,1.48291e-05,skn52,,,,,,1,,,,,,,,10.1038/NMAT3602,polymer_skn52,co-Polymer,46313.2835898373,,,,,,,,,,,,,,,
1968.0,lit_tr1968,,1.0,75.68717,1.84207e-05,skn52,,,,,,1,,,,,,,,10.1038/NMAT3602,polymer_skn52,co-Polymer,46313.2835898373,,,,,,,,,,,,,,,
1969.0,lit_tr1969,,1.0,79.92568,2.42446e-05,skn52,,,,,,1,,,,,,,,10.1038/NMAT3602,polymer_skn52,co-Polymer,46313.2835898373,,,,,,,,,,,,,,,
1970.0,lit_tr1970,,1.0,89.33905,3.33245e-05,skn52,,,,,,1,,,,,,,,10.1038/NMAT3602,polymer_skn52,co-Polymer,46313.2835898373,,,,,,,,,,,,,,,
1971.0,lit_tr1971,,1.0,89.7828,1.8689e-05,skn53,,,,,,1,,,,,,,,10.1038/NMAT3602,polymer_skn53,co-Polymer,52633.14474999551,,,,,,,,,,,,,,,
1972.0,lit_tr1972,,1.0,85.04595,1.66475e-05,skn53,,,,,,1,,,,,,,,10.1038/NMAT3602,polymer_skn53,co-Polymer,52633.14474999551,,,,,,,,,,,,,,,
1973.0,lit_tr1973,,1.0,79.84168,1.26486e-05,skn53,,,,,,1,,,,,,,,10.1038/NMAT3602,polymer_skn53,co-Polymer,52633.14474999551,,,,,,,,,,,,,,,
1974.0,lit_tr1974,,1.0,74.70464,1.03307e-05,skn53,,,,,,1,,,,,,,,10.1038/NMAT3602,polymer_skn53,co-Polymer,52633.14474999551,,,,,,,,,,,,,,,
1975.0,lit_tr1975,,1.0,69.63577,7.96341e-06,skn53,,,,,,1,,,,,,,,10.1038/NMAT3602,polymer_skn53,co-Polymer,52633.14474999551,,,,,,,,,,,,,,,
1976.0,lit_tr1976,,1.0,65.17532,6.05048e-06,skn53,,,,,,1,,,,,,,,10.1038/NMAT3602,polymer_skn53,co-Polymer,52633.14474999551,,,,,,,,,,,,,,,
1977.0,lit_tr1977,,1.0,59.55474,4.73194e-06,skn53,,,,,,1,,,,,,,,10.1038/NMAT3602,polymer_skn53,co-Polymer,52633.14474999551,,,,,,,,,,,,,,,
1978.0,lit_tr1978,,1.0,54.98749,3.2965e-06,skn53,,,,,,1,,,,,,,,10.1038/NMAT3602,polymer_skn53,co-Polymer,52633.14474999551,,,,,,,,,,,,,,,
1979.0,lit_tr1979,,1.0,50.26129,2.10567e-06,skn53,,,,,,1,,,,,,,,10.1038/NMAT3602,polymer_skn53,co-Polymer,52633.14474999551,,,,,,,,,,,,,,,
1980.0,lit_tr1980,,1.0,45.4638,9.64497e-07,skn53,,,,,,1,,,,,,,,10.1038/NMAT3602,polymer_skn53,co-Polymer,52633.14474999551,,,,,,,,,,,,,,,
1981.0,lit_tr1981,,1.0,44.5758,3.40551e-07,skn54,,,,,,1,,,,,,,,10.1038/NMAT3602,polymer_skn54,co-Polymer,63376.908722264445,,,,,,,,,,,,,,,
1982.0,lit_tr1982,,1.0,49.97924,5.56779e-07,skn54,,,,,,1,,,,,,,,10.1038/NMAT3602,polymer_skn54,co-Polymer,63376.908722264445,,,,,,,,,,,,,,,
1983.0,lit_tr1983,,1.0,54.91483,9.23556e-07,skn54,,,,,,1,,,,,,,,10.1038/NMAT3602,polymer_skn54,co-Polymer,63376.908722264445,,,,,,,,,,,,,,,
1984.0,lit_tr1984,,1.0,59.92864,1.46692e-06,skn54,,,,,,1,,,,,,,,10.1038/NMAT3602,polymer_skn54,co-Polymer,63376.908722264445,,,,,,,,,,,,,,,
1985.0,lit_tr1985,,1.0,64.71249,1.95882e-06,skn54,,,,,,1,,,,,,,,10.1038/NMAT3602,polymer_skn54,co-Polymer,63376.908722264445,,,,,,,,,,,,,,,
1986.0,lit_tr1986,,1.0,69.87375,2.89426e-06,skn54,,,,,,1,,,,,,,,10.1038/NMAT3602,polymer_skn54,co-Polymer,63376.908722264445,,,,,,,,,,,,,,,
1987.0,lit_tr1987,,1.0,75.03153,4.03613e-06,skn54,,,,,,1,,,,,,,,10.1038/NMAT3602,polymer_skn54,co-Polymer,63376.908722264445,,,,,,,,,,,,,,,
1988.0,lit_tr1988,,1.0,79.58953,5.31221e-06,skn54,,,,,,1,,,,,,,,10.1038/NMAT3602,polymer_skn54,co-Polymer,63376.908722264445,,,,,,,,,,,,,,,
1989.0,lit_tr1989,,1.0,85.04595,8.07938e-06,skn54,,,,,,1,,,,,,,,10.1038/NMAT3602,polymer_skn54,co-Polymer,63376.908722264445,,,,,,,,,,,,,,,
1990.0,lit_tr1990,,1.0,89.42764,9.61019e-06,skn54,,,,,,1,,,,,,,,10.1038/NMAT3602,polymer_skn54,co-Polymer,63376.908722264445,,,,,,,,,,,,,,,
6963.0,lit_tr7925,,1.0,20.0,0.00214,LiTDI,BMIMTDI,,,,,0.0236347358997314/0.976365264100269,,,,,,,,10.1038/srep35587,FC(C1=NC(C#N)=C([N-]1)C#N)(F)F,Li Salt,192.029,polymer_BMIMTDI,Ionic Liquid,324.13102914,,,,,,,,,,,,
6964.0,lit_tr7926,,1.0,20.0,0.00129,LiTDI,BMIMTDI,,,,,0.0354521038495971/0.964547896150403,,,,,,,,10.1038/srep35587,FC(C1=NC(C#N)=C([N-]1)C#N)(F)F,Li Salt,192.029,polymer_BMIMTDI,Ionic Liquid,324.13102914,,,,,,,,,,,,
6965.0,lit_tr7927,,1.0,20.0,0.00141,LiTDI,BMIMTDI,,,,,0.0483437779767233/0.951656222023277,,,,,,,,10.1038/srep35587,FC(C1=NC(C#N)=C([N-]1)C#N)(F)F,Li Salt,192.029,polymer_BMIMTDI,Ionic Liquid,324.13102914,,,,,,,,,,,,
6966.0,lit_tr7928,,1.0,20.0,0.00137,LiTDI,BMIMTDI,,,,,0.0741271262309758/0.925872873769024,,,,,,,,10.1038/srep35587,FC(C1=NC(C#N)=C([N-]1)C#N)(F)F,Li Salt,192.029,polymer_BMIMTDI,Ionic Liquid,324.13102914,,,,,,,,,,,,
6967.0,lit_tr7929,,1.0,20.0,0.000662848,LiTDI,BMIMTDI,,,,,0.12461951656222/0.87538048343778,,,,,,,,10.1038/srep35587,FC(C1=NC(C#N)=C([N-]1)C#N)(F)F,Li Salt,192.029,polymer_BMIMTDI,Ionic Liquid,324.13102914,,,,,,,,,,,,
6968.0,lit_tr7930,,1.0,20.0,0.000589198,LiTDI,BMIMTDI,,,,,0.149865711727842/0.850134288272158,,,,,,,,10.1038/srep35587,FC(C1=NC(C#N)=C([N-]1)C#N)(F)F,Li Salt,192.029,polymer_BMIMTDI,Ionic Liquid,324.13102914,,,,,,,,,,,,
6969.0,lit_tr7931,,1.0,20.0,0.00373,LiTDI,Triglyme,BMIMTDI,,,,0.0230975828111011/0.129346463742166/0.976902417188899,,,,,,,,10.1038/srep35587,FC(C1=NC(C#N)=C([N-]1)C#N)(F)F,Li Salt,192.029,COCCOCCOCCOC,Electrolyte,178.22799999999998,polymer_BMIMTDI,Ionic Liquid,324.13102914,,,,,,,,,
6970.0,lit_tr7932,,1.0,20.0,0.00319,LiTDI,Triglyme,BMIMTDI,,,,0.0381378692927484/0.213572068039391/0.961862130707252,,,,,,,,10.1038/srep35587,FC(C1=NC(C#N)=C([N-]1)C#N)(F)F,Li Salt,192.029,COCCOCCOCCOC,Electrolyte,178.22799999999998,polymer_BMIMTDI,Ionic Liquid,324.13102914,,,,,,,,,
6971.0,lit_tr7933,,1.0,20.0,0.0034,LiTDI,Triglyme,BMIMTDI,,,,0.0488809310653536/0.27373321396598/0.951119068934646,,,,,,,,10.1038/srep35587,FC(C1=NC(C#N)=C([N-]1)C#N)(F)F,Li Salt,192.029,COCCOCCOCCOC,Electrolyte,178.22799999999998,polymer_BMIMTDI,Ionic Liquid,324.13102914,,,,,,,,,
6972.0,lit_tr7934,,1.0,20.0,0.0039,LiTDI,Triglyme,BMIMTDI,,,,0.0762757385854968/0.427144136078782/0.923724261414503,,,,,,,,10.1038/srep35587,FC(C1=NC(C#N)=C([N-]1)C#N)(F)F,Li Salt,192.029,COCCOCCOCCOC,Electrolyte,178.22799999999998,polymer_BMIMTDI,Ionic Liquid,324.13102914,,,,,,,,,
6973.0,lit_tr7935,,1.0,20.0,0.00314,LiTDI,Triglyme,BMIMTDI,,,,0.100447627573858/0.562506714413605/0.899552372426142,,,,,,,,10.1038/srep35587,FC(C1=NC(C#N)=C([N-]1)C#N)(F)F,Li Salt,192.029,COCCOCCOCCOC,Electrolyte,178.22799999999998,polymer_BMIMTDI,Ionic Liquid,324.13102914,,,,,,,,,
6974.0,lit_tr7936,,1.0,20.0,0.00306,LiTDI,Triglyme,BMIMTDI,,,,0.12515666965085/0.70087735004476/0.87484333034915,,,,,,,,10.1038/srep35587,FC(C1=NC(C#N)=C([N-]1)C#N)(F)F,Li Salt,192.029,COCCOCCOCCOC,Electrolyte,178.22799999999998,polymer_BMIMTDI,Ionic Liquid,324.13102914,,,,,,,,,
6975.0,lit_tr7937,,1.0,20.0,0.00374,LiTDI,Triglyme,BMIMTDI,,,,0.149865711727842/0.839247985675915/0.850134288272158,,,,,,,,10.1038/srep35587,FC(C1=NC(C#N)=C([N-]1)C#N)(F)F,Li Salt,192.029,COCCOCCOCCOC,Electrolyte,178.22799999999998,polymer_BMIMTDI,Ionic Liquid,324.13102914,,,,,,,,,
6976.0,lit_tr7938,,1.0,20.0,0.00354,LiTDI,Triglyme,BMIMTDI,,,,0.201432408236347/1.12802148612354/0.798567591763653,,,,,,,,10.1038/srep35587,FC(C1=NC(C#N)=C([N-]1)C#N)(F)F,Li Salt,192.029,COCCOCCOCCOC,Electrolyte,178.22799999999998,polymer_BMIMTDI,Ionic Liquid,324.13102914,,,,,,,,,
6977.0,lit_tr7939,,1.0,20.0,0.00432,LiTDI,Triglyme,BMIMTDI,,,,0.300268576544315/1.68150402864816/0.699731423455685,,,,,,,,10.1038/srep35587,FC(C1=NC(C#N)=C([N-]1)C#N)(F)F,Li Salt,192.029,COCCOCCOCCOC,Electrolyte,178.22799999999998,polymer_BMIMTDI,Ionic Liquid,324.13102914,,,,,,,,,
6978.0,lit_tr7940,,1.0,20.0,0.00426,LiTDI,Triglyme,BMIMTDI,,,,0.401253357206803/2.2470188003581/0.598746642793197,,,,,,,,10.1038/srep35587,FC(C1=NC(C#N)=C([N-]1)C#N)(F)F,Li Salt,192.029,COCCOCCOCCOC,Electrolyte,178.22799999999998,polymer_BMIMTDI,Ionic Liquid,324.13102914,,,,,,,,,
6979.0,lit_tr7941,,1.0,20.0,0.00373,LiTDI,Triglyme,BMIMTDI,,,,0.502775290957923/2.81554162936437/0.497224709042077,,,,,,,,10.1038/srep35587,FC(C1=NC(C#N)=C([N-]1)C#N)(F)F,Li Salt,192.029,COCCOCCOCCOC,Electrolyte,178.22799999999998,polymer_BMIMTDI,Ionic Liquid,324.13102914,,,,,,,,,
6980.0,lit_tr7942,,1.0,20.0,0.00253,LiTDI,Triglyme,BMIMTDI,,,,0.0247090420769919/0.0494180841539838/0.975290957923008,,,,,,,,10.1038/srep35587,FC(C1=NC(C#N)=C([N-]1)C#N)(F)F,Li Salt,192.029,COCCOCCOCCOC,Electrolyte,178.22799999999998,polymer_BMIMTDI,Ionic Liquid,324.13102914,,,,,,,,,
6981.0,lit_tr7943,,1.0,20.0,0.00241,LiTDI,Triglyme,BMIMTDI,,,,0.0370635631154879/0.0741271262309758/0.962936436884512,,,,,,,,10.1038/srep35587,FC(C1=NC(C#N)=C([N-]1)C#N)(F)F,Li Salt,192.029,COCCOCCOCCOC,Electrolyte,178.22799999999998,polymer_BMIMTDI,Ionic Liquid,324.13102914,,,,,,,,,
6982.0,lit_tr7944,,1.0,20.0,0.00198,LiTDI,Triglyme,BMIMTDI,,,,0.0494180841539839/0.0988361683079678/0.950581915846016,,,,,,,,10.1038/srep35587,FC(C1=NC(C#N)=C([N-]1)C#N)(F)F,Li Salt,192.029,COCCOCCOCCOC,Electrolyte,178.22799999999998,polymer_BMIMTDI,Ionic Liquid,324.13102914,,,,,,,,,
6983.0,lit_tr7945,,1.0,20.0,0.00194,LiTDI,Triglyme,BMIMTDI,,,,0.0977618621307072/0.195523724261414/0.902238137869293,,,,,,,,10.1038/srep35587,FC(C1=NC(C#N)=C([N-]1)C#N)(F)F,Li Salt,192.029,COCCOCCOCCOC,Electrolyte,178.22799999999998,polymer_BMIMTDI,Ionic Liquid,324.13102914,,,,,,,,,
6984.0,lit_tr7946,,1.0,20.0,0.00199,LiTDI,Triglyme,BMIMTDI,,,,0.12461951656222/0.24923903312444/0.87538048343778,,,,,,,,10.1038/srep35587,FC(C1=NC(C#N)=C([N-]1)C#N)(F)F,Li Salt,192.029,COCCOCCOCCOC,Electrolyte,178.22799999999998,polymer_BMIMTDI,Ionic Liquid,324.13102914,,,,,,,,,
6985.0,lit_tr7947,,1.0,20.0,0.00174,LiTDI,Triglyme,BMIMTDI,,,,0.149865711727842/0.299731423455684/0.850134288272158,,,,,,,,10.1038/srep35587,FC(C1=NC(C#N)=C([N-]1)C#N)(F)F,Li Salt,192.029,COCCOCCOCCOC,Electrolyte,178.22799999999998,polymer_BMIMTDI,Ionic Liquid,324.13102914,,,,,,,,,
6986.0,lit_tr7948,,1.0,20.0,0.00179,LiTDI,Triglyme,BMIMTDI,,,,0.198209489704565/0.39641897940913/0.801790510295435,,,,,,,,10.1038/srep35587,FC(C1=NC(C#N)=C([N-]1)C#N)(F)F,Li Salt,192.029,COCCOCCOCCOC,Electrolyte,178.22799999999998,polymer_BMIMTDI,Ionic Liquid,324.13102914,,,,,,,,,
6987.0,lit_tr7949,,1.0,20.0,0.00123,LiTDI,Triglyme,BMIMTDI,,,,0.300805729632945/0.60161145926589/0.699194270367055,,,,,,,,10.1038/srep35587,FC(C1=NC(C#N)=C([N-]1)C#N)(F)F,Li Salt,192.029,COCCOCCOCCOC,Electrolyte,178.22799999999998,polymer_BMIMTDI,Ionic Liquid,324.13102914,,,,,,,,,
6988.0,lit_tr7950,,1.0,20.0,0.00149,LiTDI,Triglyme,BMIMTDI,,,,0.400179051029543/0.800358102059086/0.599820948970457,,,,,,,,10.1038/srep35587,FC(C1=NC(C#N)=C([N-]1)C#N)(F)F,Li Salt,192.029,COCCOCCOCCOC,Electrolyte,178.22799999999998,polymer_BMIMTDI,Ionic Liquid,324.13102914,,,,,,,,,
6989.0,lit_tr7951,,1.0,20.0,0.00155,LiTDI,Triglyme,BMIMTDI,,,,0.501700984780662/1.00340196956132/0.498299015219338,,,,,,,,10.1038/srep35587,FC(C1=NC(C#N)=C([N-]1)C#N)(F)F,Li Salt,192.029,COCCOCCOCCOC,Electrolyte,178.22799999999998,polymer_BMIMTDI,Ionic Liquid,324.13102914,,,,,,,,,
6990.0,lit_tr7952,,1.0,20.0,0.00285,LiTDI,Tetraglyme,BMIMTDI,,,,0.0102059086839749/0.0459265890778871/0.989794091316025,,,,,,,,10.1038/srep35587,FC(C1=NC(C#N)=C([N-]1)C#N)(F)F,Li Salt,192.029,COCCOCCOCCOCCOC,Electrolyte,222.28099999999995,polymer_BMIMTDI,Ionic Liquid,324.13102914,,,,,,,,,
6991.0,lit_tr7953,,1.0,20.0,0.00272,LiTDI,Tetraglyme,BMIMTDI,,,,0.0386750223813786/0.174037600716204/0.961324977618621,,,,,,,,10.1038/srep35587,FC(C1=NC(C#N)=C([N-]1)C#N)(F)F,Li Salt,192.029,COCCOCCOCCOCCOC,Electrolyte,222.28099999999995,polymer_BMIMTDI,Ionic Liquid,324.13102914,,,,,,,,,
6992.0,lit_tr7954,,1.0,20.0,0.00229,LiTDI,Tetraglyme,BMIMTDI,,,,0.0510295434198746/0.229632945389436/0.948970456580125,,,,,,,,10.1038/srep35587,FC(C1=NC(C#N)=C([N-]1)C#N)(F)F,Li Salt,192.029,COCCOCCOCCOCCOC,Electrolyte,222.28099999999995,polymer_BMIMTDI,Ionic Liquid,324.13102914,,,,,,,,,
6993.0,lit_tr7955,,1.0,20.0,0.00255,LiTDI,Tetraglyme,BMIMTDI,,,,0.0730528200537153/0.328737690241719/0.926947179946285,,,,,,,,10.1038/srep35587,FC(C1=NC(C#N)=C([N-]1)C#N)(F)F,Li Salt,192.029,COCCOCCOCCOCCOC,Electrolyte,222.28099999999995,polymer_BMIMTDI,Ionic Liquid,324.13102914,,,,,,,,,
6994.0,lit_tr7956,,1.0,20.0,0.00163,LiTDI,Tetraglyme,BMIMTDI,,,,0.0999104744852282/0.449597135183527/0.900089525514772,,,,,,,,10.1038/srep35587,FC(C1=NC(C#N)=C([N-]1)C#N)(F)F,Li Salt,192.029,COCCOCCOCCOCCOC,Electrolyte,222.28099999999995,polymer_BMIMTDI,Ionic Liquid,324.13102914,,,,,,,,,
