Repository: spark8ku/HPG

# HPG-GAT: Hierarchical Polymer Graph-based Model for Ionic Conductivity Prediction

This repository provides:

- Preprocessed dataset used for training and evaluation
- Preprocessed Hierarchical Polymer Graph (HPG) representations of polymer electrolytes
- Scripts for loading and using the data

The original raw dataset can be found at:  
👉 https://github.com/KanHatakeyama/ion_predictor

File: data/processed_electrolytes.csv (part 32 of 39)
ID,title,subtitle,tags,Temperature,Conductivity,component1,component2,component3,component4,component5,component6,mol_ratio,wt_ratio,melting_temp,inorg_name,inorg_contain_ratio(wt),crystallinity,Tg,mp,reference,smiles1,type1,Mw1,smiles2,type2,Mw2,smiles3,type3,Mw3,smiles4,type4,Mw4,smiles5,type5,Mw5,smiles6,type6,Mw6
6995.0,lit_tr7957,,1.0,20.0,0.00408,LiTDI,Tetraglyme,BMIMTDI,,,,0.198746642793196/0.894359892569382/0.801253357206804,,,,,,,,10.1038/srep35587,FC(C1=NC(C#N)=C([N-]1)C#N)(F)F,Li Salt,192.029,COCCOCCOCCOCCOC,Electrolyte,222.28099999999995,polymer_BMIMTDI,Ionic Liquid,324.13102914,,,,,,,,,
6996.0,lit_tr7958,,1.0,20.0,0.00371,LiTDI,Tetraglyme,BMIMTDI,,,,0.301342882721575/1.35604297224709/0.698657117278425,,,,,,,,10.1038/srep35587,FC(C1=NC(C#N)=C([N-]1)C#N)(F)F,Li Salt,192.029,COCCOCCOCCOCCOC,Electrolyte,222.28099999999995,polymer_BMIMTDI,Ionic Liquid,324.13102914,,,,,,,,,
6997.0,lit_tr7959,,1.0,20.0,0.00327,LiTDI,Tetraglyme,BMIMTDI,,,,0.399641897940913/1.79838854073411/0.600358102059087,,,,,,,,10.1038/srep35587,FC(C1=NC(C#N)=C([N-]1)C#N)(F)F,Li Salt,192.029,COCCOCCOCCOCCOC,Electrolyte,222.28099999999995,polymer_BMIMTDI,Ionic Liquid,324.13102914,,,,,,,,,
6998.0,lit_tr7960,,1.0,20.0,0.00265,LiTDI,Tetraglyme,BMIMTDI,,,,0.501163831692032/2.25523724261414/0.498836168307968,,,,,,,,10.1038/srep35587,FC(C1=NC(C#N)=C([N-]1)C#N)(F)F,Li Salt,192.029,COCCOCCOCCOCCOC,Electrolyte,222.28099999999995,polymer_BMIMTDI,Ionic Liquid,324.13102914,,,,,,,,,
6999.0,lit_tr7961,,1.0,20.0,0.00226,LiTDI,Tetraglyme,BMIMTDI,,,,0.0123545210384959/0.0247090420769918/0.987645478961504,,,,,,,,10.1038/srep35587,FC(C1=NC(C#N)=C([N-]1)C#N)(F)F,Li Salt,192.029,COCCOCCOCCOCCOC,Electrolyte,222.28099999999995,polymer_BMIMTDI,Ionic Liquid,324.13102914,,,,,,,,,
7000.0,lit_tr7962,,1.0,20.0,0.00237,LiTDI,Tetraglyme,BMIMTDI,,,,0.0236347358997314/0.0472694717994628/0.976365264100269,,,,,,,,10.1038/srep35587,FC(C1=NC(C#N)=C([N-]1)C#N)(F)F,Li Salt,192.029,COCCOCCOCCOCCOC,Electrolyte,222.28099999999995,polymer_BMIMTDI,Ionic Liquid,324.13102914,,,,,,,,,
7001.0,lit_tr7963,,1.0,20.0,0.00208,LiTDI,Tetraglyme,BMIMTDI,,,,0.0376007162041181/0.0752014324082362/0.962399283795882,,,,,,,,10.1038/srep35587,FC(C1=NC(C#N)=C([N-]1)C#N)(F)F,Li Salt,192.029,COCCOCCOCCOCCOC,Electrolyte,222.28099999999995,polymer_BMIMTDI,Ionic Liquid,324.13102914,,,,,,,,,
7002.0,lit_tr7964,,1.0,20.0,0.00211,LiTDI,Tetraglyme,BMIMTDI,,,,0.0504923903312444/0.100984780662489/0.949507609668756,,,,,,,,10.1038/srep35587,FC(C1=NC(C#N)=C([N-]1)C#N)(F)F,Li Salt,192.029,COCCOCCOCCOCCOC,Electrolyte,222.28099999999995,polymer_BMIMTDI,Ionic Liquid,324.13102914,,,,,,,,,
7003.0,lit_tr7965,,1.0,20.0,0.00235,LiTDI,Tetraglyme,BMIMTDI,,,,0.074664279319606/0.149328558639212/0.925335720680394,,,,,,,,10.1038/srep35587,FC(C1=NC(C#N)=C([N-]1)C#N)(F)F,Li Salt,192.029,COCCOCCOCCOCCOC,Electrolyte,222.28099999999995,polymer_BMIMTDI,Ionic Liquid,324.13102914,,,,,,,,,
7004.0,lit_tr7966,,1.0,20.0,0.00231,LiTDI,Tetraglyme,BMIMTDI,,,,0.099373321396598/0.198746642793196/0.900626678603402,,,,,,,,10.1038/srep35587,FC(C1=NC(C#N)=C([N-]1)C#N)(F)F,Li Salt,192.029,COCCOCCOCCOCCOC,Electrolyte,222.28099999999995,polymer_BMIMTDI,Ionic Liquid,324.13102914,,,,,,,,,
7005.0,lit_tr7967,,1.0,20.0,0.00195,LiTDI,Tetraglyme,BMIMTDI,,,,0.124082363473589/0.248164726947178/0.875917636526411,,,,,,,,10.1038/srep35587,FC(C1=NC(C#N)=C([N-]1)C#N)(F)F,Li Salt,192.029,COCCOCCOCCOCCOC,Electrolyte,222.28099999999995,polymer_BMIMTDI,Ionic Liquid,324.13102914,,,,,,,,,
7006.0,lit_tr7968,,1.0,20.0,0.00261,LiTDI,Tetraglyme,BMIMTDI,,,,0.150940017905102/0.301880035810204/0.849059982094898,,,,,,,,10.1038/srep35587,FC(C1=NC(C#N)=C([N-]1)C#N)(F)F,Li Salt,192.029,COCCOCCOCCOCCOC,Electrolyte,222.28099999999995,polymer_BMIMTDI,Ionic Liquid,324.13102914,,,,,,,,,
7007.0,lit_tr7969,,1.0,20.0,0.00189,LiTDI,Tetraglyme,BMIMTDI,,,,0.198746642793196/0.397493285586392/0.801253357206804,,,,,,,,10.1038/srep35587,FC(C1=NC(C#N)=C([N-]1)C#N)(F)F,Li Salt,192.029,COCCOCCOCCOCCOC,Electrolyte,222.28099999999995,polymer_BMIMTDI,Ionic Liquid,324.13102914,,,,,,,,,
7008.0,lit_tr7970,,1.0,20.0,0.00192,LiTDI,Tetraglyme,BMIMTDI,,,,0.301342882721575/0.60268576544315/0.698657117278425,,,,,,,,10.1038/srep35587,FC(C1=NC(C#N)=C([N-]1)C#N)(F)F,Li Salt,192.029,COCCOCCOCCOCCOC,Electrolyte,222.28099999999995,polymer_BMIMTDI,Ionic Liquid,324.13102914,,,,,,,,,
7009.0,lit_tr7971,,1.0,20.0,0.00196,LiTDI,Tetraglyme,BMIMTDI,,,,0.400179051029543/0.800358102059086/0.599820948970457,,,,,,,,10.1038/srep35587,FC(C1=NC(C#N)=C([N-]1)C#N)(F)F,Li Salt,192.029,COCCOCCOCCOCCOC,Electrolyte,222.28099999999995,polymer_BMIMTDI,Ionic Liquid,324.13102914,,,,,,,,,
7010.0,lit_tr7972,,1.0,20.0,0.00238,LiTDI,Tetraglyme,BMIMTDI,,,,0.0102059086839749/0.0204118173679498/0.989794091316025,,,,,,,,10.1038/srep35587,FC(C1=NC(C#N)=C([N-]1)C#N)(F)F,Li Salt,192.029,COCCOCCOCCOCCOC,Electrolyte,222.28099999999995,polymer_BMIMTDI,Ionic Liquid,324.13102914,,,,,,,,,
7011.0,lit_tr7973,,1.0,20.0,0.00205,LiTDI,Tetraglyme,BMIMTDI,,,,0.0225604297224708/0.0451208594449416/0.977439570277529,,,,,,,,10.1038/srep35587,FC(C1=NC(C#N)=C([N-]1)C#N)(F)F,Li Salt,192.029,COCCOCCOCCOCCOC,Electrolyte,222.28099999999995,polymer_BMIMTDI,Ionic Liquid,324.13102914,,,,,,,,,
7012.0,lit_tr7974,,1.0,20.0,0.00248,LiTDI,Tetraglyme,BMIMTDI,,,,0.0392121754700089/0.0784243509400178/0.960787824529991,,,,,,,,10.1038/srep35587,FC(C1=NC(C#N)=C([N-]1)C#N)(F)F,Li Salt,192.029,COCCOCCOCCOCCOC,Electrolyte,222.28099999999995,polymer_BMIMTDI,Ionic Liquid,324.13102914,,,,,,,,,
7013.0,lit_tr7975,,1.0,20.0,0.00196,LiTDI,Tetraglyme,BMIMTDI,,,,0.0494180841539839/0.0988361683079678/0.950581915846016,,,,,,,,10.1038/srep35587,FC(C1=NC(C#N)=C([N-]1)C#N)(F)F,Li Salt,192.029,COCCOCCOCCOCCOC,Electrolyte,222.28099999999995,polymer_BMIMTDI,Ionic Liquid,324.13102914,,,,,,,,,
7014.0,lit_tr7976,,1.0,20.0,0.002,LiTDI,Tetraglyme,BMIMTDI,,,,0.074664279319606/0.149328558639212/0.925335720680394,,,,,,,,10.1038/srep35587,FC(C1=NC(C#N)=C([N-]1)C#N)(F)F,Li Salt,192.029,COCCOCCOCCOCCOC,Electrolyte,222.28099999999995,polymer_BMIMTDI,Ionic Liquid,324.13102914,,,,,,,,,
7015.0,lit_tr7977,,1.0,20.0,0.00105,LiTDI,Tetraglyme,BMIMTDI,,,,0.0988361683079677/0.197672336615935/0.901163831692032,,,,,,,,10.1038/srep35587,FC(C1=NC(C#N)=C([N-]1)C#N)(F)F,Li Salt,192.029,COCCOCCOCCOCCOC,Electrolyte,222.28099999999995,polymer_BMIMTDI,Ionic Liquid,324.13102914,,,,,,,,,
7016.0,lit_tr7978,,1.0,20.0,0.00153,LiTDI,Tetraglyme,BMIMTDI,,,,0.124082363473589/0.248164726947178/0.875917636526411,,,,,,,,10.1038/srep35587,FC(C1=NC(C#N)=C([N-]1)C#N)(F)F,Li Salt,192.029,COCCOCCOCCOCCOC,Electrolyte,222.28099999999995,polymer_BMIMTDI,Ionic Liquid,324.13102914,,,,,,,,,
7017.0,lit_tr7979,,1.0,20.0,0.000949264,LiTDI,Tetraglyme,BMIMTDI,,,,0.150940017905102/0.301880035810204/0.849059982094898,,,,,,,,10.1038/srep35587,FC(C1=NC(C#N)=C([N-]1)C#N)(F)F,Li Salt,192.029,COCCOCCOCCOCCOC,Electrolyte,222.28099999999995,polymer_BMIMTDI,Ionic Liquid,324.13102914,,,,,,,,,
7018.0,lit_tr7980,,1.0,20.0,0.000752864,LiTDI,Tetraglyme,BMIMTDI,,,,0.200895255147717/0.401790510295434/0.799104744852283,,,,,,,,10.1038/srep35587,FC(C1=NC(C#N)=C([N-]1)C#N)(F)F,Li Salt,192.029,COCCOCCOCCOCCOC,Electrolyte,222.28099999999995,polymer_BMIMTDI,Ionic Liquid,324.13102914,,,,,,,,,
7019.0,lit_tr7981,,1.0,20.0,0.000597381,LiTDI,Tetraglyme,BMIMTDI,,,,0.299731423455684/0.599462846911368/0.700268576544316,,,,,,,,10.1038/srep35587,FC(C1=NC(C#N)=C([N-]1)C#N)(F)F,Li Salt,192.029,COCCOCCOCCOCCOC,Electrolyte,222.28099999999995,polymer_BMIMTDI,Ionic Liquid,324.13102914,,,,,,,,,
7020.0,lit_tr7982,,1.0,20.0,0.000441899,LiTDI,Tetraglyme,BMIMTDI,,,,0.400179051029543/0.800358102059086/0.599820948970457,,,,,,,,10.1038/srep35587,FC(C1=NC(C#N)=C([N-]1)C#N)(F)F,Li Salt,192.029,COCCOCCOCCOCCOC,Electrolyte,222.28099999999995,polymer_BMIMTDI,Ionic Liquid,324.13102914,,,,,,,,,
7021.0,lit_tr7983,,1.0,20.0,0.000425532,LiTDI,Tetraglyme,BMIMTDI,,,,0.501163831692032/1.00232766338406/0.498836168307968,,,,,,,,10.1038/srep35587,FC(C1=NC(C#N)=C([N-]1)C#N)(F)F,Li Salt,192.029,COCCOCCOCCOCCOC,Electrolyte,222.28099999999995,polymer_BMIMTDI,Ionic Liquid,324.13102914,,,,,,,,,
7022.0,lit_tr7984,,1.0,69.97276,0.0062,LiTDI,BMIMTDI,,,,,0.15/0.85,,,,,,,,10.1038/srep35587,FC(C1=NC(C#N)=C([N-]1)C#N)(F)F,Li Salt,192.029,polymer_BMIMTDI,Ionic Liquid,324.13102914,,,,,,,,,,,,
7023.0,lit_tr7985,,1.0,60.2107,0.0043,LiTDI,BMIMTDI,,,,,0.15/0.85,,,,,,,,10.1038/srep35587,FC(C1=NC(C#N)=C([N-]1)C#N)(F)F,Li Salt,192.029,polymer_BMIMTDI,Ionic Liquid,324.13102914,,,,,,,,,,,,
7024.0,lit_tr7986,,1.0,49.48191,0.00294,LiTDI,BMIMTDI,,,,,0.15/0.85,,,,,,,,10.1038/srep35587,FC(C1=NC(C#N)=C([N-]1)C#N)(F)F,Li Salt,192.029,polymer_BMIMTDI,Ionic Liquid,324.13102914,,,,,,,,,,,,
7025.0,lit_tr7987,,1.0,40.07327,0.00191,LiTDI,BMIMTDI,,,,,0.15/0.85,,,,,,,,10.1038/srep35587,FC(C1=NC(C#N)=C([N-]1)C#N)(F)F,Li Salt,192.029,polymer_BMIMTDI,Ionic Liquid,324.13102914,,,,,,,,,,,,
7026.0,lit_tr7988,,1.0,30.07267,0.00114,LiTDI,BMIMTDI,,,,,0.15/0.85,,,,,,,,10.1038/srep35587,FC(C1=NC(C#N)=C([N-]1)C#N)(F)F,Li Salt,192.029,polymer_BMIMTDI,Ionic Liquid,324.13102914,,,,,,,,,,,,
7027.0,lit_tr7989,,1.0,19.73703,0.000608711,LiTDI,BMIMTDI,,,,,0.15/0.85,,,,,,,,10.1038/srep35587,FC(C1=NC(C#N)=C([N-]1)C#N)(F)F,Li Salt,192.029,polymer_BMIMTDI,Ionic Liquid,324.13102914,,,,,,,,,,,,
7028.0,lit_tr7990,,1.0,9.90504,0.000320482,LiTDI,BMIMTDI,,,,,0.15/0.85,,,,,,,,10.1038/srep35587,FC(C1=NC(C#N)=C([N-]1)C#N)(F)F,Li Salt,192.029,polymer_BMIMTDI,Ionic Liquid,324.13102914,,,,,,,,,,,,
7029.0,lit_tr7991,,1.0,-0.0344,0.000136247,LiTDI,BMIMTDI,,,,,0.15/0.85,,,,,,,,10.1038/srep35587,FC(C1=NC(C#N)=C([N-]1)C#N)(F)F,Li Salt,192.029,polymer_BMIMTDI,Ionic Liquid,324.13102914,,,,,,,,,,,,
7030.0,lit_tr7992,,1.0,-10.06884,4.97184e-05,LiTDI,BMIMTDI,,,,,0.15/0.85,,,,,,,,10.1038/srep35587,FC(C1=NC(C#N)=C([N-]1)C#N)(F)F,Li Salt,192.029,polymer_BMIMTDI,Ionic Liquid,324.13102914,,,,,,,,,,,,
7031.0,lit_tr7993,,1.0,69.97276,0.01726,LiTDI,Triglyme,BMIMTDI,,,,0.15/0.84/0.85,,,,,,,,10.1038/srep35587,FC(C1=NC(C#N)=C([N-]1)C#N)(F)F,Li Salt,192.029,COCCOCCOCCOC,Electrolyte,178.22799999999998,polymer_BMIMTDI,Ionic Liquid,324.13102914,,,,,,,,,
7032.0,lit_tr7994,,1.0,60.08758,0.01352,LiTDI,Triglyme,BMIMTDI,,,,0.15/0.84/0.85,,,,,,,,10.1038/srep35587,FC(C1=NC(C#N)=C([N-]1)C#N)(F)F,Li Salt,192.029,COCCOCCOCCOC,Electrolyte,178.22799999999998,polymer_BMIMTDI,Ionic Liquid,324.13102914,,,,,,,,,
7033.0,lit_tr7995,,1.0,50.17564,0.00996,LiTDI,Triglyme,BMIMTDI,,,,0.15/0.84/0.85,,,,,,,,10.1038/srep35587,FC(C1=NC(C#N)=C([N-]1)C#N)(F)F,Li Salt,192.029,COCCOCCOCCOC,Electrolyte,178.22799999999998,polymer_BMIMTDI,Ionic Liquid,324.13102914,,,,,,,,,
7034.0,lit_tr7996,,1.0,39.74738,0.00768,LiTDI,Triglyme,BMIMTDI,,,,0.15/0.84/0.85,,,,,,,,10.1038/srep35587,FC(C1=NC(C#N)=C([N-]1)C#N)(F)F,Li Salt,192.029,COCCOCCOCCOC,Electrolyte,178.22799999999998,polymer_BMIMTDI,Ionic Liquid,324.13102914,,,,,,,,,
7035.0,lit_tr7997,,1.0,29.66559,0.00517,LiTDI,Triglyme,BMIMTDI,,,,0.15/0.84/0.85,,,,,,,,10.1038/srep35587,FC(C1=NC(C#N)=C([N-]1)C#N)(F)F,Li Salt,192.029,COCCOCCOCCOC,Electrolyte,178.22799999999998,polymer_BMIMTDI,Ionic Liquid,324.13102914,,,,,,,,,
7036.0,lit_tr7998,,1.0,19.45207,0.00358,LiTDI,Triglyme,BMIMTDI,,,,0.15/0.84/0.85,,,,,,,,10.1038/srep35587,FC(C1=NC(C#N)=C([N-]1)C#N)(F)F,Li Salt,192.029,COCCOCCOCCOC,Electrolyte,178.22799999999998,polymer_BMIMTDI,Ionic Liquid,324.13102914,,,,,,,,,
7037.0,lit_tr7999,,1.0,9.90504,0.00256,LiTDI,Triglyme,BMIMTDI,,,,0.15/0.84/0.85,,,,,,,,10.1038/srep35587,FC(C1=NC(C#N)=C([N-]1)C#N)(F)F,Li Salt,192.029,COCCOCCOCCOC,Electrolyte,178.22799999999998,polymer_BMIMTDI,Ionic Liquid,324.13102914,,,,,,,,,
7038.0,lit_tr8000,,1.0,-0.11705,0.00148,LiTDI,Triglyme,BMIMTDI,,,,0.15/0.84/0.85,,,,,,,,10.1038/srep35587,FC(C1=NC(C#N)=C([N-]1)C#N)(F)F,Li Salt,192.029,COCCOCCOCCOC,Electrolyte,178.22799999999998,polymer_BMIMTDI,Ionic Liquid,324.13102914,,,,,,,,,
7039.0,lit_tr8001,,1.0,-10.14553,0.000742415,LiTDI,Triglyme,BMIMTDI,,,,0.15/0.84/0.85,,,,,,,,10.1038/srep35587,FC(C1=NC(C#N)=C([N-]1)C#N)(F)F,Li Salt,192.029,COCCOCCOCCOC,Electrolyte,178.22799999999998,polymer_BMIMTDI,Ionic Liquid,324.13102914,,,,,,,,,
7040.0,lit_tr8002,,1.0,69.84231,0.01092,LiTDI,Triglyme,BMIMTDI,,,,0.15/0.3/0.85,,,,,,,,10.1038/srep35587,FC(C1=NC(C#N)=C([N-]1)C#N)(F)F,Li Salt,192.029,COCCOCCOCCOC,Electrolyte,178.22799999999998,polymer_BMIMTDI,Ionic Liquid,324.13102914,,,,,,,,,
7041.0,lit_tr8003,,1.0,59.96454,0.00817,LiTDI,Triglyme,BMIMTDI,,,,0.15/0.3/0.85,,,,,,,,10.1038/srep35587,FC(C1=NC(C#N)=C([N-]1)C#N)(F)F,Li Salt,192.029,COCCOCCOCCOC,Electrolyte,178.22799999999998,polymer_BMIMTDI,Ionic Liquid,324.13102914,,,,,,,,,
7042.0,lit_tr8004,,1.0,49.8284,0.00593,LiTDI,Triglyme,BMIMTDI,,,,0.15/0.3/0.85,,,,,,,,10.1038/srep35587,FC(C1=NC(C#N)=C([N-]1)C#N)(F)F,Li Salt,192.029,COCCOCCOCCOC,Electrolyte,178.22799999999998,polymer_BMIMTDI,Ionic Liquid,324.13102914,,,,,,,,,
7043.0,lit_tr8005,,1.0,39.96456,0.00424,LiTDI,Triglyme,BMIMTDI,,,,0.15/0.3/0.85,,,,,,,,10.1038/srep35587,FC(C1=NC(C#N)=C([N-]1)C#N)(F)F,Li Salt,192.029,COCCOCCOCCOC,Electrolyte,178.22799999999998,polymer_BMIMTDI,Ionic Liquid,324.13102914,,,,,,,,,
7044.0,lit_tr8006,,1.0,29.76726,0.00289,LiTDI,Triglyme,BMIMTDI,,,,0.15/0.3/0.85,,,,,,,,10.1038/srep35587,FC(C1=NC(C#N)=C([N-]1)C#N)(F)F,Li Salt,192.029,COCCOCCOCCOC,Electrolyte,178.22799999999998,polymer_BMIMTDI,Ionic Liquid,324.13102914,,,,,,,,,
7045.0,lit_tr8007,,1.0,19.73703,0.00175,LiTDI,Triglyme,BMIMTDI,,,,0.15/0.3/0.85,,,,,,,,10.1038/srep35587,FC(C1=NC(C#N)=C([N-]1)C#N)(F)F,Li Salt,192.029,COCCOCCOCCOC,Electrolyte,178.22799999999998,polymer_BMIMTDI,Ionic Liquid,324.13102914,,,,,,,,,
7046.0,lit_tr8008,,1.0,9.81627,0.00104,LiTDI,Triglyme,BMIMTDI,,,,0.15/0.3/0.85,,,,,,,,10.1038/srep35587,FC(C1=NC(C#N)=C([N-]1)C#N)(F)F,Li Salt,192.029,COCCOCCOCCOC,Electrolyte,178.22799999999998,polymer_BMIMTDI,Ionic Liquid,324.13102914,,,,,,,,,
7047.0,lit_tr8009,,1.0,-0.11705,0.00053053,LiTDI,Triglyme,BMIMTDI,,,,0.15/0.3/0.85,,,,,,,,10.1038/srep35587,FC(C1=NC(C#N)=C([N-]1)C#N)(F)F,Li Salt,192.029,COCCOCCOCCOC,Electrolyte,178.22799999999998,polymer_BMIMTDI,Ionic Liquid,324.13102914,,,,,,,,,
7048.0,lit_tr8010,,1.0,-10.22218,0.000247192,LiTDI,Triglyme,BMIMTDI,,,,0.15/0.3/0.85,,,,,,,,10.1038/srep35587,FC(C1=NC(C#N)=C([N-]1)C#N)(F)F,Li Salt,192.029,COCCOCCOCCOC,Electrolyte,178.22799999999998,polymer_BMIMTDI,Ionic Liquid,324.13102914,,,,,,,,,
7049.0,lit_tr8011,,1.0,70.12799,0.01199,LiTDI,Tetraglyme,BMIMTDI,,,,0.15/0.675/0.85,,,,,,,,10.1038/srep35587,FC(C1=NC(C#N)=C([N-]1)C#N)(F)F,Li Salt,192.029,COCCOCCOCCOCCOC,Electrolyte,222.28099999999995,polymer_BMIMTDI,Ionic Liquid,324.13102914,,,,,,,,,
7050.0,lit_tr8012,,1.0,59.90074,0.00956,LiTDI,Tetraglyme,BMIMTDI,,,,0.15/0.675/0.85,,,,,,,,10.1038/srep35587,FC(C1=NC(C#N)=C([N-]1)C#N)(F)F,Li Salt,192.029,COCCOCCOCCOCCOC,Electrolyte,222.28099999999995,polymer_BMIMTDI,Ionic Liquid,324.13102914,,,,,,,,,
7051.0,lit_tr8013,,1.0,49.92331,0.00607,LiTDI,Tetraglyme,BMIMTDI,,,,0.15/0.675/0.85,,,,,,,,10.1038/srep35587,FC(C1=NC(C#N)=C([N-]1)C#N)(F)F,Li Salt,192.029,COCCOCCOCCOCCOC,Electrolyte,222.28099999999995,polymer_BMIMTDI,Ionic Liquid,324.13102914,,,,,,,,,
7052.0,lit_tr8014,,1.0,39.56321,0.00491,LiTDI,Tetraglyme,BMIMTDI,,,,0.15/0.675/0.85,,,,,,,,10.1038/srep35587,FC(C1=NC(C#N)=C([N-]1)C#N)(F)F,Li Salt,192.029,COCCOCCOCCOCCOC,Electrolyte,222.28099999999995,polymer_BMIMTDI,Ionic Liquid,324.13102914,,,,,,,,,
7053.0,lit_tr8015,,1.0,29.9471,0.00374,LiTDI,Tetraglyme,BMIMTDI,,,,0.15/0.675/0.85,,,,,,,,10.1038/srep35587,FC(C1=NC(C#N)=C([N-]1)C#N)(F)F,Li Salt,192.029,COCCOCCOCCOCCOC,Electrolyte,222.28099999999995,polymer_BMIMTDI,Ionic Liquid,324.13102914,,,,,,,,,
7054.0,lit_tr8016,,1.0,20.15205,0.00237,LiTDI,Tetraglyme,BMIMTDI,,,,0.15/0.675/0.85,,,,,,,,10.1038/srep35587,FC(C1=NC(C#N)=C([N-]1)C#N)(F)F,Li Salt,192.029,COCCOCCOCCOCCOC,Electrolyte,222.28099999999995,polymer_BMIMTDI,Ionic Liquid,324.13102914,,,,,,,,,
7055.0,lit_tr8017,,1.0,10.00486,0.0016,LiTDI,Tetraglyme,BMIMTDI,,,,0.15/0.675/0.85,,,,,,,,10.1038/srep35587,FC(C1=NC(C#N)=C([N-]1)C#N)(F)F,Li Salt,192.029,COCCOCCOCCOCCOC,Electrolyte,222.28099999999995,polymer_BMIMTDI,Ionic Liquid,324.13102914,,,,,,,,,
7056.0,lit_tr8018,,1.0,-0.0345,0.00085943,LiTDI,Tetraglyme,BMIMTDI,,,,0.15/0.675/0.85,,,,,,,,10.1038/srep35587,FC(C1=NC(C#N)=C([N-]1)C#N)(F)F,Li Salt,192.029,COCCOCCOCCOCCOC,Electrolyte,222.28099999999995,polymer_BMIMTDI,Ionic Liquid,324.13102914,,,,,,,,,
7057.0,lit_tr8019,,1.0,-9.91654,0.000476027,LiTDI,Tetraglyme,BMIMTDI,,,,0.15/0.675/0.85,,,,,,,,10.1038/srep35587,FC(C1=NC(C#N)=C([N-]1)C#N)(F)F,Li Salt,192.029,COCCOCCOCCOCCOC,Electrolyte,222.28099999999995,polymer_BMIMTDI,Ionic Liquid,324.13102914,,,,,,,,,
7058.0,lit_tr8020,,1.0,69.35841,0.01483,LiTDI,Tetraglyme,BMIMTDI,,,,0.15/0.3/0.85,,,,,,,,10.1038/srep35587,FC(C1=NC(C#N)=C([N-]1)C#N)(F)F,Li Salt,192.029,COCCOCCOCCOCCOC,Electrolyte,222.28099999999995,polymer_BMIMTDI,Ionic Liquid,324.13102914,,,,,,,,,
7059.0,lit_tr8021,,1.0,59.90074,0.01164,LiTDI,Tetraglyme,BMIMTDI,,,,0.15/0.3/0.85,,,,,,,,10.1038/srep35587,FC(C1=NC(C#N)=C([N-]1)C#N)(F)F,Li Salt,192.029,COCCOCCOCCOCCOC,Electrolyte,222.28099999999995,polymer_BMIMTDI,Ionic Liquid,324.13102914,,,,,,,,,
7060.0,lit_tr8022,,1.0,49.92331,0.00873,LiTDI,Tetraglyme,BMIMTDI,,,,0.15/0.3/0.85,,,,,,,,10.1038/srep35587,FC(C1=NC(C#N)=C([N-]1)C#N)(F)F,Li Salt,192.029,COCCOCCOCCOCCOC,Electrolyte,222.28099999999995,polymer_BMIMTDI,Ionic Liquid,324.13102914,,,,,,,,,
7061.0,lit_tr8023,,1.0,39.88358,0.00607,LiTDI,Tetraglyme,BMIMTDI,,,,0.15/0.3/0.85,,,,,,,,10.1038/srep35587,FC(C1=NC(C#N)=C([N-]1)C#N)(F)F,Li Salt,192.029,COCCOCCOCCOCCOC,Electrolyte,222.28099999999995,polymer_BMIMTDI,Ionic Liquid,324.13102914,,,,,,,,,
7062.0,lit_tr8024,,1.0,29.9471,0.00409,LiTDI,Tetraglyme,BMIMTDI,,,,0.15/0.3/0.85,,,,,,,,10.1038/srep35587,FC(C1=NC(C#N)=C([N-]1)C#N)(F)F,Li Salt,192.029,COCCOCCOCCOCCOC,Electrolyte,222.28099999999995,polymer_BMIMTDI,Ionic Liquid,324.13102914,,,,,,,,,
7063.0,lit_tr8025,,1.0,20.05823,0.0026,LiTDI,Tetraglyme,BMIMTDI,,,,0.15/0.3/0.85,,,,,,,,10.1038/srep35587,FC(C1=NC(C#N)=C([N-]1)C#N)(F)F,Li Salt,192.029,COCCOCCOCCOCCOC,Electrolyte,222.28099999999995,polymer_BMIMTDI,Ionic Liquid,324.13102914,,,,,,,,,
7064.0,lit_tr8026,,1.0,10.00486,0.00155,LiTDI,Tetraglyme,BMIMTDI,,,,0.15/0.3/0.85,,,,,,,,10.1038/srep35587,FC(C1=NC(C#N)=C([N-]1)C#N)(F)F,Li Salt,192.029,COCCOCCOCCOCCOC,Electrolyte,222.28099999999995,polymer_BMIMTDI,Ionic Liquid,324.13102914,,,,,,,,,
7065.0,lit_tr8027,,1.0,-0.11585,0.00073862,LiTDI,Tetraglyme,BMIMTDI,,,,0.15/0.3/0.85,,,,,,,,10.1038/srep35587,FC(C1=NC(C#N)=C([N-]1)C#N)(F)F,Li Salt,192.029,COCCOCCOCCOCCOC,Electrolyte,222.28099999999995,polymer_BMIMTDI,Ionic Liquid,324.13102914,,,,,,,,,
7066.0,lit_tr8028,,1.0,-10.06763,0.000306791,LiTDI,Tetraglyme,BMIMTDI,,,,0.15/0.3/0.85,,,,,,,,10.1038/srep35587,FC(C1=NC(C#N)=C([N-]1)C#N)(F)F,Li Salt,192.029,COCCOCCOCCOCCOC,Electrolyte,222.28099999999995,polymer_BMIMTDI,Ionic Liquid,324.13102914,,,,,,,,,
7067.0,lit_tr8029,,1.0,69.87108,0.00785,LiTDI,Tetraglyme,BMIMTDI,,,,0.15/0.15/0.85,,,,,,,,10.1038/srep35587,FC(C1=NC(C#N)=C([N-]1)C#N)(F)F,Li Salt,192.029,COCCOCCOCCOCCOC,Electrolyte,222.28099999999995,polymer_BMIMTDI,Ionic Liquid,324.13102914,,,,,,,,,
7068.0,lit_tr8030,,1.0,60.14293,0.00571,LiTDI,Tetraglyme,BMIMTDI,,,,0.15/0.15/0.85,,,,,,,,10.1038/srep35587,FC(C1=NC(C#N)=C([N-]1)C#N)(F)F,Li Salt,192.029,COCCOCCOCCOCCOC,Electrolyte,222.28099999999995,polymer_BMIMTDI,Ionic Liquid,324.13102914,,,,,,,,,
7069.0,lit_tr8031,,1.0,49.80948,0.00403,LiTDI,Tetraglyme,BMIMTDI,,,,0.15/0.15/0.85,,,,,,,,10.1038/srep35587,FC(C1=NC(C#N)=C([N-]1)C#N)(F)F,Li Salt,192.029,COCCOCCOCCOCCOC,Electrolyte,222.28099999999995,polymer_BMIMTDI,Ionic Liquid,324.13102914,,,,,,,,,
7070.0,lit_tr8032,,1.0,39.88358,0.00268,LiTDI,Tetraglyme,BMIMTDI,,,,0.15/0.15/0.85,,,,,,,,10.1038/srep35587,FC(C1=NC(C#N)=C([N-]1)C#N)(F)F,Li Salt,192.029,COCCOCCOCCOCCOC,Electrolyte,222.28099999999995,polymer_BMIMTDI,Ionic Liquid,324.13102914,,,,,,,,,
7071.0,lit_tr8033,,1.0,30.14767,0.00173,LiTDI,Tetraglyme,BMIMTDI,,,,0.15/0.15/0.85,,,,,,,,10.1038/srep35587,FC(C1=NC(C#N)=C([N-]1)C#N)(F)F,Li Salt,192.029,COCCOCCOCCOCCOC,Electrolyte,222.28099999999995,polymer_BMIMTDI,Ionic Liquid,324.13102914,,,,,,,,,
7072.0,lit_tr8034,,1.0,20.71621,0.000927054,LiTDI,Tetraglyme,BMIMTDI,,,,0.15/0.15/0.85,,,,,,,,10.1038/srep35587,FC(C1=NC(C#N)=C([N-]1)C#N)(F)F,Li Salt,192.029,COCCOCCOCCOCCOC,Electrolyte,222.28099999999995,polymer_BMIMTDI,Ionic Liquid,324.13102914,,,,,,,,,
7073.0,lit_tr8035,,1.0,9.74271,0.000483293,LiTDI,Tetraglyme,BMIMTDI,,,,0.15/0.15/0.85,,,,,,,,10.1038/srep35587,FC(C1=NC(C#N)=C([N-]1)C#N)(F)F,Li Salt,192.029,COCCOCCOCCOCCOC,Electrolyte,222.28099999999995,polymer_BMIMTDI,Ionic Liquid,324.13102914,,,,,,,,,
7074.0,lit_tr8036,,1.0,0.12835,0.000226602,LiTDI,Tetraglyme,BMIMTDI,,,,0.15/0.15/0.85,,,,,,,,10.1038/srep35587,FC(C1=NC(C#N)=C([N-]1)C#N)(F)F,Li Salt,192.029,COCCOCCOCCOCCOC,Electrolyte,222.28099999999995,polymer_BMIMTDI,Ionic Liquid,324.13102914,,,,,,,,,
7075.0,lit_tr8037,,1.0,-10.21855,8.46509e-05,LiTDI,Tetraglyme,BMIMTDI,,,,0.15/0.15/0.85,,,,,,,,10.1038/srep35587,FC(C1=NC(C#N)=C([N-]1)C#N)(F)F,Li Salt,192.029,COCCOCCOCCOCCOC,Electrolyte,222.28099999999995,polymer_BMIMTDI,Ionic Liquid,324.13102914,,,,,,,,,
2262.0,lit_tr2262,,1.0,120.09469,0.000138867,w13,w14,,,,,0.8/0.1,,,,,0.0,,,10.1039/c4ta02810d,polymer_w13,Polymer Electrolyte,62782.6868576432,polymer_w14,Polymer Electrolyte,21000.0,,,,,,,,,,,,
2263.0,lit_tr2263,,1.0,110.30543,7.98964e-05,w13,w14,,,,,0.8/0.1,,,,,0.0,,,10.1039/c4ta02810d,polymer_w13,Polymer Electrolyte,62782.6868576432,polymer_w14,Polymer Electrolyte,21000.0,,,,,,,,,,,,
2264.0,lit_tr2264,,1.0,100.15468,5.16412e-05,w13,w14,,,,,0.8/0.1,,,,,0.0,,,10.1039/c4ta02810d,polymer_w13,Polymer Electrolyte,62782.6868576432,polymer_w14,Polymer Electrolyte,21000.0,,,,,,,,,,,,
2265.0,lit_tr2265,,1.0,90.26369,3.33784e-05,w13,w14,,,,,0.8/0.1,,,,,0.0,,,10.1039/c4ta02810d,polymer_w13,Polymer Electrolyte,62782.6868576432,polymer_w14,Polymer Electrolyte,21000.0,,,,,,,,,,,,
2266.0,lit_tr2266,,1.0,80.25834,1.39445e-05,w13,w14,,,,,0.8/0.1,,,,,0.0,,,10.1039/c4ta02810d,polymer_w13,Polymer Electrolyte,62782.6868576432,polymer_w14,Polymer Electrolyte,21000.0,,,,,,,,,,,,
2267.0,lit_tr2267,,1.0,70.0818,4.23013e-06,w13,w14,,,,,0.8/0.1,,,,,0.0,,,10.1039/c4ta02810d,polymer_w13,Polymer Electrolyte,62782.6868576432,polymer_w14,Polymer Electrolyte,21000.0,,,,,,,,,,,,
2268.0,lit_tr2268,,1.0,60.25268,1.98534e-06,w13,w14,,,,,0.8/0.1,,,,,0.0,,,10.1039/c4ta02810d,polymer_w13,Polymer Electrolyte,62782.6868576432,polymer_w14,Polymer Electrolyte,21000.0,,,,,,,,,,,,
2269.0,lit_tr2269,,1.0,50.23807,6.96562e-07,w13,w14,,,,,0.8/0.1,,,,,0.0,,,10.1039/c4ta02810d,polymer_w13,Polymer Electrolyte,62782.6868576432,polymer_w14,Polymer Electrolyte,21000.0,,,,,,,,,,,,
2270.0,lit_tr2270,,1.0,40.11996,1.67428e-07,w13,w14,,,,,0.8/0.1,,,,,0.0,,,10.1039/c4ta02810d,polymer_w13,Polymer Electrolyte,62782.6868576432,polymer_w14,Polymer Electrolyte,21000.0,,,,,,,,,,,,
2271.0,lit_tr2271,,1.0,29.7886,5.38328e-08,w13,w14,,,,,0.8/0.1,,,,,0.0,,,10.1039/c4ta02810d,polymer_w13,Polymer Electrolyte,62782.6868576432,polymer_w14,Polymer Electrolyte,21000.0,,,,,,,,,,,,
2272.0,lit_tr2272,,1.0,119.94026,0.0004852,w13,w14,,,,,0.888888889/0.055555556,,,,,33.6,,,10.1039/c4ta02810d,polymer_w13,Polymer Electrolyte,62782.6868576432,polymer_w14,Polymer Electrolyte,21000.0,,,,,,,,,,,,
2273.0,lit_tr2273,,1.0,110.30543,0.0003324,w13,w14,,,,,0.888888889/0.055555556,,,,,33.6,,,10.1039/c4ta02810d,polymer_w13,Polymer Electrolyte,62782.6868576432,polymer_w14,Polymer Electrolyte,21000.0,,,,,,,,,,,,
2274.0,lit_tr2274,,1.0,100.15468,0.000263377,w13,w14,,,,,0.888888889/0.055555556,,,,,33.6,,,10.1039/c4ta02810d,polymer_w13,Polymer Electrolyte,62782.6868576432,polymer_w14,Polymer Electrolyte,21000.0,,,,,,,,,,,,
2275.0,lit_tr2275,,1.0,90.39554,0.00019689,w13,w14,,,,,0.888888889/0.055555556,,,,,33.6,,,10.1039/c4ta02810d,polymer_w13,Polymer Electrolyte,62782.6868576432,polymer_w14,Polymer Electrolyte,21000.0,,,,,,,,,,,,
2276.0,lit_tr2276,,1.0,80.25834,0.000131017,w13,w14,,,,,0.888888889/0.055555556,,,,,33.6,,,10.1039/c4ta02810d,polymer_w13,Polymer Electrolyte,62782.6868576432,polymer_w14,Polymer Electrolyte,21000.0,,,,,,,,,,,,
2277.0,lit_tr2277,,1.0,69.84658,5.01604e-05,w13,w14,,,,,0.888888889/0.055555556,,,,,33.6,,,10.1039/c4ta02810d,polymer_w13,Polymer Electrolyte,62782.6868576432,polymer_w14,Polymer Electrolyte,21000.0,,,,,,,,,,,,
2278.0,lit_tr2278,,1.0,59.69848,2.72281e-05,w13,w14,,,,,0.888888889/0.055555556,,,,,33.6,,,10.1039/c4ta02810d,polymer_w13,Polymer Electrolyte,62782.6868576432,polymer_w14,Polymer Electrolyte,21000.0,,,,,,,,,,,,
2279.0,lit_tr2279,,1.0,49.71675,9.59288e-07,w13,w14,,,,,0.888888889/0.055555556,,,,,33.6,,,10.1039/c4ta02810d,polymer_w13,Polymer Electrolyte,62782.6868576432,polymer_w14,Polymer Electrolyte,21000.0,,,,,,,,,,,,
2280.0,lit_tr2280,,1.0,40.02195,4.24775e-07,w13,w14,,,,,0.888888889/0.055555556,,,,,33.6,,,10.1039/c4ta02810d,polymer_w13,Polymer Electrolyte,62782.6868576432,polymer_w14,Polymer Electrolyte,21000.0,,,,,,,,,,,,
2281.0,lit_tr2281,,1.0,29.97207,2.30577e-07,w13,w14,,,,,0.888888889/0.055555556,,,,,33.6,,,10.1039/c4ta02810d,polymer_w13,Polymer Electrolyte,62782.6868576432,polymer_w14,Polymer Electrolyte,21000.0,,,,,,,,,,,,
2282.0,lit_tr2282,,1.0,60.25268,4.50225e-07,w13,w14,,,,,0.909090909/0.045454545,,,,,37.2,,,10.1039/c4ta02810d,polymer_w13,Polymer Electrolyte,62782.6868576432,polymer_w14,Polymer Electrolyte,21000.0,,,,,,,,,,,,
2283.0,lit_tr2283,,1.0,120.86833,0.00227,w13,w14,,,,,0.909090909/0.045454545,,,,,37.2,,,10.1039/c4ta02810d,polymer_w13,Polymer Electrolyte,62782.6868576432,polymer_w14,Polymer Electrolyte,21000.0,,,,,,,,,,,,
2284.0,lit_tr2284,,1.0,110.59929,0.0013,w13,w14,,,,,0.909090909/0.045454545,,,,,37.2,,,10.1039/c4ta02810d,polymer_w13,Polymer Electrolyte,62782.6868576432,polymer_w14,Polymer Electrolyte,21000.0,,,,,,,,,,,,
2285.0,lit_tr2285,,1.0,100.29395,0.000577741,w13,w14,,,,,0.909090909/0.045454545,,,,,37.2,,,10.1039/c4ta02810d,polymer_w13,Polymer Electrolyte,62782.6868576432,polymer_w14,Polymer Electrolyte,21000.0,,,,,,,,,,,,
2286.0,lit_tr2286,,1.0,90.1318,0.000202702,w13,w14,,,,,0.909090909/0.045454545,,,,,37.2,,,10.1039/c4ta02810d,polymer_w13,Polymer Electrolyte,62782.6868576432,polymer_w14,Polymer Electrolyte,21000.0,,,,,,,,,,,,
2287.0,lit_tr2287,,1.0,79.6357,6.14906e-05,w13,w14,,,,,0.909090909/0.045454545,,,,,37.2,,,10.1039/c4ta02810d,polymer_w13,Polymer Electrolyte,62782.6868576432,polymer_w14,Polymer Electrolyte,21000.0,,,,,,,,,,,,
2288.0,lit_tr2288,,1.0,70.19953,1.92041e-05,w13,w14,,,,,0.909090909/0.045454545,,,,,37.2,,,10.1039/c4ta02810d,polymer_w13,Polymer Electrolyte,62782.6868576432,polymer_w14,Polymer Electrolyte,21000.0,,,,,,,,,,,,
2289.0,lit_tr2289,,1.0,60.36376,2.29621e-06,w13,w14,,,,,0.909090909/0.045454545,,,,,37.2,,,10.1039/c4ta02810d,polymer_w13,Polymer Electrolyte,62782.6868576432,polymer_w14,Polymer Electrolyte,21000.0,,,,,,,,,,,,
2290.0,lit_tr2290,,1.0,50.23807,4.79187e-08,w13,w14,,,,,0.909090909/0.045454545,,,,,37.2,,,10.1039/c4ta02810d,polymer_w13,Polymer Electrolyte,62782.6868576432,polymer_w14,Polymer Electrolyte,21000.0,,,,,,,,,,,,
2291.0,lit_tr2291,,1.0,39.9241,7.23113e-09,w13,w14,,,,,0.909090909/0.045454545,,,,,37.2,,,10.1039/c4ta02810d,polymer_w13,Polymer Electrolyte,62782.6868576432,polymer_w14,Polymer Electrolyte,21000.0,,,,,,,,,,,,
2292.0,lit_tr2292,,1.0,29.97207,1.15658e-09,w13,w14,,,,,0.909090909/0.045454545,,,,,37.2,,,10.1039/c4ta02810d,polymer_w13,Polymer Electrolyte,62782.6868576432,polymer_w14,Polymer Electrolyte,21000.0,,,,,,,,,,,,
2293.0,lit_tr2293,,1.0,119.94026,0.00351,w13,w14,,,,,0.925926/0.037037,,,,,44.4,,,10.1039/c4ta02810d,polymer_w13,Polymer Electrolyte,62782.6868576432,polymer_w14,Polymer Electrolyte,21000.0,,,,,,,,,,,,
2294.0,lit_tr2294,,1.0,110.01187,0.00208,w13,w14,,,,,0.925926/0.037037,,,,,44.4,,,10.1039/c4ta02810d,polymer_w13,Polymer Electrolyte,62782.6868576432,polymer_w14,Polymer Electrolyte,21000.0,,,,,,,,,,,,
2295.0,lit_tr2295,,1.0,99.8766,0.00113,w13,w14,,,,,0.925926/0.037037,,,,,44.4,,,10.1039/c4ta02810d,polymer_w13,Polymer Electrolyte,62782.6868576432,polymer_w14,Polymer Electrolyte,21000.0,,,,,,,,,,,,
2296.0,lit_tr2296,,1.0,89.73684,0.000612356,w13,w14,,,,,0.925926/0.037037,,,,,44.4,,,10.1039/c4ta02810d,polymer_w13,Polymer Electrolyte,62782.6868576432,polymer_w14,Polymer Electrolyte,21000.0,,,,,,,,,,,,
2297.0,lit_tr2297,,1.0,80.13361,0.000241363,w13,w14,,,,,0.925926/0.037037,,,,,44.4,,,10.1039/c4ta02810d,polymer_w13,Polymer Electrolyte,62782.6868576432,polymer_w14,Polymer Electrolyte,21000.0,,,,,,,,,,,,
2298.0,lit_tr2298,,1.0,70.0818,7.538e-05,w13,w14,,,,,0.925926/0.037037,,,,,44.4,,,10.1039/c4ta02810d,polymer_w13,Polymer Electrolyte,62782.6868576432,polymer_w14,Polymer Electrolyte,21000.0,,,,,,,,,,,,
2299.0,lit_tr2299,,1.0,60.58604,1.66733e-06,w13,w14,,,,,0.925926/0.037037,,,,,44.4,,,10.1039/c4ta02810d,polymer_w13,Polymer Electrolyte,62782.6868576432,polymer_w14,Polymer Electrolyte,21000.0,,,,,,,,,,,,
2300.0,lit_tr2300,,1.0,49.92505,1.32661e-07,w13,w14,,,,,0.925926/0.037037,,,,,44.4,,,10.1039/c4ta02810d,polymer_w13,Polymer Electrolyte,62782.6868576432,polymer_w14,Polymer Electrolyte,21000.0,,,,,,,,,,,,
2301.0,lit_tr2301,,1.0,40.02195,1.83459e-08,w13,w14,,,,,0.925926/0.037037,,,,,44.4,,,10.1039/c4ta02810d,polymer_w13,Polymer Electrolyte,62782.6868576432,polymer_w14,Polymer Electrolyte,21000.0,,,,,,,,,,,,
2302.0,lit_tr2302,,1.0,30.06389,1.7894e-09,w13,w14,,,,,0.925926/0.037037,,,,,44.4,,,10.1039/c4ta02810d,polymer_w13,Polymer Electrolyte,62782.6868576432,polymer_w14,Polymer Electrolyte,21000.0,,,,,,,,,,,,
2303.0,lit_tr2303,,1.0,119.78595,0.000750673,w13,w14,,,,,0.9375/0.03125,,,,,67.4,,,10.1039/c4ta02810d,polymer_w13,Polymer Electrolyte,62782.6868576432,polymer_w14,Polymer Electrolyte,21000.0,,,,,,,,,,,,
2304.0,lit_tr2304,,1.0,110.45238,0.0004852,w13,w14,,,,,0.9375/0.03125,,,,,67.4,,,10.1039/c4ta02810d,polymer_w13,Polymer Electrolyte,62782.6868576432,polymer_w14,Polymer Electrolyte,21000.0,,,,,,,,,,,,
2305.0,lit_tr2305,,1.0,99.8766,0.000395797,w13,w14,,,,,0.9375/0.03125,,,,,67.4,,,10.1039/c4ta02810d,polymer_w13,Polymer Electrolyte,62782.6868576432,polymer_w14,Polymer Electrolyte,21000.0,,,,,,,,,,,,
2306.0,lit_tr2306,,1.0,90.1318,0.000287398,w13,w14,,,,,0.9375/0.03125,,,,,67.4,,,10.1039/c4ta02810d,polymer_w13,Polymer Electrolyte,62782.6868576432,polymer_w14,Polymer Electrolyte,21000.0,,,,,,,,,,,,
2307.0,lit_tr2307,,1.0,79.76008,0.000165353,w13,w14,,,,,0.9375/0.03125,,,,,67.4,,,10.1039/c4ta02810d,polymer_w13,Polymer Electrolyte,62782.6868576432,polymer_w14,Polymer Electrolyte,21000.0,,,,,,,,,,,,
2308.0,lit_tr2308,,1.0,69.7292,1.9771e-05,w13,w14,,,,,0.9375/0.03125,,,,,67.4,,,10.1039/c4ta02810d,polymer_w13,Polymer Electrolyte,62782.6868576432,polymer_w14,Polymer Electrolyte,21000.0,,,,,,,,,,,,
2309.0,lit_tr2309,,1.0,59.69848,3.17545e-07,w13,w14,,,,,0.9375/0.03125,,,,,67.4,,,10.1039/c4ta02810d,polymer_w13,Polymer Electrolyte,62782.6868576432,polymer_w14,Polymer Electrolyte,21000.0,,,,,,,,,,,,
2310.0,lit_tr2310,,1.0,50.13374,3.00842e-08,w13,w14,,,,,0.9375/0.03125,,,,,67.4,,,10.1039/c4ta02810d,polymer_w13,Polymer Electrolyte,62782.6868576432,polymer_w14,Polymer Electrolyte,21000.0,,,,,,,,,,,,
2311.0,lit_tr2311,,1.0,40.11996,4.67385e-09,w13,w14,,,,,0.9375/0.03125,,,,,67.4,,,10.1039/c4ta02810d,polymer_w13,Polymer Electrolyte,62782.6868576432,polymer_w14,Polymer Electrolyte,21000.0,,,,,,,,,,,,
2312.0,lit_tr2312,,1.0,29.7886,6.85078e-10,w13,w14,,,,,0.9375/0.03125,,,,,67.4,,,10.1039/c4ta02810d,polymer_w13,Polymer Electrolyte,62782.6868576432,polymer_w14,Polymer Electrolyte,21000.0,,,,,,,,,,,,
3401.0,lit_tr4363,,1.0,90.11799,0.000191221,pol_s52_1,LiTFSI,,,,,,91/9,,,,,,,10.1039/c8ra00377g,polymer_pol_s52_1,Polymer Electrolyte,45388.738282984,O=S([N-]S(=O)(C(F)(F)F)=O)(C(F)(F)F)=O,Li Salt,287.088,,,,,,,,,,,,
3402.0,lit_tr4364,,1.0,80.00054,0.000143019,pol_s52_1,LiTFSI,,,,,,91/9,,,,,,,10.1039/c8ra00377g,polymer_pol_s52_1,Polymer Electrolyte,45388.738282984,O=S([N-]S(=O)(C(F)(F)F)=O)(C(F)(F)F)=O,Li Salt,287.088,,,,,,,,,,,,
3403.0,lit_tr4365,,1.0,69.98149,0.000108327,pol_s52_1,LiTFSI,,,,,,91/9,,,,,,,10.1039/c8ra00377g,polymer_pol_s52_1,Polymer Electrolyte,45388.738282984,O=S([N-]S(=O)(C(F)(F)F)=O)(C(F)(F)F)=O,Li Salt,287.088,,,,,,,,,,,,
3404.0,lit_tr4366,,1.0,59.94975,7.0512e-05,pol_s52_1,LiTFSI,,,,,,91/9,,,,,,,10.1039/c8ra00377g,polymer_pol_s52_1,Polymer Electrolyte,45388.738282984,O=S([N-]S(=O)(C(F)(F)F)=O)(C(F)(F)F)=O,Li Salt,287.088,,,,,,,,,,,,
3405.0,lit_tr4367,,1.0,49.75679,1.04739e-05,pol_s52_1,LiTFSI,,,,,,91/9,,,,,,,10.1039/c8ra00377g,polymer_pol_s52_1,Polymer Electrolyte,45388.738282984,O=S([N-]S(=O)(C(F)(F)F)=O)(C(F)(F)F)=O,Li Salt,287.088,,,,,,,,,,,,
3406.0,lit_tr4368,,1.0,39.67043,3.19573e-06,pol_s52_1,LiTFSI,,,,,,91/9,,,,,,,10.1039/c8ra00377g,polymer_pol_s52_1,Polymer Electrolyte,45388.738282984,O=S([N-]S(=O)(C(F)(F)F)=O)(C(F)(F)F)=O,Li Salt,287.088,,,,,,,,,,,,
3407.0,lit_tr4369,,1.0,29.96119,1.33703e-06,pol_s52_1,LiTFSI,,,,,,91/9,,,,,,,10.1039/c8ra00377g,polymer_pol_s52_1,Polymer Electrolyte,45388.738282984,O=S([N-]S(=O)(C(F)(F)F)=O)(C(F)(F)F)=O,Li Salt,287.088,,,,,,,,,,,,
3408.0,lit_tr4370,,1.0,89.95021,4.47531e-05,pol_s52_1,LiTFSI,,,,,,83/17,,,,,,,10.1039/c8ra00377g,polymer_pol_s52_1,Polymer Electrolyte,45388.738282984,O=S([N-]S(=O)(C(F)(F)F)=O)(C(F)(F)F)=O,Li Salt,287.088,,,,,,,,,,,,
3409.0,lit_tr4371,,1.0,80.00054,3.47643e-05,pol_s52_1,LiTFSI,,,,,,83/17,,,,,,,10.1039/c8ra00377g,polymer_pol_s52_1,Polymer Electrolyte,45388.738282984,O=S([N-]S(=O)(C(F)(F)F)=O)(C(F)(F)F)=O,Li Salt,287.088,,,,,,,,,,,,
3410.0,lit_tr4372,,1.0,69.98149,2.38012e-05,pol_s52_1,LiTFSI,,,,,,83/17,,,,,,,10.1039/c8ra00377g,polymer_pol_s52_1,Polymer Electrolyte,45388.738282984,O=S([N-]S(=O)(C(F)(F)F)=O)(C(F)(F)F)=O,Li Salt,287.088,,,,,,,,,,,,
3411.0,lit_tr4373,,1.0,59.66772,1.62954e-05,pol_s52_1,LiTFSI,,,,,,83/17,,,,,,,10.1039/c8ra00377g,polymer_pol_s52_1,Polymer Electrolyte,45388.738282984,O=S([N-]S(=O)(C(F)(F)F)=O)(C(F)(F)F)=O,Li Salt,287.088,,,,,,,,,,,,
3412.0,lit_tr4374,,1.0,49.75679,1.18838e-05,pol_s52_1,LiTFSI,,,,,,83/17,,,,,,,10.1039/c8ra00377g,polymer_pol_s52_1,Polymer Electrolyte,45388.738282984,O=S([N-]S(=O)(C(F)(F)F)=O)(C(F)(F)F)=O,Li Salt,287.088,,,,,,,,,,,,
3413.0,lit_tr4375,,1.0,39.79496,3.49109e-06,pol_s52_1,LiTFSI,,,,,,83/17,,,,,,,10.1039/c8ra00377g,polymer_pol_s52_1,Polymer Electrolyte,45388.738282984,O=S([N-]S(=O)(C(F)(F)F)=O)(C(F)(F)F)=O,Li Salt,287.088,,,,,,,,,,,,
3414.0,lit_tr4376,,1.0,29.78599,1.53628e-06,pol_s52_1,LiTFSI,,,,,,83/17,,,,,,,10.1039/c8ra00377g,polymer_pol_s52_1,Polymer Electrolyte,45388.738282984,O=S([N-]S(=O)(C(F)(F)F)=O)(C(F)(F)F)=O,Li Salt,287.088,,,,,,,,,,,,
3415.0,lit_tr4377,,1.0,89.86637,0.000268916,pol_s52_1,LiTFSI,,,,,,77/23,,,,,,,10.1039/c8ra00377g,polymer_pol_s52_1,Polymer Electrolyte,45388.738282984,O=S([N-]S(=O)(C(F)(F)F)=O)(C(F)(F)F)=O,Li Salt,287.088,,,,,,,,,,,,
3416.0,lit_tr4378,,1.0,79.92124,0.000188821,pol_s52_1,LiTFSI,,,,,,77/23,,,,,,,10.1039/c8ra00377g,polymer_pol_s52_1,Polymer Electrolyte,45388.738282984,O=S([N-]S(=O)(C(F)(F)F)=O)(C(F)(F)F)=O,Li Salt,287.088,,,,,,,,,,,,
3417.0,lit_tr4379,,1.0,70.13133,0.000134267,pol_s52_1,LiTFSI,,,,,,77/23,,,,,,,10.1039/c8ra00377g,polymer_pol_s52_1,Polymer Electrolyte,45388.738282984,O=S([N-]S(=O)(C(F)(F)F)=O)(C(F)(F)F)=O,Li Salt,287.088,,,,,,,,,,,,
3418.0,lit_tr4380,,1.0,59.94975,8.73975e-05,pol_s52_1,LiTFSI,,,,,,77/23,,,,,,,10.1039/c8ra00377g,polymer_pol_s52_1,Polymer Electrolyte,45388.738282984,O=S([N-]S(=O)(C(F)(F)F)=O)(C(F)(F)F)=O,Li Salt,287.088,,,,,,,,,,,,
3419.0,lit_tr4381,,1.0,49.82312,5.27376e-05,pol_s52_1,LiTFSI,,,,,,77/23,,,,,,,10.1039/c8ra00377g,polymer_pol_s52_1,Polymer Electrolyte,45388.738282984,O=S([N-]S(=O)(C(F)(F)F)=O)(C(F)(F)F)=O,Li Salt,287.088,,,,,,,,,,,,
3420.0,lit_tr4382,,1.0,39.85726,3.22275e-05,pol_s52_1,LiTFSI,,,,,,77/23,,,,,,,10.1039/c8ra00377g,polymer_pol_s52_1,Polymer Electrolyte,45388.738282984,O=S([N-]S(=O)(C(F)(F)F)=O)(C(F)(F)F)=O,Li Salt,287.088,,,,,,,,,,,,
3421.0,lit_tr4383,,1.0,29.84437,1.75781e-05,pol_s52_1,LiTFSI,,,,,,77/23,,,,,,,10.1039/c8ra00377g,polymer_pol_s52_1,Polymer Electrolyte,45388.738282984,O=S([N-]S(=O)(C(F)(F)F)=O)(C(F)(F)F)=O,Li Salt,287.088,,,,,,,,,,,,
3422.0,lit_tr4384,,1.0,90.03408,0.00029377,pol_s52_1,LiTFSI,,,,,,73/27,,,,,,,10.1039/c8ra00377g,polymer_pol_s52_1,Polymer Electrolyte,45388.738282984,O=S([N-]S(=O)(C(F)(F)F)=O)(C(F)(F)F)=O,Li Salt,287.088,,,,,,,,,,,,
3423.0,lit_tr4385,,1.0,80.00054,0.00021696,pol_s52_1,LiTFSI,,,,,,73/27,,,,,,,10.1039/c8ra00377g,polymer_pol_s52_1,Polymer Electrolyte,45388.738282984,O=S([N-]S(=O)(C(F)(F)F)=O)(C(F)(F)F)=O,Li Salt,287.088,,,,,,,,,,,,
3424.0,lit_tr4386,,1.0,69.75699,0.000135974,pol_s52_1,LiTFSI,,,,,,73/27,,,,,,,10.1039/c8ra00377g,polymer_pol_s52_1,Polymer Electrolyte,45388.738282984,O=S([N-]S(=O)(C(F)(F)F)=O)(C(F)(F)F)=O,Li Salt,287.088,,,,,,,,,,,,
3425.0,lit_tr4387,,1.0,60.16159,8.85082e-05,pol_s52_1,LiTFSI,,,,,,73/27,,,,,,,10.1039/c8ra00377g,polymer_pol_s52_1,Polymer Electrolyte,45388.738282984,O=S([N-]S(=O)(C(F)(F)F)=O)(C(F)(F)F)=O,Li Salt,287.088,,,,,,,,,,,,
3426.0,lit_tr4388,,1.0,50.02227,5.01398e-05,pol_s52_1,LiTFSI,,,,,,73/27,,,,,,,10.1039/c8ra00377g,polymer_pol_s52_1,Polymer Electrolyte,45388.738282984,O=S([N-]S(=O)(C(F)(F)F)=O)(C(F)(F)F)=O,Li Salt,287.088,,,,,,,,,,,,
3427.0,lit_tr4389,,1.0,39.67043,2.98758e-05,pol_s52_1,LiTFSI,,,,,,73/27,,,,,,,10.1039/c8ra00377g,polymer_pol_s52_1,Polymer Electrolyte,45388.738282984,O=S([N-]S(=O)(C(F)(F)F)=O)(C(F)(F)F)=O,Li Salt,287.088,,,,,,,,,,,,
3428.0,lit_tr4390,,1.0,29.6693,1.31471e-05,pol_s52_1,LiTFSI,,,,,,73/27,,,,,,,10.1039/c8ra00377g,polymer_pol_s52_1,Polymer Electrolyte,45388.738282984,O=S([N-]S(=O)(C(F)(F)F)=O)(C(F)(F)F)=O,Li Salt,287.088,,,,,,,,,,,,
3240.0,lit_tr3240,,1.0,114.98834,0.00549,1s,s1,,,,,8/1,,,,,,,,10.1149/1.1391824,polymer_1s,Polymer Electrolyte,627596.659252372,O=Cl(=O)([O-])=O,Li Salt,106.39,,,,,,,,,,,,
3241.0,lit_tr3241,,1.0,100.28029,0.00346,1s,s1,,,,,8/1,,,,,,,,10.1149/1.1391824,polymer_1s,Polymer Electrolyte,627596.659252372,O=Cl(=O)([O-])=O,Li Salt,106.39,,,,,,,,,,,,
3242.0,lit_tr3242,,1.0,84.82259,0.00206,1s,s1,,,,,8/1,,,,,,,,10.1149/1.1391824,polymer_1s,Polymer Electrolyte,627596.659252372,O=Cl(=O)([O-])=O,Li Salt,106.39,,,,,,,,,,,,
3243.0,lit_tr3243,,1.0,70.3151,0.0011,1s,s1,,,,,8/1,,,,,,,,10.1149/1.1391824,polymer_1s,Polymer Electrolyte,627596.659252372,O=Cl(=O)([O-])=O,Li Salt,106.39,,,,,,,,,,,,
3244.0,lit_tr3244,,1.0,55.40203,0.000474376,1s,s1,,,,,8/1,,,,,,,,10.1149/1.1391824,polymer_1s,Polymer Electrolyte,627596.659252372,O=Cl(=O)([O-])=O,Li Salt,106.39,,,,,,,,,,,,
3245.0,lit_tr3245,,1.0,40.10082,9.78462e-05,1s,s1,,,,,8/1,,,,,,,,10.1149/1.1391824,polymer_1s,Polymer Electrolyte,627596.659252372,O=Cl(=O)([O-])=O,Li Salt,106.39,,,,,,,,,,,,
3246.0,lit_tr3246,,1.0,24.6887,8.44722e-06,1s,s1,,,,,8/1,,,,,,,,10.1149/1.1391824,polymer_1s,Polymer Electrolyte,627596.659252372,O=Cl(=O)([O-])=O,Li Salt,106.39,,,,,,,,,,,,
3247.0,lit_tr3247,,1.0,114.98834,0.00365,1s,s1,,,,,8/1,,,,,,,,10.1149/1.1391824,polymer_1s,Polymer Electrolyte,627596.659252372,O=Cl(=O)([O-])=O,Li Salt,106.39,,,,,,,,,,,,
3248.0,lit_tr3248,,1.0,100.28029,0.00278,1s,s1,,,,,8/1,,,,,,,,10.1149/1.1391824,polymer_1s,Polymer Electrolyte,627596.659252372,O=Cl(=O)([O-])=O,Li Salt,106.39,,,,,,,,,,,,
3249.0,lit_tr3249,,1.0,84.82259,0.00157,1s,s1,,,,,8/1,,,,,,,,10.1149/1.1391824,polymer_1s,Polymer Electrolyte,627596.659252372,O=Cl(=O)([O-])=O,Li Salt,106.39,,,,,,,,,,,,
3250.0,lit_tr3250,,1.0,70.03692,0.00081758,1s,s1,,,,,8/1,,,,,,,,10.1149/1.1391824,polymer_1s,Polymer Electrolyte,627596.659252372,O=Cl(=O)([O-])=O,Li Salt,106.39,,,,,,,,,,,,
3251.0,lit_tr3251,,1.0,55.14747,0.00029866,1s,s1,,,,,8/1,,,,,,,,10.1149/1.1391824,polymer_1s,Polymer Electrolyte,627596.659252372,O=Cl(=O)([O-])=O,Li Salt,106.39,,,,,,,,,,,,
3252.0,lit_tr3252,,1.0,40.33247,5.83387e-05,1s,s1,,,,,8/1,,,,,,,,10.1149/1.1391824,polymer_1s,Polymer Electrolyte,627596.659252372,O=Cl(=O)([O-])=O,Li Salt,106.39,,,,,,,,,,,,
3253.0,lit_tr3253,,1.0,25.10799,4.51696e-06,1s,s1,,,,,8/1,,,,,,,,10.1149/1.1391824,polymer_1s,Polymer Electrolyte,627596.659252372,O=Cl(=O)([O-])=O,Li Salt,106.39,,,,,,,,,,,,
3254.0,lit_tr3254,,1.0,115.3442,0.00218,1s,s1,,,,,8/1,,,,,,,,10.1149/1.1391824,polymer_1s,Polymer Electrolyte,627596.659252372,O=Cl(=O)([O-])=O,Li Salt,106.39,,,,,,,,,,,,
