Repository: spark8ku/HPG

# HPG-GAT: Hierarchical Polymer Graph-based Model for Ionic Conductivity Prediction

This repository provides:

- Preprocessed dataset used for training and evaluation
- Preprocessed Hierarchical Polymer Graph (HPG) representations of polymer electrolytes
- Scripts for loading and using the data

The original raw dataset can be found at:  
👉 https://github.com/KanHatakeyama/ion_predictor

File: data/processed_electrolytes.csv (part 33 of 39)
ID,title,subtitle,tags,Temperature,Conductivity,component1,component2,component3,component4,component5,component6,mol_ratio,wt_ratio,melting_temp,inorg_name,inorg_contain_ratio(wt),crystallinity,Tg,mp,reference,smiles1,type1,Mw1,smiles2,type2,Mw2,smiles3,type3,Mw3,smiles4,type4,Mw4,smiles5,type5,Mw5,smiles6,type6,Mw6
3255.0,lit_tr3255,,1.0,100.28029,0.00166,1s,s1,,,,,8/1,,,,,,,,10.1149/1.1391824,polymer_1s,Polymer Electrolyte,627596.659252372,O=Cl(=O)([O-])=O,Li Salt,106.39,,,,,,,,,,,,
3256.0,lit_tr3256,,1.0,85.12526,0.00113,1s,s1,,,,,8/1,,,,,,,,10.1149/1.1391824,polymer_1s,Polymer Electrolyte,627596.659252372,O=Cl(=O)([O-])=O,Li Salt,106.39,,,,,,,,,,,,
3257.0,lit_tr3257,,1.0,69.75919,0.000573938,1s,s1,,,,,8/1,,,,,,,,10.1149/1.1391824,polymer_1s,Polymer Electrolyte,627596.659252372,O=Cl(=O)([O-])=O,Li Salt,106.39,,,,,,,,,,,,
3258.0,lit_tr3258,,1.0,55.40203,0.000215443,1s,s1,,,,,8/1,,,,,,,,10.1149/1.1391824,polymer_1s,Polymer Electrolyte,627596.659252372,O=Cl(=O)([O-])=O,Li Salt,106.39,,,,,,,,,,,,
3259.0,lit_tr3259,,1.0,39.86942,4.20836e-05,1s,s1,,,,,8/1,,,,,,,,10.1149/1.1391824,polymer_1s,Polymer Electrolyte,627596.659252372,O=Cl(=O)([O-])=O,Li Salt,106.39,,,,,,,,,,,,
3260.0,lit_tr3260,,1.0,25.31808,3.44067e-06,1s,s1,,,,,8/1,,,,,,,,10.1149/1.1391824,polymer_1s,Polymer Electrolyte,627596.659252372,O=Cl(=O)([O-])=O,Li Salt,106.39,,,,,,,,,,,,
3261.0,lit_tr3261,,1.0,114.98834,0.00286,1s,s1,,,,,8/1,,,,,,,,10.1149/1.1391824,polymer_1s,Polymer Electrolyte,627596.659252372,O=Cl(=O)([O-])=O,Li Salt,106.39,,,,,,,,,,,,
3262.0,lit_tr3262,,1.0,100.28029,0.00201,1s,s1,,,,,8/1,,,,,,,,10.1149/1.1391824,polymer_1s,Polymer Electrolyte,627596.659252372,O=Cl(=O)([O-])=O,Li Salt,106.39,,,,,,,,,,,,
3263.0,lit_tr3263,,1.0,85.12526,0.000989172,1s,s1,,,,,8/1,,,,,,,,10.1149/1.1391824,polymer_1s,Polymer Electrolyte,627596.659252372,O=Cl(=O)([O-])=O,Li Salt,106.39,,,,,,,,,,,,
3264.0,lit_tr3264,,1.0,70.03692,0.000437182,1s,s1,,,,,8/1,,,,,,,,10.1149/1.1391824,polymer_1s,Polymer Electrolyte,627596.659252372,O=Cl(=O)([O-])=O,Li Salt,106.39,,,,,,,,,,,,
3265.0,lit_tr3265,,1.0,55.40203,0.000151241,1s,s1,,,,,8/1,,,,,,,,10.1149/1.1391824,polymer_1s,Polymer Electrolyte,627596.659252372,O=Cl(=O)([O-])=O,Li Salt,106.39,,,,,,,,,,,,
3266.0,lit_tr3266,,1.0,39.86942,2.79775e-05,1s,s1,,,,,8/1,,,,,,,,10.1149/1.1391824,polymer_1s,Polymer Electrolyte,627596.659252372,O=Cl(=O)([O-])=O,Li Salt,106.39,,,,,,,,,,,,
3267.0,lit_tr3267,,1.0,25.10799,2.55046e-06,1s,s1,,,,,8/1,,,,,,,,10.1149/1.1391824,polymer_1s,Polymer Electrolyte,627596.659252372,O=Cl(=O)([O-])=O,Li Salt,106.39,,,,,,,,,,,,
3268.0,lit_tr3268,,1.0,115.3442,0.00319,1s,s1,,,,,8/1,,,,,,,,10.1149/1.1391824,polymer_1s,Polymer Electrolyte,627596.659252372,O=Cl(=O)([O-])=O,Li Salt,106.39,,,,,,,,,,,,
3269.0,lit_tr3269,,1.0,99.95147,0.00161,1s,s1,,,,,8/1,,,,,,,,10.1149/1.1391824,polymer_1s,Polymer Electrolyte,627596.659252372,O=Cl(=O)([O-])=O,Li Salt,106.39,,,,,,,,,,,,
3270.0,lit_tr3270,,1.0,85.12526,0.000840137,1s,s1,,,,,8/1,,,,,,,,10.1149/1.1391824,polymer_1s,Polymer Electrolyte,627596.659252372,O=Cl(=O)([O-])=O,Li Salt,106.39,,,,,,,,,,,,
3271.0,lit_tr3271,,1.0,69.75919,0.00029866,1s,s1,,,,,8/1,,,,,,,,10.1149/1.1391824,polymer_1s,Polymer Electrolyte,627596.659252372,O=Cl(=O)([O-])=O,Li Salt,106.39,,,,,,,,,,,,
3272.0,lit_tr3272,,1.0,55.14747,8.7753e-05,1s,s1,,,,,8/1,,,,,,,,10.1149/1.1391824,polymer_1s,Polymer Electrolyte,627596.659252372,O=Cl(=O)([O-])=O,Li Salt,106.39,,,,,,,,,,,,
3273.0,lit_tr3273,,1.0,40.33247,2.50915e-05,1s,s1,,,,,8/1,,,,,,,,10.1149/1.1391824,polymer_1s,Polymer Electrolyte,627596.659252372,O=Cl(=O)([O-])=O,Li Salt,106.39,,,,,,,,,,,,
3274.0,lit_tr3274,,1.0,25.10799,2.10803e-06,1s,s1,,,,,8/1,,,,,,,,10.1149/1.1391824,polymer_1s,Polymer Electrolyte,627596.659252372,O=Cl(=O)([O-])=O,Li Salt,106.39,,,,,,,,,,,,
3275.0,lit_tr3275,,1.0,115.3442,0.00137,1s,s1,,,,,8/1,,,,,,,,10.1149/1.1391824,polymer_1s,Polymer Electrolyte,627596.659252372,O=Cl(=O)([O-])=O,Li Salt,106.39,,,,,,,,,,,,
3276.0,lit_tr3276,,1.0,100.28029,0.000774264,1s,s1,,,,,8/1,,,,,,,,10.1149/1.1391824,polymer_1s,Polymer Electrolyte,627596.659252372,O=Cl(=O)([O-])=O,Li Salt,106.39,,,,,,,,,,,,
3277.0,lit_tr3277,,1.0,85.42832,0.00041402,1s,s1,,,,,8/1,,,,,,,,10.1149/1.1391824,polymer_1s,Polymer Electrolyte,627596.659252372,O=Cl(=O)([O-])=O,Li Salt,106.39,,,,,,,,,,,,
3278.0,lit_tr3278,,1.0,70.03692,0.00017807,1s,s1,,,,,8/1,,,,,,,,10.1149/1.1391824,polymer_1s,Polymer Electrolyte,627596.659252372,O=Cl(=O)([O-])=O,Li Salt,106.39,,,,,,,,,,,,
3279.0,lit_tr3279,,1.0,55.14747,5.09162e-05,1s,s1,,,,,8/1,,,,,,,,10.1149/1.1391824,polymer_1s,Polymer Electrolyte,627596.659252372,O=Cl(=O)([O-])=O,Li Salt,106.39,,,,,,,,,,,,
3280.0,lit_tr3280,,1.0,39.63835,9.41879e-06,1s,s1,,,,,8/1,,,,,,,,10.1149/1.1391824,polymer_1s,Polymer Electrolyte,627596.659252372,O=Cl(=O)([O-])=O,Li Salt,106.39,,,,,,,,,,,,
3281.0,lit_tr3281,,1.0,24.8982,8.35576e-07,1s,s1,,,,,8/1,,,,,,,,10.1149/1.1391824,polymer_1s,Polymer Electrolyte,627596.659252372,O=Cl(=O)([O-])=O,Li Salt,106.39,,,,,,,,,,,,
3282.0,lit_tr3282,,1.0,115.50334,0.0043,1s,s1,,,,,8/1,,,,,,,,10.1149/1.1391824,polymer_1s,Polymer Electrolyte,627596.659252372,O=Cl(=O)([O-])=O,Li Salt,106.39,,,,,,,,,,,,
3283.0,lit_tr3283,,1.0,100.12904,0.00247,1s,s1,,,,,8/1,,,,,,,,10.1149/1.1391824,polymer_1s,Polymer Electrolyte,627596.659252372,O=Cl(=O)([O-])=O,Li Salt,106.39,,,,,,,,,,,,
3284.0,lit_tr3284,,1.0,85.38975,0.00129,1s,s1,,,,,8/1,,,,,,,,10.1149/1.1391824,polymer_1s,Polymer Electrolyte,627596.659252372,O=Cl(=O)([O-])=O,Li Salt,106.39,,,,,,,,,,,,
3285.0,lit_tr3285,,1.0,70.29339,0.000608229,1s,s1,,,,,8/1,,,,,,,,10.1149/1.1391824,polymer_1s,Polymer Electrolyte,627596.659252372,O=Cl(=O)([O-])=O,Li Salt,106.39,,,,,,,,,,,,
3286.0,lit_tr3286,,1.0,55.06827,0.000231622,1s,s1,,,,,8/1,,,,,,,,10.1149/1.1391824,polymer_1s,Polymer Electrolyte,627596.659252372,O=Cl(=O)([O-])=O,Li Salt,106.39,,,,,,,,,,,,
3287.0,lit_tr3287,,1.0,40.72576,6.29132e-05,1s,s1,,,,,8/1,,,,,,,,10.1149/1.1391824,polymer_1s,Polymer Electrolyte,627596.659252372,O=Cl(=O)([O-])=O,Li Salt,106.39,,,,,,,,,,,,
3288.0,lit_tr3288,,1.0,24.79146,9.12364e-06,1s,s1,,,,,8/1,,,,,,,,10.1149/1.1391824,polymer_1s,Polymer Electrolyte,627596.659252372,O=Cl(=O)([O-])=O,Li Salt,106.39,,,,,,,,,,,,
3289.0,lit_tr3289,,1.0,115.50334,0.00381,1s,s1,,,,,8/1,,,,,,,,10.1149/1.1391824,polymer_1s,Polymer Electrolyte,627596.659252372,O=Cl(=O)([O-])=O,Li Salt,106.39,,,,,,,,,,,,
3290.0,lit_tr3290,,1.0,100.70903,0.00208,1s,s1,,,,,8/1,,,,,,,,10.1149/1.1391824,polymer_1s,Polymer Electrolyte,627596.659252372,O=Cl(=O)([O-])=O,Li Salt,106.39,,,,,,,,,,,,
3291.0,lit_tr3291,,1.0,85.65708,0.00111,1s,s1,,,,,8/1,,,,,,,,10.1149/1.1391824,polymer_1s,Polymer Electrolyte,627596.659252372,O=Cl(=O)([O-])=O,Li Salt,106.39,,,,,,,,,,,,
3292.0,lit_tr3292,,1.0,70.04846,0.000489471,1s,s1,,,,,8/1,,,,,,,,10.1149/1.1391824,polymer_1s,Polymer Electrolyte,627596.659252372,O=Cl(=O)([O-])=O,Li Salt,106.39,,,,,,,,,,,,
3293.0,lit_tr3293,,1.0,55.5166,0.000186397,1s,s1,,,,,8/1,,,,,,,,10.1149/1.1391824,polymer_1s,Polymer Electrolyte,627596.659252372,O=Cl(=O)([O-])=O,Li Salt,106.39,,,,,,,,,,,,
3294.0,lit_tr3294,,1.0,40.52117,4.07439e-05,1s,s1,,,,,8/1,,,,,,,,10.1149/1.1391824,polymer_1s,Polymer Electrolyte,627596.659252372,O=Cl(=O)([O-])=O,Li Salt,106.39,,,,,,,,,,,,
3295.0,lit_tr3295,,1.0,24.79146,3.23172e-06,1s,s1,,,,,8/1,,,,,,,,10.1149/1.1391824,polymer_1s,Polymer Electrolyte,627596.659252372,O=Cl(=O)([O-])=O,Li Salt,106.39,,,,,,,,,,,,
3296.0,lit_tr3296,,1.0,115.18971,0.00194,1s,s1,,,,,8/1,,,,,,,,10.1149/1.1391824,polymer_1s,Polymer Electrolyte,627596.659252372,O=Cl(=O)([O-])=O,Li Salt,106.39,,,,,,,,,,,,
3297.0,lit_tr3297,,1.0,100.41881,0.00122,1s,s1,,,,,8/1,,,,,,,,10.1149/1.1391824,polymer_1s,Polymer Electrolyte,627596.659252372,O=Cl(=O)([O-])=O,Li Salt,106.39,,,,,,,,,,,,
3298.0,lit_tr3298,,1.0,85.38975,0.00109,1s,s1,,,,,8/1,,,,,,,,10.1149/1.1391824,polymer_1s,Polymer Electrolyte,627596.659252372,O=Cl(=O)([O-])=O,Li Salt,106.39,,,,,,,,,,,,
3299.0,lit_tr3299,,1.0,70.29339,0.000455283,1s,s1,,,,,8/1,,,,,,,,10.1149/1.1391824,polymer_1s,Polymer Electrolyte,627596.659252372,O=Cl(=O)([O-])=O,Li Salt,106.39,,,,,,,,,,,,
3300.0,lit_tr3300,,1.0,55.5166,0.000157422,1s,s1,,,,,8/1,,,,,,,,10.1149/1.1391824,polymer_1s,Polymer Electrolyte,627596.659252372,O=Cl(=O)([O-])=O,Li Salt,106.39,,,,,,,,,,,,
3301.0,lit_tr3301,,1.0,40.52117,3.27886e-05,1s,s1,,,,,8/1,,,,,,,,10.1149/1.1391824,polymer_1s,Polymer Electrolyte,627596.659252372,O=Cl(=O)([O-])=O,Li Salt,106.39,,,,,,,,,,,,
3302.0,lit_tr3302,,1.0,24.60711,3.00599e-06,1s,s1,,,,,8/1,,,,,,,,10.1149/1.1391824,polymer_1s,Polymer Electrolyte,627596.659252372,O=Cl(=O)([O-])=O,Li Salt,106.39,,,,,,,,,,,,
3303.0,lit_tr3303,,1.0,115.81748,0.00247,1s,s1,,,,,8/1,,,,,,,,10.1149/1.1391824,polymer_1s,Polymer Electrolyte,627596.659252372,O=Cl(=O)([O-])=O,Li Salt,106.39,,,,,,,,,,,,
3304.0,lit_tr3304,,1.0,100.12904,0.00138,1s,s1,,,,,8/1,,,,,,,,10.1149/1.1391824,polymer_1s,Polymer Electrolyte,627596.659252372,O=Cl(=O)([O-])=O,Li Salt,106.39,,,,,,,,,,,,
3305.0,lit_tr3305,,1.0,85.38975,0.0007558,1s,s1,,,,,8/1,,,,,,,,10.1149/1.1391824,polymer_1s,Polymer Electrolyte,627596.659252372,O=Cl(=O)([O-])=O,Li Salt,106.39,,,,,,,,,,,,
3306.0,lit_tr3306,,1.0,69.80388,0.000349122,1s,s1,,,,,8/1,,,,,,,,10.1149/1.1391824,polymer_1s,Polymer Electrolyte,627596.659252372,O=Cl(=O)([O-])=O,Li Salt,106.39,,,,,,,,,,,,
3307.0,lit_tr3307,,1.0,55.06827,0.000115026,1s,s1,,,,,8/1,,,,,,,,10.1149/1.1391824,polymer_1s,Polymer Electrolyte,627596.659252372,O=Cl(=O)([O-])=O,Li Salt,106.39,,,,,,,,,,,,
3308.0,lit_tr3308,,1.0,40.52117,1.62832e-05,1s,s1,,,,,8/1,,,,,,,,10.1149/1.1391824,polymer_1s,Polymer Electrolyte,627596.659252372,O=Cl(=O)([O-])=O,Li Salt,106.39,,,,,,,,,,,,
3309.0,lit_tr3309,,1.0,24.97604,6.89563e-07,1s,s1,,,,,8/1,,,,,,,,10.1149/1.1391824,polymer_1s,Polymer Electrolyte,627596.659252372,O=Cl(=O)([O-])=O,Li Salt,106.39,,,,,,,,,,,,
3310.0,lit_tr3310,,1.0,115.81748,0.00185,1s,s1,,,,,8/1,,,,,,,,10.1149/1.1391824,polymer_1s,Polymer Electrolyte,627596.659252372,O=Cl(=O)([O-])=O,Li Salt,106.39,,,,,,,,,,,,
3311.0,lit_tr3311,,1.0,99.83973,0.00114,1s,s1,,,,,8/1,,,,,,,,10.1149/1.1391824,polymer_1s,Polymer Electrolyte,627596.659252372,O=Cl(=O)([O-])=O,Li Salt,106.39,,,,,,,,,,,,
3312.0,lit_tr3312,,1.0,85.12282,0.000593725,1s,s1,,,,,8/1,,,,,,,,10.1149/1.1391824,polymer_1s,Polymer Electrolyte,627596.659252372,O=Cl(=O)([O-])=O,Li Salt,106.39,,,,,,,,,,,,
3313.0,lit_tr3313,,1.0,69.80388,0.000249015,1s,s1,,,,,8/1,,,,,,,,10.1149/1.1391824,polymer_1s,Polymer Electrolyte,627596.659252372,O=Cl(=O)([O-])=O,Li Salt,106.39,,,,,,,,,,,,
3314.0,lit_tr3314,,1.0,55.06827,7.27168e-05,1s,s1,,,,,8/1,,,,,,,,10.1149/1.1391824,polymer_1s,Polymer Electrolyte,627596.659252372,O=Cl(=O)([O-])=O,Li Salt,106.39,,,,,,,,,,,,
3315.0,lit_tr3315,,1.0,40.52117,6.99623e-06,1s,s1,,,,,8/1,,,,,,,,10.1149/1.1391824,polymer_1s,Polymer Electrolyte,627596.659252372,O=Cl(=O)([O-])=O,Li Salt,106.39,,,,,,,,,,,,
3316.0,lit_tr3316,,1.0,24.79146,3.59382e-07,1s,s1,,,,,8/1,,,,,,,,10.1149/1.1391824,polymer_1s,Polymer Electrolyte,627596.659252372,O=Cl(=O)([O-])=O,Li Salt,106.39,,,,,,,,,,,,
3317.0,lit_tr3317,,1.0,115.39582,0.00381,1s,s1,,,,,8/1,,,,,,,,10.1149/1.1391824,polymer_1s,Polymer Electrolyte,627596.659252372,O=Cl(=O)([O-])=O,Li Salt,106.39,,,,,,,,,,,,
3318.0,lit_tr3318,,1.0,100.74873,0.00223,1s,s1,,,,,8/1,,,,,,,,10.1149/1.1391824,polymer_1s,Polymer Electrolyte,627596.659252372,O=Cl(=O)([O-])=O,Li Salt,106.39,,,,,,,,,,,,
3319.0,lit_tr3319,,1.0,85.46664,0.00121,1s,s1,,,,,8/1,,,,,,,,10.1149/1.1391824,polymer_1s,Polymer Electrolyte,627596.659252372,O=Cl(=O)([O-])=O,Li Salt,106.39,,,,,,,,,,,,
3320.0,lit_tr3320,,1.0,70.6059,0.000595435,1s,s1,,,,,8/1,,,,,,,,10.1149/1.1391824,polymer_1s,Polymer Electrolyte,627596.659252372,O=Cl(=O)([O-])=O,Li Salt,106.39,,,,,,,,,,,,
3321.0,lit_tr3321,,1.0,55.26456,0.000199628,1s,s1,,,,,8/1,,,,,,,,10.1149/1.1391824,polymer_1s,Polymer Electrolyte,627596.659252372,O=Cl(=O)([O-])=O,Li Salt,106.39,,,,,,,,,,,,
3322.0,lit_tr3322,,1.0,39.93968,3.92481e-05,1s,s1,,,,,8/1,,,,,,,,10.1149/1.1391824,polymer_1s,Polymer Electrolyte,627596.659252372,O=Cl(=O)([O-])=O,Li Salt,106.39,,,,,,,,,,,,
3323.0,lit_tr3323,,1.0,25.19885,6.29676e-06,1s,s1,,,,,8/1,,,,,,,,10.1149/1.1391824,polymer_1s,Polymer Electrolyte,627596.659252372,O=Cl(=O)([O-])=O,Li Salt,106.39,,,,,,,,,,,,
3324.0,lit_tr3324,,1.0,116.72875,0.00267,1s,s1,,,,,8/1,,,,,,,,10.1149/1.1391824,polymer_1s,Polymer Electrolyte,627596.659252372,O=Cl(=O)([O-])=O,Li Salt,106.39,,,,,,,,,,,,
3325.0,lit_tr3325,,1.0,100.54208,0.00145,1s,s1,,,,,8/1,,,,,,,,10.1149/1.1391824,polymer_1s,Polymer Electrolyte,627596.659252372,O=Cl(=O)([O-])=O,Li Salt,106.39,,,,,,,,,,,,
3326.0,lit_tr3326,,1.0,85.19588,0.000711214,1s,s1,,,,,8/1,,,,,,,,10.1149/1.1391824,polymer_1s,Polymer Electrolyte,627596.659252372,O=Cl(=O)([O-])=O,Li Salt,106.39,,,,,,,,,,,,
3327.0,lit_tr3327,,1.0,70.37456,0.000292415,1s,s1,,,,,8/1,,,,,,,,10.1149/1.1391824,polymer_1s,Polymer Electrolyte,627596.659252372,O=Cl(=O)([O-])=O,Li Salt,106.39,,,,,,,,,,,,
3328.0,lit_tr3328,,1.0,55.04166,9.07821e-05,1s,s1,,,,,8/1,,,,,,,,10.1149/1.1391824,polymer_1s,Polymer Electrolyte,627596.659252372,O=Cl(=O)([O-])=O,Li Salt,106.39,,,,,,,,,,,,
3329.0,lit_tr3329,,1.0,40.23139,2.18776e-05,1s,s1,,,,,8/1,,,,,,,,10.1149/1.1391824,polymer_1s,Polymer Electrolyte,627596.659252372,O=Cl(=O)([O-])=O,Li Salt,106.39,,,,,,,,,,,,
3330.0,lit_tr3330,,1.0,25.00146,3.98107e-06,1s,s1,,,,,8/1,,,,,,,,10.1149/1.1391824,polymer_1s,Polymer Electrolyte,627596.659252372,O=Cl(=O)([O-])=O,Li Salt,106.39,,,,,,,,,,,,
3331.0,lit_tr3331,,1.0,116.0588,0.00165,1s,s1,,,,,8/1,,,,,,,,10.1149/1.1391824,polymer_1s,Polymer Electrolyte,627596.659252372,O=Cl(=O)([O-])=O,Li Salt,106.39,,,,,,,,,,,,
3332.0,lit_tr3332,,1.0,101.05542,0.000989886,1s,s1,,,,,8/1,,,,,,,,10.1149/1.1391824,polymer_1s,Polymer Electrolyte,627596.659252372,O=Cl(=O)([O-])=O,Li Salt,106.39,,,,,,,,,,,,
3333.0,lit_tr3333,,1.0,85.46664,0.000537878,1s,s1,,,,,8/1,,,,,,,,10.1149/1.1391824,polymer_1s,Polymer Electrolyte,627596.659252372,O=Cl(=O)([O-])=O,Li Salt,106.39,,,,,,,,,,,,
3334.0,lit_tr3334,,1.0,70.6059,0.000220989,1s,s1,,,,,8/1,,,,,,,,10.1149/1.1391824,polymer_1s,Polymer Electrolyte,627596.659252372,O=Cl(=O)([O-])=O,Li Salt,106.39,,,,,,,,,,,,
3335.0,lit_tr3335,,1.0,55.50115,7.40896e-05,1s,s1,,,,,8/1,,,,,,,,10.1149/1.1391824,polymer_1s,Polymer Electrolyte,627596.659252372,O=Cl(=O)([O-])=O,Li Salt,106.39,,,,,,,,,,,,
3336.0,lit_tr3336,,1.0,40.1547,1.34972e-05,1s,s1,,,,,8/1,,,,,,,,10.1149/1.1391824,polymer_1s,Polymer Electrolyte,627596.659252372,O=Cl(=O)([O-])=O,Li Salt,106.39,,,,,,,,,,,,
3337.0,lit_tr3337,,1.0,25.19885,1.11832e-06,1s,s1,,,,,8/1,,,,,,,,10.1149/1.1391824,polymer_1s,Polymer Electrolyte,627596.659252372,O=Cl(=O)([O-])=O,Li Salt,106.39,,,,,,,,,,,,
3338.0,lit_tr3338,,1.0,115.72703,0.00267,1s,s1,,,,,8/1,,,,,,,,10.1149/1.1391824,polymer_1s,Polymer Electrolyte,627596.659252372,O=Cl(=O)([O-])=O,Li Salt,106.39,,,,,,,,,,,,
3339.0,lit_tr3339,,1.0,100.44268,0.00152,1s,s1,,,,,8/1,,,,,,,,10.1149/1.1391824,polymer_1s,Polymer Electrolyte,627596.659252372,O=Cl(=O)([O-])=O,Li Salt,106.39,,,,,,,,,,,,
3340.0,lit_tr3340,,1.0,84.90372,0.000729684,1s,s1,,,,,8/1,,,,,,,,10.1149/1.1391824,polymer_1s,Polymer Electrolyte,627596.659252372,O=Cl(=O)([O-])=O,Li Salt,106.39,,,,,,,,,,,,
3341.0,lit_tr3341,,1.0,70.08863,0.000323544,1s,s1,,,,,8/1,,,,,,,,10.1149/1.1391824,polymer_1s,Polymer Electrolyte,627596.659252372,O=Cl(=O)([O-])=O,Li Salt,106.39,,,,,,,,,,,,
3342.0,lit_tr3342,,1.0,55.02842,0.000105751,1s,s1,,,,,8/1,,,,,,,,10.1149/1.1391824,polymer_1s,Polymer Electrolyte,627596.659252372,O=Cl(=O)([O-])=O,Li Salt,106.39,,,,,,,,,,,,
3343.0,lit_tr3343,,1.0,40.80154,1.4201e-05,1s,s1,,,,,8/1,,,,,,,,10.1149/1.1391824,polymer_1s,Polymer Electrolyte,627596.659252372,O=Cl(=O)([O-])=O,Li Salt,106.39,,,,,,,,,,,,
3344.0,lit_tr3344,,1.0,25.19885,1.17663e-06,1s,s1,,,,,8/1,,,,,,,,10.1149/1.1391824,polymer_1s,Polymer Electrolyte,627596.659252372,O=Cl(=O)([O-])=O,Li Salt,106.39,,,,,,,,,,,,
3345.0,lit_tr3345,,1.0,115.28716,0.00539,1s,s1,,,,,8/1,,,,,,,,10.1149/1.1391824,polymer_1s,Polymer Electrolyte,627596.659252372,O=Cl(=O)([O-])=O,Li Salt,106.39,,,,,,,,,,,,
3346.0,lit_tr3346,,1.0,99.7902,0.00342,1s,s1,,,,,8/1,,,,,,,,10.1149/1.1391824,polymer_1s,Polymer Electrolyte,627596.659252372,O=Cl(=O)([O-])=O,Li Salt,106.39,,,,,,,,,,,,
3347.0,lit_tr3347,,1.0,84.58708,0.002,1s,s1,,,,,8/1,,,,,,,,10.1149/1.1391824,polymer_1s,Polymer Electrolyte,627596.659252372,O=Cl(=O)([O-])=O,Li Salt,106.39,,,,,,,,,,,,
3348.0,lit_tr3348,,1.0,70.02643,0.00114,1s,s1,,,,,8/1,,,,,,,,10.1149/1.1391824,polymer_1s,Polymer Electrolyte,627596.659252372,O=Cl(=O)([O-])=O,Li Salt,106.39,,,,,,,,,,,,
3349.0,lit_tr3349,,1.0,55.09423,0.000444651,1s,s1,,,,,8/1,,,,,,,,10.1149/1.1391824,polymer_1s,Polymer Electrolyte,627596.659252372,O=Cl(=O)([O-])=O,Li Salt,106.39,,,,,,,,,,,,
3350.0,lit_tr3350,,1.0,40.26105,0.000101623,1s,s1,,,,,8/1,,,,,,,,10.1149/1.1391824,polymer_1s,Polymer Electrolyte,627596.659252372,O=Cl(=O)([O-])=O,Li Salt,106.39,,,,,,,,,,,,
3351.0,lit_tr3351,,1.0,24.84029,7.93902e-06,1s,s1,,,,,8/1,,,,,,,,10.1149/1.1391824,polymer_1s,Polymer Electrolyte,627596.659252372,O=Cl(=O)([O-])=O,Li Salt,106.39,,,,,,,,,,,,
3352.0,lit_tr3352,,1.0,114.23744,0.00268,1s,s1,,,,,16/1,,,,,,,,10.1149/1.1391824,polymer_1s,Polymer Electrolyte,627596.659252372,O=Cl(=O)([O-])=O,Li Salt,106.39,,,,,,,,,,,,
3353.0,lit_tr3353,,1.0,99.46697,0.00189,1s,s1,,,,,16/1,,,,,,,,10.1149/1.1391824,polymer_1s,Polymer Electrolyte,627596.659252372,O=Cl(=O)([O-])=O,Li Salt,106.39,,,,,,,,,,,,
3354.0,lit_tr3354,,1.0,84.58708,0.0013,1s,s1,,,,,16/1,,,,,,,,10.1149/1.1391824,polymer_1s,Polymer Electrolyte,627596.659252372,O=Cl(=O)([O-])=O,Li Salt,106.39,,,,,,,,,,,,
3355.0,lit_tr3355,,1.0,69.75272,0.000781221,1s,s1,,,,,16/1,,,,,,,,10.1149/1.1391824,polymer_1s,Polymer Electrolyte,627596.659252372,O=Cl(=O)([O-])=O,Li Salt,106.39,,,,,,,,,,,,
3356.0,lit_tr3356,,1.0,55.09423,0.000193514,1s,s1,,,,,16/1,,,,,,,,10.1149/1.1391824,polymer_1s,Polymer Electrolyte,627596.659252372,O=Cl(=O)([O-])=O,Li Salt,106.39,,,,,,,,,,,,
3357.0,lit_tr3357,,1.0,40.48969,1.01079e-05,1s,s1,,,,,16/1,,,,,,,,10.1149/1.1391824,polymer_1s,Polymer Electrolyte,627596.659252372,O=Cl(=O)([O-])=O,Li Salt,106.39,,,,,,,,,,,,
3358.0,lit_tr3358,,1.0,25.25387,8.79136e-07,1s,s1,,,,,16/1,,,,,,,,10.1149/1.1391824,polymer_1s,Polymer Electrolyte,627596.659252372,O=Cl(=O)([O-])=O,Li Salt,106.39,,,,,,,,,,,,
3359.0,lit_tr3359,,1.0,114.23744,0.00276,1s,s1,,,,,16/1,,,,,,,,10.1149/1.1391824,polymer_1s,Polymer Electrolyte,627596.659252372,O=Cl(=O)([O-])=O,Li Salt,106.39,,,,,,,,,,,,
3360.0,lit_tr3360,,1.0,99.1443,0.00184,1s,s1,,,,,16/1,,,,,,,,10.1149/1.1391824,polymer_1s,Polymer Electrolyte,627596.659252372,O=Cl(=O)([O-])=O,Li Salt,106.39,,,,,,,,,,,,
3361.0,lit_tr3361,,1.0,85.18329,0.00114,1s,s1,,,,,16/1,,,,,,,,10.1149/1.1391824,polymer_1s,Polymer Electrolyte,627596.659252372,O=Cl(=O)([O-])=O,Li Salt,106.39,,,,,,,,,,,,
3362.0,lit_tr3362,,1.0,70.57506,0.000683123,1s,s1,,,,,16/1,,,,,,,,10.1149/1.1391824,polymer_1s,Polymer Electrolyte,627596.659252372,O=Cl(=O)([O-])=O,Li Salt,106.39,,,,,,,,,,,,
3363.0,lit_tr3363,,1.0,56.09965,0.000183402,1s,s1,,,,,16/1,,,,,,,,10.1149/1.1391824,polymer_1s,Polymer Electrolyte,627596.659252372,O=Cl(=O)([O-])=O,Li Salt,106.39,,,,,,,,,,,,
3364.0,lit_tr3364,,1.0,40.94787,6.57934e-06,1s,s1,,,,,16/1,,,,,,,,10.1149/1.1391824,polymer_1s,Polymer Electrolyte,627596.659252372,O=Cl(=O)([O-])=O,Li Salt,106.39,,,,,,,,,,,,
3365.0,lit_tr3365,,1.0,25.04698,2.06388e-07,1s,s1,,,,,16/1,,,,,,,,10.1149/1.1391824,polymer_1s,Polymer Electrolyte,627596.659252372,O=Cl(=O)([O-])=O,Li Salt,106.39,,,,,,,,,,,,
3366.0,lit_tr3366,,1.0,114.58666,0.00161,1s,s1,,,,,8/1,,,,,,,,10.1149/1.1391824,polymer_1s,Polymer Electrolyte,627596.659252372,O=Cl(=O)([O-])=O,Li Salt,106.39,,,,,,,,,,,,
3367.0,lit_tr3367,,1.0,99.7902,0.00105,1s,s1,,,,,8/1,,,,,,,,10.1149/1.1391824,polymer_1s,Polymer Electrolyte,627596.659252372,O=Cl(=O)([O-])=O,Li Salt,106.39,,,,,,,,,,,,
3368.0,lit_tr3368,,1.0,84.885,0.000551136,1s,s1,,,,,8/1,,,,,,,,10.1149/1.1391824,polymer_1s,Polymer Electrolyte,627596.659252372,O=Cl(=O)([O-])=O,Li Salt,106.39,,,,,,,,,,,,
3369.0,lit_tr3369,,1.0,70.02643,0.000239857,1s,s1,,,,,8/1,,,,,,,,10.1149/1.1391824,polymer_1s,Polymer Electrolyte,627596.659252372,O=Cl(=O)([O-])=O,Li Salt,106.39,,,,,,,,,,,,
3370.0,lit_tr3370,,1.0,55.09423,6.79466e-05,1s,s1,,,,,8/1,,,,,,,,10.1149/1.1391824,polymer_1s,Polymer Electrolyte,627596.659252372,O=Cl(=O)([O-])=O,Li Salt,106.39,,,,,,,,,,,,
3371.0,lit_tr3371,,1.0,40.48969,6.75829e-06,1s,s1,,,,,8/1,,,,,,,,10.1149/1.1391824,polymer_1s,Polymer Electrolyte,627596.659252372,O=Cl(=O)([O-])=O,Li Salt,106.39,,,,,,,,,,,,
3372.0,lit_tr3372,,1.0,24.63389,3.72474e-07,1s,s1,,,,,8/1,,,,,,,,10.1149/1.1391824,polymer_1s,Polymer Electrolyte,627596.659252372,O=Cl(=O)([O-])=O,Li Salt,106.39,,,,,,,,,,,,
7529.0,lit_tr8491,,1.0,-10.0,0.0039,LiPF6,EC,EMC,,,,,82.4627142857142/458.768642857143/458.768642857143,,,,,,,10.1149/1.1403730,F[P-](F)(F)(F)(F)F,Li Salt,151.90300000000002,O=C1OCCO1,Solvent,88.062,CCOC(OC)=O,Solvent,104.105,,,,,,,,,
7530.0,lit_tr8492,,1.0,0.0,0.0051,LiPF6,EC,EMC,,,,,82.2740124223602/458.86299378882/458.86299378882,,,,,,,10.1149/1.1403730,F[P-](F)(F)(F)(F)F,Li Salt,151.90300000000002,O=C1OCCO1,Solvent,88.062,CCOC(OC)=O,Solvent,104.105,,,,,,,,,
7531.0,lit_tr8493,,1.0,10.0,0.00635,LiPF6,EC,EMC,,,,,82.2740124223602/458.86299378882/458.86299378882,,,,,,,10.1149/1.1403730,F[P-](F)(F)(F)(F)F,Li Salt,151.90300000000002,O=C1OCCO1,Solvent,88.062,CCOC(OC)=O,Solvent,104.105,,,,,,,,,
7532.0,lit_tr8494,,1.0,20.0,0.00777,LiPF6,EC,EMC,,,,,82.2740124223602/458.86299378882/458.86299378882,,,,,,,10.1149/1.1403730,F[P-](F)(F)(F)(F)F,Li Salt,151.90300000000002,O=C1OCCO1,Solvent,88.062,CCOC(OC)=O,Solvent,104.105,,,,,,,,,
7533.0,lit_tr8495,,1.0,30.0,0.00888,LiPF6,EC,EMC,,,,,81.7079068322981/459.146046583851/459.146046583851,,,,,,,10.1149/1.1403730,F[P-](F)(F)(F)(F)F,Li Salt,151.90300000000002,O=C1OCCO1,Solvent,88.062,CCOC(OC)=O,Solvent,104.105,,,,,,,,,
7534.0,lit_tr8496,,1.0,40.0,0.01053,LiPF6,EC,EMC,,,,,82.4627142857142/458.768642857143/458.768642857143,,,,,,,10.1149/1.1403730,F[P-](F)(F)(F)(F)F,Li Salt,151.90300000000002,O=C1OCCO1,Solvent,88.062,CCOC(OC)=O,Solvent,104.105,,,,,,,,,
7535.0,lit_tr8497,,1.0,50.0,0.01168,LiPF6,EC,EMC,,,,,82.8401180124223/458.579940993789/458.579940993789,,,,,,,10.1149/1.1403730,F[P-](F)(F)(F)(F)F,Li Salt,151.90300000000002,O=C1OCCO1,Solvent,88.062,CCOC(OC)=O,Solvent,104.105,,,,,,,,,
7536.0,lit_tr8498,,1.0,60.0,0.01296,LiPF6,EC,EMC,,,,,82.6514161490682/458.674291925466/458.674291925466,,,,,,,10.1149/1.1403730,F[P-](F)(F)(F)(F)F,Li Salt,151.90300000000002,O=C1OCCO1,Solvent,88.062,CCOC(OC)=O,Solvent,104.105,,,,,,,,,
7537.0,lit_tr8499,,1.0,-30.0,0.00178,LiPF6,EC,EMC,,,,,104.918236024845/447.540881987578/447.540881987578,,,,,,,10.1149/1.1403730,F[P-](F)(F)(F)(F)F,Li Salt,151.90300000000002,O=C1OCCO1,Solvent,88.062,CCOC(OC)=O,Solvent,104.105,,,,,,,,,
7538.0,lit_tr8500,,1.0,-20.0,0.00283,LiPF6,EC,EMC,,,,,105.484341614907/447.257829192547/447.257829192547,,,,,,,10.1149/1.1403730,F[P-](F)(F)(F)(F)F,Li Salt,151.90300000000002,O=C1OCCO1,Solvent,88.062,CCOC(OC)=O,Solvent,104.105,,,,,,,,,
7539.0,lit_tr8501,,1.0,-10.0,0.00403,LiPF6,EC,EMC,,,,,105.484341614907/447.257829192547/447.257829192547,,,,,,,10.1149/1.1403730,F[P-](F)(F)(F)(F)F,Li Salt,151.90300000000002,O=C1OCCO1,Solvent,88.062,CCOC(OC)=O,Solvent,104.105,,,,,,,,,
7540.0,lit_tr8502,,1.0,0.0,0.00538,LiPF6,EC,EMC,,,,,105.295639751553/447.352180124224/447.352180124224,,,,,,,10.1149/1.1403730,F[P-](F)(F)(F)(F)F,Li Salt,151.90300000000002,O=C1OCCO1,Solvent,88.062,CCOC(OC)=O,Solvent,104.105,,,,,,,,,
7541.0,lit_tr8503,,1.0,10.0,0.00684,LiPF6,EC,EMC,,,,,105.295639751553/447.352180124224/447.352180124224,,,,,,,10.1149/1.1403730,F[P-](F)(F)(F)(F)F,Li Salt,151.90300000000002,O=C1OCCO1,Solvent,88.062,CCOC(OC)=O,Solvent,104.105,,,,,,,,,
7542.0,lit_tr8504,,1.0,20.0,0.00853,LiPF6,EC,EMC,,,,,105.673043478261/447.16347826087/447.16347826087,,,,,,,10.1149/1.1403730,F[P-](F)(F)(F)(F)F,Li Salt,151.90300000000002,O=C1OCCO1,Solvent,88.062,CCOC(OC)=O,Solvent,104.105,,,,,,,,,
7543.0,lit_tr8505,,1.0,30.0,0.01017,LiPF6,EC,EMC,,,,,104.540832298137/447.729583850932/447.729583850932,,,,,,,10.1149/1.1403730,F[P-](F)(F)(F)(F)F,Li Salt,151.90300000000002,O=C1OCCO1,Solvent,88.062,CCOC(OC)=O,Solvent,104.105,,,,,,,,,
7544.0,lit_tr8506,,1.0,40.0,0.01191,LiPF6,EC,EMC,,,,,104.918236024845/447.540881987578/447.540881987578,,,,,,,10.1149/1.1403730,F[P-](F)(F)(F)(F)F,Li Salt,151.90300000000002,O=C1OCCO1,Solvent,88.062,CCOC(OC)=O,Solvent,104.105,,,,,,,,,
7545.0,lit_tr8507,,1.0,50.0,0.0136,LiPF6,EC,EMC,,,,,105.484341614907/447.257829192547/447.257829192547,,,,,,,10.1149/1.1403730,F[P-](F)(F)(F)(F)F,Li Salt,151.90300000000002,O=C1OCCO1,Solvent,88.062,CCOC(OC)=O,Solvent,104.105,,,,,,,,,
7546.0,lit_tr8508,,1.0,60.0,0.01539,LiPF6,EC,EMC,,,,,104.729534161491/447.635232919255/447.635232919255,,,,,,,10.1149/1.1403730,F[P-](F)(F)(F)(F)F,Li Salt,151.90300000000002,O=C1OCCO1,Solvent,88.062,CCOC(OC)=O,Solvent,104.105,,,,,,,,,
7547.0,lit_tr8509,,1.0,-30.0,0.00148,LiPF6,EC,EMC,,,,,134.544428571428/432.727785714286/432.727785714286,,,,,,,10.1149/1.1403730,F[P-](F)(F)(F)(F)F,Li Salt,151.90300000000002,O=C1OCCO1,Solvent,88.062,CCOC(OC)=O,Solvent,104.105,,,,,,,,,
7548.0,lit_tr8510,,1.0,-20.0,0.00261,LiPF6,EC,EMC,,,,,135.110534161491/432.444732919255/432.444732919255,,,,,,,10.1149/1.1403730,F[P-](F)(F)(F)(F)F,Li Salt,151.90300000000002,O=C1OCCO1,Solvent,88.062,CCOC(OC)=O,Solvent,104.105,,,,,,,,,
7549.0,lit_tr8511,,1.0,-10.0,0.00377,LiPF6,EC,EMC,,,,,134.921832298137/432.539083850932/432.539083850932,,,,,,,10.1149/1.1403730,F[P-](F)(F)(F)(F)F,Li Salt,151.90300000000002,O=C1OCCO1,Solvent,88.062,CCOC(OC)=O,Solvent,104.105,,,,,,,,,
7550.0,lit_tr8512,,1.0,0.0,0.00521,LiPF6,EC,EMC,,,,,133.978322981366/433.010838509317/433.010838509317,,,,,,,10.1149/1.1403730,F[P-](F)(F)(F)(F)F,Li Salt,151.90300000000002,O=C1OCCO1,Solvent,88.062,CCOC(OC)=O,Solvent,104.105,,,,,,,,,
7551.0,lit_tr8513,,1.0,10.0,0.00683,LiPF6,EC,EMC,,,,,134.544428571428/432.727785714286/432.727785714286,,,,,,,10.1149/1.1403730,F[P-](F)(F)(F)(F)F,Li Salt,151.90300000000002,O=C1OCCO1,Solvent,88.062,CCOC(OC)=O,Solvent,104.105,,,,,,,,,
7552.0,lit_tr8514,,1.0,20.0,0.00859,LiPF6,EC,EMC,,,,,134.544428571428/432.727785714286/432.727785714286,,,,,,,10.1149/1.1403730,F[P-](F)(F)(F)(F)F,Li Salt,151.90300000000002,O=C1OCCO1,Solvent,88.062,CCOC(OC)=O,Solvent,104.105,,,,,,,,,
7553.0,lit_tr8515,,1.0,30.0,0.01045,LiPF6,EC,EMC,,,,,133.978322981366/433.010838509317/433.010838509317,,,,,,,10.1149/1.1403730,F[P-](F)(F)(F)(F)F,Li Salt,151.90300000000002,O=C1OCCO1,Solvent,88.062,CCOC(OC)=O,Solvent,104.105,,,,,,,,,
7554.0,lit_tr8516,,1.0,40.0,0.01256,LiPF6,EC,EMC,,,,,135.110534161491/432.444732919255/432.444732919255,,,,,,,10.1149/1.1403730,F[P-](F)(F)(F)(F)F,Li Salt,151.90300000000002,O=C1OCCO1,Solvent,88.062,CCOC(OC)=O,Solvent,104.105,,,,,,,,,
7555.0,lit_tr8517,,1.0,50.0,0.01439,LiPF6,EC,EMC,,,,,134.733130434783/432.633434782609/432.633434782609,,,,,,,10.1149/1.1403730,F[P-](F)(F)(F)(F)F,Li Salt,151.90300000000002,O=C1OCCO1,Solvent,88.062,CCOC(OC)=O,Solvent,104.105,,,,,,,,,
7556.0,lit_tr8518,,1.0,60.0,0.01626,LiPF6,EC,EMC,,,,,134.733130434783/432.633434782609/432.633434782609,,,,,,,10.1149/1.1403730,F[P-](F)(F)(F)(F)F,Li Salt,151.90300000000002,O=C1OCCO1,Solvent,88.062,CCOC(OC)=O,Solvent,104.105,,,,,,,,,
7557.0,lit_tr8519,,1.0,-30.0,0.00126,LiPF6,EC,EMC,,,,,163.793217391303/418.103391304348/418.103391304348,,,,,,,10.1149/1.1403730,F[P-](F)(F)(F)(F)F,Li Salt,151.90300000000002,O=C1OCCO1,Solvent,88.062,CCOC(OC)=O,Solvent,104.105,,,,,,,,,
7558.0,lit_tr8520,,1.0,-20.0,0.00221,LiPF6,EC,EMC,,,,,164.170621118011/417.914689440994/417.914689440994,,,,,,,10.1149/1.1403730,F[P-](F)(F)(F)(F)F,Li Salt,151.90300000000002,O=C1OCCO1,Solvent,88.062,CCOC(OC)=O,Solvent,104.105,,,,,,,,,
7559.0,lit_tr8521,,1.0,-10.0,0.00337,LiPF6,EC,EMC,,,,,163.415813664595/418.292093167702/418.292093167702,,,,,,,10.1149/1.1403730,F[P-](F)(F)(F)(F)F,Li Salt,151.90300000000002,O=C1OCCO1,Solvent,88.062,CCOC(OC)=O,Solvent,104.105,,,,,,,,,
7560.0,lit_tr8522,,1.0,0.0,0.00492,LiPF6,EC,EMC,,,,,164.170621118011/417.914689440994/417.914689440994,,,,,,,10.1149/1.1403730,F[P-](F)(F)(F)(F)F,Li Salt,151.90300000000002,O=C1OCCO1,Solvent,88.062,CCOC(OC)=O,Solvent,104.105,,,,,,,,,
7561.0,lit_tr8523,,1.0,10.0,0.00652,LiPF6,EC,EMC,,,,,163.981919254658/418.009040372671/418.009040372671,,,,,,,10.1149/1.1403730,F[P-](F)(F)(F)(F)F,Li Salt,151.90300000000002,O=C1OCCO1,Solvent,88.062,CCOC(OC)=O,Solvent,104.105,,,,,,,,,
7562.0,lit_tr8524,,1.0,20.0,0.00828,LiPF6,EC,EMC,,,,,163.793217391303/418.103391304348/418.103391304348,,,,,,,10.1149/1.1403730,F[P-](F)(F)(F)(F)F,Li Salt,151.90300000000002,O=C1OCCO1,Solvent,88.062,CCOC(OC)=O,Solvent,104.105,,,,,,,,,
7563.0,lit_tr8525,,1.0,30.0,0.01026,LiPF6,EC,EMC,,,,,163.793217391303/418.103391304348/418.103391304348,,,,,,,10.1149/1.1403730,F[P-](F)(F)(F)(F)F,Li Salt,151.90300000000002,O=C1OCCO1,Solvent,88.062,CCOC(OC)=O,Solvent,104.105,,,,,,,,,
7564.0,lit_tr8526,,1.0,40.0,0.01229,LiPF6,EC,EMC,,,,,164.170621118011/417.914689440994/417.914689440994,,,,,,,10.1149/1.1403730,F[P-](F)(F)(F)(F)F,Li Salt,151.90300000000002,O=C1OCCO1,Solvent,88.062,CCOC(OC)=O,Solvent,104.105,,,,,,,,,
7565.0,lit_tr8527,,1.0,50.0,0.01438,LiPF6,EC,EMC,,,,,163.415813664595/418.292093167702/418.292093167702,,,,,,,10.1149/1.1403730,F[P-](F)(F)(F)(F)F,Li Salt,151.90300000000002,O=C1OCCO1,Solvent,88.062,CCOC(OC)=O,Solvent,104.105,,,,,,,,,
7566.0,lit_tr8528,,1.0,60.0,0.01654,LiPF6,EC,EMC,,,,,163.60451552795/418.197742236025/418.197742236025,,,,,,,10.1149/1.1403730,F[P-](F)(F)(F)(F)F,Li Salt,151.90300000000002,O=C1OCCO1,Solvent,88.062,CCOC(OC)=O,Solvent,104.105,,,,,,,,,
7567.0,lit_tr8529,,1.0,-30.0,0.00107,LiPF6,EC,EMC,,,,,184.173018633539/407.91349068323/407.91349068323,,,,,,,10.1149/1.1403730,F[P-](F)(F)(F)(F)F,Li Salt,151.90300000000002,O=C1OCCO1,Solvent,88.062,CCOC(OC)=O,Solvent,104.105,,,,,,,,,
7568.0,lit_tr8530,,1.0,-20.0,0.00191,LiPF6,EC,EMC,,,,,183.984316770186/408.007841614907/408.007841614907,,,,,,,10.1149/1.1403730,F[P-](F)(F)(F)(F)F,Li Salt,151.90300000000002,O=C1OCCO1,Solvent,88.062,CCOC(OC)=O,Solvent,104.105,,,,,,,,,
7569.0,lit_tr8531,,1.0,-10.0,0.00304,LiPF6,EC,EMC,,,,,184.550422360247/407.724788819876/407.724788819876,,,,,,,10.1149/1.1403730,F[P-](F)(F)(F)(F)F,Li Salt,151.90300000000002,O=C1OCCO1,Solvent,88.062,CCOC(OC)=O,Solvent,104.105,,,,,,,,,
7570.0,lit_tr8532,,1.0,0.0,0.0045,LiPF6,EC,EMC,,,,,184.173018633539/407.91349068323/407.91349068323,,,,,,,10.1149/1.1403730,F[P-](F)(F)(F)(F)F,Li Salt,151.90300000000002,O=C1OCCO1,Solvent,88.062,CCOC(OC)=O,Solvent,104.105,,,,,,,,,
7571.0,lit_tr8533,,1.0,10.0,0.0061,LiPF6,EC,EMC,,,,,185.11652795031/407.441736024845/407.441736024845,,,,,,,10.1149/1.1403730,F[P-](F)(F)(F)(F)F,Li Salt,151.90300000000002,O=C1OCCO1,Solvent,88.062,CCOC(OC)=O,Solvent,104.105,,,,,,,,,
7572.0,lit_tr8534,,1.0,20.0,0.00791,LiPF6,EC,EMC,,,,,184.927826086956/407.536086956522/407.536086956522,,,,,,,10.1149/1.1403730,F[P-](F)(F)(F)(F)F,Li Salt,151.90300000000002,O=C1OCCO1,Solvent,88.062,CCOC(OC)=O,Solvent,104.105,,,,,,,,,
7573.0,lit_tr8535,,1.0,30.0,0.00986,LiPF6,EC,EMC,,,,,184.173018633539/407.91349068323/407.91349068323,,,,,,,10.1149/1.1403730,F[P-](F)(F)(F)(F)F,Li Salt,151.90300000000002,O=C1OCCO1,Solvent,88.062,CCOC(OC)=O,Solvent,104.105,,,,,,,,,
7574.0,lit_tr8536,,1.0,40.0,0.01197,LiPF6,EC,EMC,,,,,184.173018633539/407.91349068323/407.91349068323,,,,,,,10.1149/1.1403730,F[P-](F)(F)(F)(F)F,Li Salt,151.90300000000002,O=C1OCCO1,Solvent,88.062,CCOC(OC)=O,Solvent,104.105,,,,,,,,,
7575.0,lit_tr8537,,1.0,50.0,0.01408,LiPF6,EC,EMC,,,,,184.361720496894/407.819139751553/407.819139751553,,,,,,,10.1149/1.1403730,F[P-](F)(F)(F)(F)F,Li Salt,151.90300000000002,O=C1OCCO1,Solvent,88.062,CCOC(OC)=O,Solvent,104.105,,,,,,,,,
7576.0,lit_tr8538,,1.0,60.0,0.01616,LiPF6,EC,EMC,,,,,184.550422360247/407.724788819876/407.724788819876,,,,,,,10.1149/1.1403730,F[P-](F)(F)(F)(F)F,Li Salt,151.90300000000002,O=C1OCCO1,Solvent,88.062,CCOC(OC)=O,Solvent,104.105,,,,,,,,,
7577.0,lit_tr8539,,1.0,-30.0,0.000812374,LiPF6,EC,EMC,,,,,210.779981366459/394.61000931677/394.61000931677,,,,,,,10.1149/1.1403730,F[P-](F)(F)(F)(F)F,Li Salt,151.90300000000002,O=C1OCCO1,Solvent,88.062,CCOC(OC)=O,Solvent,104.105,,,,,,,,,
7578.0,lit_tr8540,,1.0,-20.0,0.00148,LiPF6,EC,EMC,,,,,210.591279503104/394.704360248448/394.704360248448,,,,,,,10.1149/1.1403730,F[P-](F)(F)(F)(F)F,Li Salt,151.90300000000002,O=C1OCCO1,Solvent,88.062,CCOC(OC)=O,Solvent,104.105,,,,,,,,,
7579.0,lit_tr8541,,1.0,-10.0,0.00264,LiPF6,EC,EMC,,,,,210.779981366459/394.61000931677/394.61000931677,,,,,,,10.1149/1.1403730,F[P-](F)(F)(F)(F)F,Li Salt,151.90300000000002,O=C1OCCO1,Solvent,88.062,CCOC(OC)=O,Solvent,104.105,,,,,,,,,
7580.0,lit_tr8542,,1.0,0.0,0.0039,LiPF6,EC,EMC,,,,,210.779981366459/394.61000931677/394.61000931677,,,,,,,10.1149/1.1403730,F[P-](F)(F)(F)(F)F,Li Salt,151.90300000000002,O=C1OCCO1,Solvent,88.062,CCOC(OC)=O,Solvent,104.105,,,,,,,,,
7581.0,lit_tr8543,,1.0,10.0,0.00545,LiPF6,EC,EMC,,,,,211.157385093167/394.421307453416/394.421307453416,,,,,,,10.1149/1.1403730,F[P-](F)(F)(F)(F)F,Li Salt,151.90300000000002,O=C1OCCO1,Solvent,88.062,CCOC(OC)=O,Solvent,104.105,,,,,,,,,
7582.0,lit_tr8544,,1.0,20.0,0.00728,LiPF6,EC,EMC,,,,,210.968683229813/394.515658385094/394.515658385094,,,,,,,10.1149/1.1403730,F[P-](F)(F)(F)(F)F,Li Salt,151.90300000000002,O=C1OCCO1,Solvent,88.062,CCOC(OC)=O,Solvent,104.105,,,,,,,,,
7583.0,lit_tr8545,,1.0,30.0,0.00937,LiPF6,EC,EMC,,,,,210.779981366459/394.61000931677/394.61000931677,,,,,,,10.1149/1.1403730,F[P-](F)(F)(F)(F)F,Li Salt,151.90300000000002,O=C1OCCO1,Solvent,88.062,CCOC(OC)=O,Solvent,104.105,,,,,,,,,
7584.0,lit_tr8546,,1.0,40.0,0.01127,LiPF6,EC,EMC,,,,,210.402577639751/394.798711180124/394.798711180124,,,,,,,10.1149/1.1403730,F[P-](F)(F)(F)(F)F,Li Salt,151.90300000000002,O=C1OCCO1,Solvent,88.062,CCOC(OC)=O,Solvent,104.105,,,,,,,,,
7585.0,lit_tr8547,,1.0,50.0,0.01356,LiPF6,EC,EMC,,,,,210.779981366459/394.61000931677/394.61000931677,,,,,,,10.1149/1.1403730,F[P-](F)(F)(F)(F)F,Li Salt,151.90300000000002,O=C1OCCO1,Solvent,88.062,CCOC(OC)=O,Solvent,104.105,,,,,,,,,
7586.0,lit_tr8548,,1.0,60.0,0.01567,LiPF6,EC,EMC,,,,,210.591279503104/394.704360248448/394.704360248448,,,,,,,10.1149/1.1403730,F[P-](F)(F)(F)(F)F,Li Salt,151.90300000000002,O=C1OCCO1,Solvent,88.062,CCOC(OC)=O,Solvent,104.105,,,,,,,,,
7587.0,lit_tr8549,,1.0,-30.0,0.000482256,LiPF6,EC,EMC,,,,,240.217472049688/379.891263975156/379.891263975156,,,,,,,10.1149/1.1403730,F[P-](F)(F)(F)(F)F,Li Salt,151.90300000000002,O=C1OCCO1,Solvent,88.062,CCOC(OC)=O,Solvent,104.105,,,,,,,,,
7588.0,lit_tr8550,,1.0,-20.0,0.00113,LiPF6,EC,EMC,,,,,240.217472049688/379.891263975156/379.891263975156,,,,,,,10.1149/1.1403730,F[P-](F)(F)(F)(F)F,Li Salt,151.90300000000002,O=C1OCCO1,Solvent,88.062,CCOC(OC)=O,Solvent,104.105,,,,,,,,,
7589.0,lit_tr8551,,1.0,-10.0,0.00208,LiPF6,EC,EMC,,,,,240.217472049688/379.891263975156/379.891263975156,,,,,,,10.1149/1.1403730,F[P-](F)(F)(F)(F)F,Li Salt,151.90300000000002,O=C1OCCO1,Solvent,88.062,CCOC(OC)=O,Solvent,104.105,,,,,,,,,
7590.0,lit_tr8552,,1.0,0.0,0.00331,LiPF6,EC,EMC,,,,,240.217472049688/379.891263975156/379.891263975156,,,,,,,10.1149/1.1403730,F[P-](F)(F)(F)(F)F,Li Salt,151.90300000000002,O=C1OCCO1,Solvent,88.062,CCOC(OC)=O,Solvent,104.105,,,,,,,,,
7591.0,lit_tr8553,,1.0,10.0,0.00472,LiPF6,EC,EMC,,,,,240.217472049688/379.891263975156/379.891263975156,,,,,,,10.1149/1.1403730,F[P-](F)(F)(F)(F)F,Li Salt,151.90300000000002,O=C1OCCO1,Solvent,88.062,CCOC(OC)=O,Solvent,104.105,,,,,,,,,
7592.0,lit_tr8554,,1.0,20.0,0.00642,LiPF6,EC,EMC,,,,,239.84006832298/380.07996583851/380.07996583851,,,,,,,10.1149/1.1403730,F[P-](F)(F)(F)(F)F,Li Salt,151.90300000000002,O=C1OCCO1,Solvent,88.062,CCOC(OC)=O,Solvent,104.105,,,,,,,,,
7593.0,lit_tr8555,,1.0,30.0,0.00846,LiPF6,EC,EMC,,,,,240.217472049688/379.891263975156/379.891263975156,,,,,,,10.1149/1.1403730,F[P-](F)(F)(F)(F)F,Li Salt,151.90300000000002,O=C1OCCO1,Solvent,88.062,CCOC(OC)=O,Solvent,104.105,,,,,,,,,
7594.0,lit_tr8556,,1.0,40.0,0.01057,LiPF6,EC,EMC,,,,,239.84006832298/380.07996583851/380.07996583851,,,,,,,10.1149/1.1403730,F[P-](F)(F)(F)(F)F,Li Salt,151.90300000000002,O=C1OCCO1,Solvent,88.062,CCOC(OC)=O,Solvent,104.105,,,,,,,,,
7595.0,lit_tr8557,,1.0,50.0,0.01274,LiPF6,EC,EMC,,,,,239.085260869565/380.457369565217/380.457369565217,,,,,,,10.1149/1.1403730,F[P-](F)(F)(F)(F)F,Li Salt,151.90300000000002,O=C1OCCO1,Solvent,88.062,CCOC(OC)=O,Solvent,104.105,,,,,,,,,
7596.0,lit_tr8558,,1.0,60.0,0.01509,LiPF6,EC,EMC,,,,,239.462664596273/380.268667701863/380.268667701863,,,,,,,10.1149/1.1403730,F[P-](F)(F)(F)(F)F,Li Salt,151.90300000000002,O=C1OCCO1,Solvent,88.062,CCOC(OC)=O,Solvent,104.105,,,,,,,,,
7597.0,lit_tr8559,,1.0,-30.0,0.000220739,LiPF6,EC,EMC,,,,,274.561211180123/362.719394409939/362.719394409939,,,,,,,10.1149/1.1403730,F[P-](F)(F)(F)(F)F,Li Salt,151.90300000000002,O=C1OCCO1,Solvent,88.062,CCOC(OC)=O,Solvent,104.105,,,,,,,,,
7598.0,lit_tr8560,,1.0,-20.0,0.000776994,LiPF6,EC,EMC,,,,,274.749913043478/362.625043478261/362.625043478261,,,,,,,10.1149/1.1403730,F[P-](F)(F)(F)(F)F,Li Salt,151.90300000000002,O=C1OCCO1,Solvent,88.062,CCOC(OC)=O,Solvent,104.105,,,,,,,,,
7599.0,lit_tr8561,,1.0,-10.0,0.0014,LiPF6,EC,EMC,,,,,274.37250931677/362.813745341615/362.813745341615,,,,,,,10.1149/1.1403730,F[P-](F)(F)(F)(F)F,Li Salt,151.90300000000002,O=C1OCCO1,Solvent,88.062,CCOC(OC)=O,Solvent,104.105,,,,,,,,,
7600.0,lit_tr8562,,1.0,0.0,0.00249,LiPF6,EC,EMC,,,,,275.127316770186/362.436341614907/362.436341614907,,,,,,,10.1149/1.1403730,F[P-](F)(F)(F)(F)F,Li Salt,151.90300000000002,O=C1OCCO1,Solvent,88.062,CCOC(OC)=O,Solvent,104.105,,,,,,,,,
7601.0,lit_tr8563,,1.0,10.0,0.00379,LiPF6,EC,EMC,,,,,273.995105590061/363.002447204969/363.002447204969,,,,,,,10.1149/1.1403730,F[P-](F)(F)(F)(F)F,Li Salt,151.90300000000002,O=C1OCCO1,Solvent,88.062,CCOC(OC)=O,Solvent,104.105,,,,,,,,,
7602.0,lit_tr8564,,1.0,20.0,0.00546,LiPF6,EC,EMC,,,,,275.316018633539/362.34199068323/362.34199068323,,,,,,,10.1149/1.1403730,F[P-](F)(F)(F)(F)F,Li Salt,151.90300000000002,O=C1OCCO1,Solvent,88.062,CCOC(OC)=O,Solvent,104.105,,,,,,,,,
7603.0,lit_tr8565,,1.0,30.0,0.00738,LiPF6,EC,EMC,,,,,273.995105590061/363.002447204969/363.002447204969,,,,,,,10.1149/1.1403730,F[P-](F)(F)(F)(F)F,Li Salt,151.90300000000002,O=C1OCCO1,Solvent,88.062,CCOC(OC)=O,Solvent,104.105,,,,,,,,,
7604.0,lit_tr8566,,1.0,40.0,0.00947,LiPF6,EC,EMC,,,,,273.617701863353/363.191149068323/363.191149068323,,,,,,,10.1149/1.1403730,F[P-](F)(F)(F)(F)F,Li Salt,151.90300000000002,O=C1OCCO1,Solvent,88.062,CCOC(OC)=O,Solvent,104.105,,,,,,,,,
7605.0,lit_tr8567,,1.0,50.0,0.01151,LiPF6,EC,EMC,,,,,274.37250931677/362.813745341615/362.813745341615,,,,,,,10.1149/1.1403730,F[P-](F)(F)(F)(F)F,Li Salt,151.90300000000002,O=C1OCCO1,Solvent,88.062,CCOC(OC)=O,Solvent,104.105,,,,,,,,,
7606.0,lit_tr8568,,1.0,60.0,0.01385,LiPF6,EC,EMC,,,,,274.749913043478/362.625043478261/362.625043478261,,,,,,,10.1149/1.1403730,F[P-](F)(F)(F)(F)F,Li Salt,151.90300000000002,O=C1OCCO1,Solvent,88.062,CCOC(OC)=O,Solvent,104.105,,,,,,,,,
7607.0,lit_tr8569,,1.0,-30.0,0.00186,LiPF6,EC,EMC,,,,,65.3176363133095/373.872945474676/560.809418212014,,,,,,,10.1149/1.1403730,F[P-](F)(F)(F)(F)F,Li Salt,151.90300000000002,O=C1OCCO1,Solvent,88.062,CCOC(OC)=O,Solvent,104.105,,,,,,,,,
7608.0,lit_tr8570,,1.0,-20.0,0.00271,LiPF6,EC,EMC,,,,,65.6158886537822/373.753644538487/560.630466807731,,,,,,,10.1149/1.1403730,F[P-](F)(F)(F)(F)F,Li Salt,151.90300000000002,O=C1OCCO1,Solvent,88.062,CCOC(OC)=O,Solvent,104.105,,,,,,,,,
7609.0,lit_tr8571,,1.0,-10.0,0.0037,LiPF6,EC,EMC,,,,,65.3322125555131/373.867114977795/560.800672466692,,,,,,,10.1149/1.1403730,F[P-](F)(F)(F)(F)F,Li Salt,151.90300000000002,O=C1OCCO1,Solvent,88.062,CCOC(OC)=O,Solvent,104.105,,,,,,,,,
7610.0,lit_tr8572,,1.0,0.0,0.00467,LiPF6,EC,EMC,,,,,64.6717966587522/374.131281336499/561.196922004749,,,,,,,10.1149/1.1403730,F[P-](F)(F)(F)(F)F,Li Salt,151.90300000000002,O=C1OCCO1,Solvent,88.062,CCOC(OC)=O,Solvent,104.105,,,,,,,,,
7611.0,lit_tr8573,,1.0,10.0,0.00588,LiPF6,EC,EMC,,,,,65.1259026658629/373.949638933655/560.924458400482,,,,,,,10.1149/1.1403730,F[P-](F)(F)(F)(F)F,Li Salt,151.90300000000002,O=C1OCCO1,Solvent,88.062,CCOC(OC)=O,Solvent,104.105,,,,,,,,,
