Repository: spark8ku/HPG

# HPG-GAT: Hierarchical Polymer Graph-based Model for Ionic Conductivity Prediction

This repository provides:

- Preprocessed dataset used for training and evaluation
- Preprocessed Hierarchical Polymer Graph (HPG) representations of polymer electrolytes
- Scripts for loading and using the data

The original raw dataset can be found at:  
👉 https://github.com/KanHatakeyama/ion_predictor

File: data/processed_electrolytes.csv (part 34 of 39)
ID,title,subtitle,tags,Temperature,Conductivity,component1,component2,component3,component4,component5,component6,mol_ratio,wt_ratio,melting_temp,inorg_name,inorg_contain_ratio(wt),crystallinity,Tg,mp,reference,smiles1,type1,Mw1,smiles2,type2,Mw2,smiles3,type3,Mw3,smiles4,type4,Mw4,smiles5,type5,Mw5,smiles6,type6,Mw6
7612.0,lit_tr8574,,1.0,20.0,0.00697,LiPF6,EC,EMC,,,,,65.0227477210378/373.990900911585/560.986351367377,,,,,,,10.1149/1.1403730,F[P-](F)(F)(F)(F)F,Li Salt,151.90300000000002,O=C1OCCO1,Solvent,88.062,CCOC(OC)=O,Solvent,104.105,,,,,,,,,
7613.0,lit_tr8575,,1.0,30.0,0.00818,LiPF6,EC,EMC,,,,,65.2873625795021/373.885054968199/560.827582452299,,,,,,,10.1149/1.1403730,F[P-](F)(F)(F)(F)F,Li Salt,151.90300000000002,O=C1OCCO1,Solvent,88.062,CCOC(OC)=O,Solvent,104.105,,,,,,,,,
7614.0,lit_tr8576,,1.0,40.0,0.0095,LiPF6,EC,EMC,,,,,64.4038180520869/374.238472779165/561.357709168748,,,,,,,10.1149/1.1403730,F[P-](F)(F)(F)(F)F,Li Salt,151.90300000000002,O=C1OCCO1,Solvent,88.062,CCOC(OC)=O,Solvent,104.105,,,,,,,,,
7615.0,lit_tr8577,,1.0,50.0,0.01069,LiPF6,EC,EMC,,,,,64.2916931120597/374.283322755176/561.424984132764,,,,,,,10.1149/1.1403730,F[P-](F)(F)(F)(F)F,Li Salt,151.90300000000002,O=C1OCCO1,Solvent,88.062,CCOC(OC)=O,Solvent,104.105,,,,,,,,,
7616.0,lit_tr8578,,1.0,60.0,0.01194,LiPF6,EC,EMC,,,,,63.9833495269846/374.406660189206/561.609990283809,,,,,,,10.1149/1.1403730,F[P-](F)(F)(F)(F)F,Li Salt,151.90300000000002,O=C1OCCO1,Solvent,88.062,CCOC(OC)=O,Solvent,104.105,,,,,,,,,
7617.0,lit_tr8579,,1.0,-30.0,0.00192,LiPF6,EC,EMC,,,,,92.2186519246619/363.112539230135/544.668808845203,,,,,,,10.1149/1.1403730,F[P-](F)(F)(F)(F)F,Li Salt,151.90300000000002,O=C1OCCO1,Solvent,88.062,CCOC(OC)=O,Solvent,104.105,,,,,,,,,
7618.0,lit_tr8580,,1.0,-20.0,0.00291,LiPF6,EC,EMC,,,,,91.7454846777467/363.301806128901/544.952709193352,,,,,,,10.1149/1.1403730,F[P-](F)(F)(F)(F)F,Li Salt,151.90300000000002,O=C1OCCO1,Solvent,88.062,CCOC(OC)=O,Solvent,104.105,,,,,,,,,
7619.0,lit_tr8581,,1.0,-10.0,0.00407,LiPF6,EC,EMC,,,,,91.4461110878738/363.421555564851/545.132333347276,,,,,,,10.1149/1.1403730,F[P-](F)(F)(F)(F)F,Li Salt,151.90300000000002,O=C1OCCO1,Solvent,88.062,CCOC(OC)=O,Solvent,104.105,,,,,,,,,
7620.0,lit_tr8582,,1.0,0.0,0.00533,LiPF6,EC,EMC,,,,,90.7587852055063/363.696485917798/545.544728876696,,,,,,,10.1149/1.1403730,F[P-](F)(F)(F)(F)F,Li Salt,151.90300000000002,O=C1OCCO1,Solvent,88.062,CCOC(OC)=O,Solvent,104.105,,,,,,,,,
7621.0,lit_tr8583,,1.0,10.0,0.00668,LiPF6,EC,EMC,,,,,91.1994362198137/363.520225512074/545.280338268112,,,,,,,10.1149/1.1403730,F[P-](F)(F)(F)(F)F,Li Salt,151.90300000000002,O=C1OCCO1,Solvent,88.062,CCOC(OC)=O,Solvent,104.105,,,,,,,,,
7622.0,lit_tr8584,,1.0,20.0,0.008,LiPF6,EC,EMC,,,,,91.073856286983/363.570457485207/545.35568622781,,,,,,,10.1149/1.1403730,F[P-](F)(F)(F)(F)F,Li Salt,151.90300000000002,O=C1OCCO1,Solvent,88.062,CCOC(OC)=O,Solvent,104.105,,,,,,,,,
7623.0,lit_tr8585,,1.0,30.0,0.00949,LiPF6,EC,EMC,,,,,91.5010523084871/363.399579076605/545.099368614908,,,,,,,10.1149/1.1403730,F[P-](F)(F)(F)(F)F,Li Salt,151.90300000000002,O=C1OCCO1,Solvent,88.062,CCOC(OC)=O,Solvent,104.105,,,,,,,,,
7624.0,lit_tr8586,,1.0,40.0,0.01089,LiPF6,EC,EMC,,,,,91.1792537306088/363.528298507756/545.292447761635,,,,,,,10.1149/1.1403730,F[P-](F)(F)(F)(F)F,Li Salt,151.90300000000002,O=C1OCCO1,Solvent,88.062,CCOC(OC)=O,Solvent,104.105,,,,,,,,,
7625.0,lit_tr8587,,1.0,50.0,0.01238,LiPF6,EC,EMC,,,,,90.2800117115898/363.887995315364/545.831992973046,,,,,,,10.1149/1.1403730,F[P-](F)(F)(F)(F)F,Li Salt,151.90300000000002,O=C1OCCO1,Solvent,88.062,CCOC(OC)=O,Solvent,104.105,,,,,,,,,
7626.0,lit_tr8588,,1.0,60.0,0.01385,LiPF6,EC,EMC,,,,,90.7094502318943/363.716219907242/545.574329860863,,,,,,,10.1149/1.1403730,F[P-](F)(F)(F)(F)F,Li Salt,151.90300000000002,O=C1OCCO1,Solvent,88.062,CCOC(OC)=O,Solvent,104.105,,,,,,,,,
7627.0,lit_tr8589,,1.0,-30.0,0.00189,LiPF6,EC,EMC,,,,,114.770341112355/354.091863555058/531.137795332587,,,,,,,10.1149/1.1403730,F[P-](F)(F)(F)(F)F,Li Salt,151.90300000000002,O=C1OCCO1,Solvent,88.062,CCOC(OC)=O,Solvent,104.105,,,,,,,,,
7628.0,lit_tr8590,,1.0,-20.0,0.00293,LiPF6,EC,EMC,,,,,114.671671165131/354.131331533948/531.196997300921,,,,,,,10.1149/1.1403730,F[P-](F)(F)(F)(F)F,Li Salt,151.90300000000002,O=C1OCCO1,Solvent,88.062,CCOC(OC)=O,Solvent,104.105,,,,,,,,,
7629.0,lit_tr8591,,1.0,-10.0,0.00412,LiPF6,EC,EMC,,,,,114.559546225104/354.176181509959/531.264272264938,,,,,,,10.1149/1.1403730,F[P-](F)(F)(F)(F)F,Li Salt,151.90300000000002,O=C1OCCO1,Solvent,88.062,CCOC(OC)=O,Solvent,104.105,,,,,,,,,
7630.0,lit_tr8592,,1.0,0.0,0.00542,LiPF6,EC,EMC,,,,,113.867735345135/354.452905861946/531.679358792919,,,,,,,10.1149/1.1403730,F[P-](F)(F)(F)(F)F,Li Salt,151.90300000000002,O=C1OCCO1,Solvent,88.062,CCOC(OC)=O,Solvent,104.105,,,,,,,,,
7631.0,lit_tr8593,,1.0,10.0,0.00691,LiPF6,EC,EMC,,,,,113.915949069347/354.433620372261/531.650430558392,,,,,,,10.1149/1.1403730,F[P-](F)(F)(F)(F)F,Li Salt,151.90300000000002,O=C1OCCO1,Solvent,88.062,CCOC(OC)=O,Solvent,104.105,,,,,,,,,
7632.0,lit_tr8594,,1.0,20.0,0.0084,LiPF6,EC,EMC,,,,,114.722127388143/354.111149044743/531.166723567114,,,,,,,10.1149/1.1403730,F[P-](F)(F)(F)(F)F,Li Salt,151.90300000000002,O=C1OCCO1,Solvent,88.062,CCOC(OC)=O,Solvent,104.105,,,,,,,,,
7633.0,lit_tr8595,,1.0,30.0,0.01006,LiPF6,EC,EMC,,,,,114.565152472105/354.173939011158/531.260908516737,,,,,,,10.1149/1.1403730,F[P-](F)(F)(F)(F)F,Li Salt,151.90300000000002,O=C1OCCO1,Solvent,88.062,CCOC(OC)=O,Solvent,104.105,,,,,,,,,
7634.0,lit_tr8596,,1.0,40.0,0.01181,LiPF6,EC,EMC,,,,,113.451751817634/354.619299272946/531.92894890942,,,,,,,10.1149/1.1403730,F[P-](F)(F)(F)(F)F,Li Salt,151.90300000000002,O=C1OCCO1,Solvent,88.062,CCOC(OC)=O,Solvent,104.105,,,,,,,,,
7635.0,lit_tr8597,,1.0,50.0,0.01332,LiPF6,EC,EMC,,,,,112.929249597106/354.828300161157/532.242450241736,,,,,,,10.1149/1.1403730,F[P-](F)(F)(F)(F)F,Li Salt,151.90300000000002,O=C1OCCO1,Solvent,88.062,CCOC(OC)=O,Solvent,104.105,,,,,,,,,
7636.0,lit_tr8598,,1.0,60.0,0.01508,LiPF6,EC,EMC,,,,,112.952795834512/354.818881666195/532.228322499293,,,,,,,10.1149/1.1403730,F[P-](F)(F)(F)(F)F,Li Salt,151.90300000000002,O=C1OCCO1,Solvent,88.062,CCOC(OC)=O,Solvent,104.105,,,,,,,,,
7637.0,lit_tr8599,,1.0,-30.0,0.00163,LiPF6,EC,EMC,,,,,134.881070355653/346.047571857739/519.071357786608,,,,,,,10.1149/1.1403730,F[P-](F)(F)(F)(F)F,Li Salt,151.90300000000002,O=C1OCCO1,Solvent,88.062,CCOC(OC)=O,Solvent,104.105,,,,,,,,,
7638.0,lit_tr8600,,1.0,-20.0,0.00264,LiPF6,EC,EMC,,,,,134.595151758584/346.161939296567/519.24290894485,,,,,,,10.1149/1.1403730,F[P-](F)(F)(F)(F)F,Li Salt,151.90300000000002,O=C1OCCO1,Solvent,88.062,CCOC(OC)=O,Solvent,104.105,,,,,,,,,
7639.0,lit_tr8601,,1.0,-10.0,0.00385,LiPF6,EC,EMC,,,,,135.428240062987/345.828703974805/518.743055962208,,,,,,,10.1149/1.1403730,F[P-](F)(F)(F)(F)F,Li Salt,151.90300000000002,O=C1OCCO1,Solvent,88.062,CCOC(OC)=O,Solvent,104.105,,,,,,,,,
7640.0,lit_tr8602,,1.0,0.0,0.00532,LiPF6,EC,EMC,,,,,134.720731691414/346.111707323434/519.167560985151,,,,,,,10.1149/1.1403730,F[P-](F)(F)(F)(F)F,Li Salt,151.90300000000002,O=C1OCCO1,Solvent,88.062,CCOC(OC)=O,Solvent,104.105,,,,,,,,,
7641.0,lit_tr8603,,1.0,10.0,0.00686,LiPF6,EC,EMC,,,,,134.385478120733/346.245808751707/519.36871312756,,,,,,,10.1149/1.1403730,F[P-](F)(F)(F)(F)F,Li Salt,151.90300000000002,O=C1OCCO1,Solvent,88.062,CCOC(OC)=O,Solvent,104.105,,,,,,,,,
7642.0,lit_tr8604,,1.0,20.0,0.00851,LiPF6,EC,EMC,,,,,133.849520907402/346.460191637039/519.690287455559,,,,,,,10.1149/1.1403730,F[P-](F)(F)(F)(F)F,Li Salt,151.90300000000002,O=C1OCCO1,Solvent,88.062,CCOC(OC)=O,Solvent,104.105,,,,,,,,,
7643.0,lit_tr8605,,1.0,30.0,0.01034,LiPF6,EC,EMC,,,,,135.192777688929/345.922888924428/518.884333386642,,,,,,,10.1149/1.1403730,F[P-](F)(F)(F)(F)F,Li Salt,151.90300000000002,O=C1OCCO1,Solvent,88.062,CCOC(OC)=O,Solvent,104.105,,,,,,,,,
7644.0,lit_tr8606,,1.0,40.0,0.01209,LiPF6,EC,EMC,,,,,133.889885885812/346.444045645675/519.666068468513,,,,,,,10.1149/1.1403730,F[P-](F)(F)(F)(F)F,Li Salt,151.90300000000002,O=C1OCCO1,Solvent,88.062,CCOC(OC)=O,Solvent,104.105,,,,,,,,,
7645.0,lit_tr8607,,1.0,50.0,0.01382,LiPF6,EC,EMC,,,,,133.915674622018/346.433730151193/519.650595226789,,,,,,,10.1149/1.1403730,F[P-](F)(F)(F)(F)F,Li Salt,151.90300000000002,O=C1OCCO1,Solvent,88.062,CCOC(OC)=O,Solvent,104.105,,,,,,,,,
7646.0,lit_tr8608,,1.0,60.0,0.01566,LiPF6,EC,EMC,,,,,133.551268566929/346.579492573228/519.869238859842,,,,,,,10.1149/1.1403730,F[P-](F)(F)(F)(F)F,Li Salt,151.90300000000002,O=C1OCCO1,Solvent,88.062,CCOC(OC)=O,Solvent,104.105,,,,,,,,,
7647.0,lit_tr8609,,1.0,-30.0,0.00138,LiPF6,EC,EMC,,,,,163.516658789227/334.593336484309/501.890004726464,,,,,,,10.1149/1.1403730,F[P-](F)(F)(F)(F)F,Li Salt,151.90300000000002,O=C1OCCO1,Solvent,88.062,CCOC(OC)=O,Solvent,104.105,,,,,,,,,
7648.0,lit_tr8610,,1.0,-20.0,0.00238,LiPF6,EC,EMC,,,,,163.422473839605/334.631010464158/501.946515696237,,,,,,,10.1149/1.1403730,F[P-](F)(F)(F)(F)F,Li Salt,151.90300000000002,O=C1OCCO1,Solvent,88.062,CCOC(OC)=O,Solvent,104.105,,,,,,,,,
7649.0,lit_tr8611,,1.0,-10.0,0.00358,LiPF6,EC,EMC,,,,,162.929124103485/334.828350358606/502.242525537909,,,,,,,10.1149/1.1403730,F[P-](F)(F)(F)(F)F,Li Salt,151.90300000000002,O=C1OCCO1,Solvent,88.062,CCOC(OC)=O,Solvent,104.105,,,,,,,,,
7650.0,lit_tr8612,,1.0,0.0,0.005,LiPF6,EC,EMC,,,,,162.794574175452/334.882170329819/502.323255494729,,,,,,,10.1149/1.1403730,F[P-](F)(F)(F)(F)F,Li Salt,151.90300000000002,O=C1OCCO1,Solvent,88.062,CCOC(OC)=O,Solvent,104.105,,,,,,,,,
7651.0,lit_tr8613,,1.0,10.0,0.00654,LiPF6,EC,EMC,,,,,163.027794050708/334.788882379717/502.183323569575,,,,,,,10.1149/1.1403730,F[P-](F)(F)(F)(F)F,Li Salt,151.90300000000002,O=C1OCCO1,Solvent,88.062,CCOC(OC)=O,Solvent,104.105,,,,,,,,,
7652.0,lit_tr8614,,1.0,20.0,0.0082,LiPF6,EC,EMC,,,,,162.491836837378/335.003265265049/502.504897897573,,,,,,,10.1149/1.1403730,F[P-](F)(F)(F)(F)F,Li Salt,151.90300000000002,O=C1OCCO1,Solvent,88.062,CCOC(OC)=O,Solvent,104.105,,,,,,,,,
7653.0,lit_tr8615,,1.0,30.0,0.01014,LiPF6,EC,EMC,,,,,162.307951935733/335.076819225707/502.61522883856,,,,,,,10.1149/1.1403730,F[P-](F)(F)(F)(F)F,Li Salt,151.90300000000002,O=C1OCCO1,Solvent,88.062,CCOC(OC)=O,Solvent,104.105,,,,,,,,,
7654.0,lit_tr8616,,1.0,40.0,0.0121,LiPF6,EC,EMC,,,,,161.553351089349/335.37865956426/503.06798934639,,,,,,,10.1149/1.1403730,F[P-](F)(F)(F)(F)F,Li Salt,151.90300000000002,O=C1OCCO1,Solvent,88.062,CCOC(OC)=O,Solvent,104.105,,,,,,,,,
7655.0,lit_tr8617,,1.0,50.0,0.01378,LiPF6,EC,EMC,,,,,161.394133674511/335.442346530196/503.163519795294,,,,,,,10.1149/1.1403730,F[P-](F)(F)(F)(F)F,Li Salt,151.90300000000002,O=C1OCCO1,Solvent,88.062,CCOC(OC)=O,Solvent,104.105,,,,,,,,,
7656.0,lit_tr8618,,1.0,60.0,0.01575,LiPF6,EC,EMC,,,,,161.776479720004/335.289408111998/502.934112167998,,,,,,,10.1149/1.1403730,F[P-](F)(F)(F)(F)F,Li Salt,151.90300000000002,O=C1OCCO1,Solvent,88.062,CCOC(OC)=O,Solvent,104.105,,,,,,,,,
7657.0,lit_tr8619,,1.0,-30.0,0.00107,LiPF6,EC,EMC,,,,,183.44238188148/326.623047247408/489.934570871112,,,,,,,10.1149/1.1403730,F[P-](F)(F)(F)(F)F,Li Salt,151.90300000000002,O=C1OCCO1,Solvent,88.062,CCOC(OC)=O,Solvent,104.105,,,,,,,,,
7658.0,lit_tr8620,,1.0,-20.0,0.00194,LiPF6,EC,EMC,,,,,182.41195368263/327.035218526948/490.552827790422,,,,,,,10.1149/1.1403730,F[P-](F)(F)(F)(F)F,Li Salt,151.90300000000002,O=C1OCCO1,Solvent,88.062,CCOC(OC)=O,Solvent,104.105,,,,,,,,,
7659.0,lit_tr8621,,1.0,-10.0,0.00327,LiPF6,EC,EMC,,,,,183.423320641676/326.630671743329/489.946007614994,,,,,,,10.1149/1.1403730,F[P-](F)(F)(F)(F)F,Li Salt,151.90300000000002,O=C1OCCO1,Solvent,88.062,CCOC(OC)=O,Solvent,104.105,,,,,,,,,
7660.0,lit_tr8622,,1.0,0.0,0.00471,LiPF6,EC,EMC,,,,,182.528563620258/326.988574551897/490.482861827845,,,,,,,10.1149/1.1403730,F[P-](F)(F)(F)(F)F,Li Salt,151.90300000000002,O=C1OCCO1,Solvent,88.062,CCOC(OC)=O,Solvent,104.105,,,,,,,,,
7661.0,lit_tr8623,,1.0,10.0,0.00646,LiPF6,EC,EMC,,,,,183.878547898188/326.448580840725/489.672871261087,,,,,,,10.1149/1.1403730,F[P-](F)(F)(F)(F)F,Li Salt,151.90300000000002,O=C1OCCO1,Solvent,88.062,CCOC(OC)=O,Solvent,104.105,,,,,,,,,
7662.0,lit_tr8624,,1.0,20.0,0.0081,LiPF6,EC,EMC,,,,,183.534324332303/326.586270267079/489.879405400618,,,,,,,10.1149/1.1403730,F[P-](F)(F)(F)(F)F,Li Salt,151.90300000000002,O=C1OCCO1,Solvent,88.062,CCOC(OC)=O,Solvent,104.105,,,,,,,,,
7663.0,lit_tr8625,,1.0,30.0,0.01011,LiPF6,EC,EMC,,,,,182.775238488318/326.889904604673/490.334856907009,,,,,,,10.1149/1.1403730,F[P-](F)(F)(F)(F)F,Li Salt,151.90300000000002,O=C1OCCO1,Solvent,88.062,CCOC(OC)=O,Solvent,104.105,,,,,,,,,
7664.0,lit_tr8626,,1.0,40.0,0.01165,LiPF6,EC,EMC,,,,,182.81896721493/326.872413114028/490.308619671042,,,,,,,10.1149/1.1403730,F[P-](F)(F)(F)(F)F,Li Salt,151.90300000000002,O=C1OCCO1,Solvent,88.062,CCOC(OC)=O,Solvent,104.105,,,,,,,,,
7665.0,lit_tr8627,,1.0,50.0,0.01387,LiPF6,EC,EMC,,,,,181.660716584447/327.335713366221/491.003570049332,,,,,,,10.1149/1.1403730,F[P-](F)(F)(F)(F)F,Li Salt,151.90300000000002,O=C1OCCO1,Solvent,88.062,CCOC(OC)=O,Solvent,104.105,,,,,,,,,
7666.0,lit_tr8628,,1.0,60.0,0.01584,LiPF6,EC,EMC,,,,,183.937974116401/326.42481035344/489.637215530159,,,,,,,10.1149/1.1403730,F[P-](F)(F)(F)(F)F,Li Salt,151.90300000000002,O=C1OCCO1,Solvent,88.062,CCOC(OC)=O,Solvent,104.105,,,,,,,,,
7667.0,lit_tr8629,,1.0,-30.0,0.000945071,LiPF6,EC,EMC,,,,,203.160673834684/318.735730466126/478.10359569919,,,,,,,10.1149/1.1403730,F[P-](F)(F)(F)(F)F,Li Salt,151.90300000000002,O=C1OCCO1,Solvent,88.062,CCOC(OC)=O,Solvent,104.105,,,,,,,,,
7668.0,lit_tr8630,,1.0,-20.0,0.00192,LiPF6,EC,EMC,,,,,201.931784491985/319.227286203206/478.840929304809,,,,,,,10.1149/1.1403730,F[P-](F)(F)(F)(F)F,Li Salt,151.90300000000002,O=C1OCCO1,Solvent,88.062,CCOC(OC)=O,Solvent,104.105,,,,,,,,,
7669.0,lit_tr8631,,1.0,-10.0,0.00296,LiPF6,EC,EMC,,,,,201.643623396114/319.342550641554/479.013825962332,,,,,,,10.1149/1.1403730,F[P-](F)(F)(F)(F)F,Li Salt,151.90300000000002,O=C1OCCO1,Solvent,88.062,CCOC(OC)=O,Solvent,104.105,,,,,,,,,
7670.0,lit_tr8632,,1.0,0.0,0.00428,LiPF6,EC,EMC,,,,,202.65499035516/318.938003857936/478.407005786904,,,,,,,10.1149/1.1403730,F[P-](F)(F)(F)(F)F,Li Salt,151.90300000000002,O=C1OCCO1,Solvent,88.062,CCOC(OC)=O,Solvent,104.105,,,,,,,,,
7671.0,lit_tr8633,,1.0,10.0,0.00575,LiPF6,EC,EMC,,,,,202.326464280881/319.069414287648/478.604121431472,,,,,,,10.1149/1.1403730,F[P-](F)(F)(F)(F)F,Li Salt,151.90300000000002,O=C1OCCO1,Solvent,88.062,CCOC(OC)=O,Solvent,104.105,,,,,,,,,
7672.0,lit_tr8634,,1.0,20.0,0.0076,LiPF6,EC,EMC,,,,,201.014602482561/319.594159006976/479.391238510463,,,,,,,10.1149/1.1403730,F[P-](F)(F)(F)(F)F,Li Salt,151.90300000000002,O=C1OCCO1,Solvent,88.062,CCOC(OC)=O,Solvent,104.105,,,,,,,,,
7673.0,lit_tr8635,,1.0,30.0,0.00968,LiPF6,EC,EMC,,,,,200.248789142175/319.90048434313/479.850726514695,,,,,,,10.1149/1.1403730,F[P-](F)(F)(F)(F)F,Li Salt,151.90300000000002,O=C1OCCO1,Solvent,88.062,CCOC(OC)=O,Solvent,104.105,,,,,,,,,
7674.0,lit_tr8636,,1.0,40.0,0.01164,LiPF6,EC,EMC,,,,,200.441644039021/319.823342384391/479.735013576587,,,,,,,10.1149/1.1403730,F[P-](F)(F)(F)(F)F,Li Salt,151.90300000000002,O=C1OCCO1,Solvent,88.062,CCOC(OC)=O,Solvent,104.105,,,,,,,,,
7675.0,lit_tr8637,,1.0,50.0,0.01368,LiPF6,EC,EMC,,,,,199.490824547589/320.203670180964/480.305505271446,,,,,,,10.1149/1.1403730,F[P-](F)(F)(F)(F)F,Li Salt,151.90300000000002,O=C1OCCO1,Solvent,88.062,CCOC(OC)=O,Solvent,104.105,,,,,,,,,
7676.0,lit_tr8638,,1.0,60.0,0.01555,LiPF6,EC,EMC,,,,,199.69264943964/320.122940224144/480.184410336216,,,,,,,10.1149/1.1403730,F[P-](F)(F)(F)(F)F,Li Salt,151.90300000000002,O=C1OCCO1,Solvent,88.062,CCOC(OC)=O,Solvent,104.105,,,,,,,,,
7677.0,lit_tr8639,,1.0,-30.0,0.000462485,LiPF6,EC,EMC,,,,,238.640368607526/304.543852556989/456.815778835484,,,,,,,10.1149/1.1403730,F[P-](F)(F)(F)(F)F,Li Salt,151.90300000000002,O=C1OCCO1,Solvent,88.062,CCOC(OC)=O,Solvent,104.105,,,,,,,,,
7678.0,lit_tr8640,,1.0,-20.0,0.00146,LiPF6,EC,EMC,,,,,237.977710211964/304.808915915214/457.213373872821,,,,,,,10.1149/1.1403730,F[P-](F)(F)(F)(F)F,Li Salt,151.90300000000002,O=C1OCCO1,Solvent,88.062,CCOC(OC)=O,Solvent,104.105,,,,,,,,,
7679.0,lit_tr8641,,1.0,-10.0,0.00238,LiPF6,EC,EMC,,,,,237.321779312805/305.071288274878/457.606932412317,,,,,,,10.1149/1.1403730,F[P-](F)(F)(F)(F)F,Li Salt,151.90300000000002,O=C1OCCO1,Solvent,88.062,CCOC(OC)=O,Solvent,104.105,,,,,,,,,
7680.0,lit_tr8642,,1.0,0.0,0.00363,LiPF6,EC,EMC,,,,,238.339873768253/304.664050492699/456.996075739048,,,,,,,10.1149/1.1403730,F[P-](F)(F)(F)(F)F,Li Salt,151.90300000000002,O=C1OCCO1,Solvent,88.062,CCOC(OC)=O,Solvent,104.105,,,,,,,,,
7681.0,lit_tr8643,,1.0,10.0,0.00496,LiPF6,EC,EMC,,,,,238.782767281361/304.486893087456/456.730339631184,,,,,,,10.1149/1.1403730,F[P-](F)(F)(F)(F)F,Li Salt,151.90300000000002,O=C1OCCO1,Solvent,88.062,CCOC(OC)=O,Solvent,104.105,,,,,,,,,
7682.0,lit_tr8644,,1.0,20.0,0.00704,LiPF6,EC,EMC,,,,,237.448480495036/305.020607801986/457.530911702979,,,,,,,10.1149/1.1403730,F[P-](F)(F)(F)(F)F,Li Salt,151.90300000000002,O=C1OCCO1,Solvent,88.062,CCOC(OC)=O,Solvent,104.105,,,,,,,,,
7683.0,lit_tr8645,,1.0,30.0,0.00872,LiPF6,EC,EMC,,,,,237.478754228843/305.008498308463/457.512747462694,,,,,,,10.1149/1.1403730,F[P-](F)(F)(F)(F)F,Li Salt,151.90300000000002,O=C1OCCO1,Solvent,88.062,CCOC(OC)=O,Solvent,104.105,,,,,,,,,
7684.0,lit_tr8646,,1.0,40.0,0.01069,LiPF6,EC,EMC,,,,,236.913644531105/305.234542187558/457.851813281337,,,,,,,10.1149/1.1403730,F[P-](F)(F)(F)(F)F,Li Salt,151.90300000000002,O=C1OCCO1,Solvent,88.062,CCOC(OC)=O,Solvent,104.105,,,,,,,,,
7685.0,lit_tr8647,,1.0,50.0,0.01284,LiPF6,EC,EMC,,,,,237.657032883486/304.937186846606/457.405780269908,,,,,,,10.1149/1.1403730,F[P-](F)(F)(F)(F)F,Li Salt,151.90300000000002,O=C1OCCO1,Solvent,88.062,CCOC(OC)=O,Solvent,104.105,,,,,,,,,
7686.0,lit_tr8648,,1.0,60.0,0.01507,LiPF6,EC,EMC,,,,,236.119799955711/305.552080017716/458.328120026573,,,,,,,10.1149/1.1403730,F[P-](F)(F)(F)(F)F,Li Salt,151.90300000000002,O=C1OCCO1,Solvent,88.062,CCOC(OC)=O,Solvent,104.105,,,,,,,,,
7687.0,lit_tr8649,,1.0,-40.0,0.00125,LiPF6,EC,EMC,,,,,68.4689994392232/279.459300168233/652.071700392544,,,,,,,10.1149/1.1403730,F[P-](F)(F)(F)(F)F,Li Salt,151.90300000000002,O=C1OCCO1,Solvent,88.062,CCOC(OC)=O,Solvent,104.105,,,,,,,,,
7688.0,lit_tr8650,,1.0,-30.0,0.00196,LiPF6,EC,EMC,,,,,67.3113074069819/279.806607777905/652.882084815113,,,,,,,10.1149/1.1403730,F[P-](F)(F)(F)(F)F,Li Salt,151.90300000000002,O=C1OCCO1,Solvent,88.062,CCOC(OC)=O,Solvent,104.105,,,,,,,,,
7689.0,lit_tr8651,,1.0,-20.0,0.00272,LiPF6,EC,EMC,,,,,68.156449959124/279.553065012263/652.290485028613,,,,,,,10.1149/1.1403730,F[P-](F)(F)(F)(F)F,Li Salt,151.90300000000002,O=C1OCCO1,Solvent,88.062,CCOC(OC)=O,Solvent,104.105,,,,,,,,,
7690.0,lit_tr8652,,1.0,-10.0,0.00358,LiPF6,EC,EMC,,,,,66.7097454479118/279.987076365626/653.303178186462,,,,,,,10.1149/1.1403730,F[P-](F)(F)(F)(F)F,Li Salt,151.90300000000002,O=C1OCCO1,Solvent,88.062,CCOC(OC)=O,Solvent,104.105,,,,,,,,,
7691.0,lit_tr8653,,1.0,0.0,0.0045,LiPF6,EC,EMC,,,,,68.4109779945814/279.476706601626/652.112315403793,,,,,,,10.1149/1.1403730,F[P-](F)(F)(F)(F)F,Li Salt,151.90300000000002,O=C1OCCO1,Solvent,88.062,CCOC(OC)=O,Solvent,104.105,,,,,,,,,
7692.0,lit_tr8654,,1.0,10.0,0.00566,LiPF6,EC,EMC,,,,,66.672524143802/279.998242756859/653.329233099339,,,,,,,10.1149/1.1403730,F[P-](F)(F)(F)(F)F,Li Salt,151.90300000000002,O=C1OCCO1,Solvent,88.062,CCOC(OC)=O,Solvent,104.105,,,,,,,,,
7693.0,lit_tr8655,,1.0,20.0,0.00642,LiPF6,EC,EMC,,,,,67.8039423143187/279.658817305704/652.537240379977,,,,,,,10.1149/1.1403730,F[P-](F)(F)(F)(F)F,Li Salt,151.90300000000002,O=C1OCCO1,Solvent,88.062,CCOC(OC)=O,Solvent,104.105,,,,,,,,,
7694.0,lit_tr8656,,1.0,30.0,0.00737,LiPF6,EC,EMC,,,,,67.7869737786215/279.663907866414/652.549118354965,,,,,,,10.1149/1.1403730,F[P-](F)(F)(F)(F)F,Li Salt,151.90300000000002,O=C1OCCO1,Solvent,88.062,CCOC(OC)=O,Solvent,104.105,,,,,,,,,
7695.0,lit_tr8657,,1.0,40.0,0.00854,LiPF6,EC,EMC,,,,,68.0524492564641/279.584265223061/652.363285520475,,,,,,,10.1149/1.1403730,F[P-](F)(F)(F)(F)F,Li Salt,151.90300000000002,O=C1OCCO1,Solvent,88.062,CCOC(OC)=O,Solvent,104.105,,,,,,,,,
7696.0,lit_tr8658,,1.0,50.0,0.00942,LiPF6,EC,EMC,,,,,67.1777486098818/279.846675417035/652.975575973083,,,,,,,10.1149/1.1403730,F[P-](F)(F)(F)(F)F,Li Salt,151.90300000000002,O=C1OCCO1,Solvent,88.062,CCOC(OC)=O,Solvent,104.105,,,,,,,,,
7697.0,lit_tr8659,,1.0,60.0,0.01046,LiPF6,EC,EMC,,,,,66.8728623394523/279.938141298164/653.188996362383,,,,,,,10.1149/1.1403730,F[P-](F)(F)(F)(F)F,Li Salt,151.90300000000002,O=C1OCCO1,Solvent,88.062,CCOC(OC)=O,Solvent,104.105,,,,,,,,,
7698.0,lit_tr8660,,1.0,-40.0,0.00113,LiPF6,EC,EMC,,,,,93.949718963036/271.815084311089/634.235196725875,,,,,,,10.1149/1.1403730,F[P-](F)(F)(F)(F)F,Li Salt,151.90300000000002,O=C1OCCO1,Solvent,88.062,CCOC(OC)=O,Solvent,104.105,,,,,,,,,
7699.0,lit_tr8661,,1.0,-30.0,0.00205,LiPF6,EC,EMC,,,,,92.2156440892108/272.335306773237/635.449049137552,,,,,,,10.1149/1.1403730,F[P-](F)(F)(F)(F)F,Li Salt,151.90300000000002,O=C1OCCO1,Solvent,88.062,CCOC(OC)=O,Solvent,104.105,,,,,,,,,
7700.0,lit_tr8662,,1.0,-20.0,0.00288,LiPF6,EC,EMC,,,,,93.0596918971143/272.082092430866/634.85821567202,,,,,,,10.1149/1.1403730,F[P-](F)(F)(F)(F)F,Li Salt,151.90300000000002,O=C1OCCO1,Solvent,88.062,CCOC(OC)=O,Solvent,104.105,,,,,,,,,
7701.0,lit_tr8663,,1.0,-10.0,0.00398,LiPF6,EC,EMC,,,,,93.3262621191955/272.002121364241/634.671616516563,,,,,,,10.1149/1.1403730,F[P-](F)(F)(F)(F)F,Li Salt,151.90300000000002,O=C1OCCO1,Solvent,88.062,CCOC(OC)=O,Solvent,104.105,,,,,,,,,
7702.0,lit_tr8664,,1.0,0.0,0.00499,LiPF6,EC,EMC,,,,,94.1670256943834/271.749892291685/634.083082013932,,,,,,,10.1149/1.1403730,F[P-](F)(F)(F)(F)F,Li Salt,151.90300000000002,O=C1OCCO1,Solvent,88.062,CCOC(OC)=O,Solvent,104.105,,,,,,,,,
7703.0,lit_tr8665,,1.0,10.0,0.00618,LiPF6,EC,EMC,,,,,93.0005757082339/272.09982728753/634.899597004236,,,,,,,10.1149/1.1403730,F[P-](F)(F)(F)(F)F,Li Salt,151.90300000000002,O=C1OCCO1,Solvent,88.062,CCOC(OC)=O,Solvent,104.105,,,,,,,,,
7704.0,lit_tr8666,,1.0,20.0,0.00731,LiPF6,EC,EMC,,,,,93.5528741765702/271.934137747029/634.512988076401,,,,,,,10.1149/1.1403730,F[P-](F)(F)(F)(F)F,Li Salt,151.90300000000002,O=C1OCCO1,Solvent,88.062,CCOC(OC)=O,Solvent,104.105,,,,,,,,,
7705.0,lit_tr8667,,1.0,30.0,0.0085,LiPF6,EC,EMC,,,,,94.1040779006681/271.7687766298/634.127145469532,,,,,,,10.1149/1.1403730,F[P-](F)(F)(F)(F)F,Li Salt,151.90300000000002,O=C1OCCO1,Solvent,88.062,CCOC(OC)=O,Solvent,104.105,,,,,,,,,
7706.0,lit_tr8668,,1.0,40.0,0.0097,LiPF6,EC,EMC,,,,,92.9376279145187/272.118711625644/634.943660459837,,,,,,,10.1149/1.1403730,F[P-](F)(F)(F)(F)F,Li Salt,151.90300000000002,O=C1OCCO1,Solvent,88.062,CCOC(OC)=O,Solvent,104.105,,,,,,,,,
7707.0,lit_tr8669,,1.0,50.0,0.01114,LiPF6,EC,EMC,,,,,94.0570038984115/271.782898830477/634.160097271112,,,,,,,10.1149/1.1403730,F[P-](F)(F)(F)(F)F,Li Salt,151.90300000000002,O=C1OCCO1,Solvent,88.062,CCOC(OC)=O,Solvent,104.105,,,,,,,,,
7708.0,lit_tr8670,,1.0,60.0,0.01221,LiPF6,EC,EMC,,,,,92.6064677823645/272.21805966529/635.175472552345,,,,,,,10.1149/1.1403730,F[P-](F)(F)(F)(F)F,Li Salt,151.90300000000002,O=C1OCCO1,Solvent,88.062,CCOC(OC)=O,Solvent,104.105,,,,,,,,,
7709.0,lit_tr8671,,1.0,-40.0,0.00128,LiPF6,EC,EMC,,,,,115.990204717281/265.202938584816/618.806856697904,,,,,,,10.1149/1.1403730,F[P-](F)(F)(F)(F)F,Li Salt,151.90300000000002,O=C1OCCO1,Solvent,88.062,CCOC(OC)=O,Solvent,104.105,,,,,,,,,
7710.0,lit_tr8672,,1.0,-30.0,0.00214,LiPF6,EC,EMC,,,,,115.688602679567/265.29341919613/619.017978124303,,,,,,,10.1149/1.1403730,F[P-](F)(F)(F)(F)F,Li Salt,151.90300000000002,O=C1OCCO1,Solvent,88.062,CCOC(OC)=O,Solvent,104.105,,,,,,,,,
7711.0,lit_tr8673,,1.0,-20.0,0.00294,LiPF6,EC,EMC,,,,,115.674371004466/265.29768869866/619.027940296874,,,,,,,10.1149/1.1403730,F[P-](F)(F)(F)(F)F,Li Salt,151.90300000000002,O=C1OCCO1,Solvent,88.062,CCOC(OC)=O,Solvent,104.105,,,,,,,,,
7712.0,lit_tr8674,,1.0,-10.0,0.00404,LiPF6,EC,EMC,,,,,115.082114371423/265.475365688573/619.442519940004,,,,,,,10.1149/1.1403730,F[P-](F)(F)(F)(F)F,Li Salt,151.90300000000002,O=C1OCCO1,Solvent,88.062,CCOC(OC)=O,Solvent,104.105,,,,,,,,,
7713.0,lit_tr8675,,1.0,0.0,0.00523,LiPF6,EC,EMC,,,,,113.915664385274/265.825300684418/620.259034930308,,,,,,,10.1149/1.1403730,F[P-](F)(F)(F)(F)F,Li Salt,151.90300000000002,O=C1OCCO1,Solvent,88.062,CCOC(OC)=O,Solvent,104.105,,,,,,,,,
7714.0,lit_tr8676,,1.0,10.0,0.00642,LiPF6,EC,EMC,,,,,114.753143727746/265.574056881676/619.672799390578,,,,,,,10.1149/1.1403730,F[P-](F)(F)(F)(F)F,Li Salt,151.90300000000002,O=C1OCCO1,Solvent,88.062,CCOC(OC)=O,Solvent,104.105,,,,,,,,,
7715.0,lit_tr8677,,1.0,20.0,0.00783,LiPF6,EC,EMC,,,,,115.873067083758/265.238079874873/618.888853041369,,,,,,,10.1149/1.1403730,F[P-](F)(F)(F)(F)F,Li Salt,151.90300000000002,O=C1OCCO1,Solvent,88.062,CCOC(OC)=O,Solvent,104.105,,,,,,,,,
7716.0,lit_tr8678,,1.0,30.0,0.00921,LiPF6,EC,EMC,,,,,115.275884101642/265.417234769507/619.30688112885,,,,,,,10.1149/1.1403730,F[P-](F)(F)(F)(F)F,Li Salt,151.90300000000002,O=C1OCCO1,Solvent,88.062,CCOC(OC)=O,Solvent,104.105,,,,,,,,,
7717.0,lit_tr8679,,1.0,40.0,0.01052,LiPF6,EC,EMC,,,,,116.683725192387/264.994882442284/618.321392365329,,,,,,,10.1149/1.1403730,F[P-](F)(F)(F)(F)F,Li Salt,151.90300000000002,O=C1OCCO1,Solvent,88.062,CCOC(OC)=O,Solvent,104.105,,,,,,,,,
7718.0,lit_tr8680,,1.0,50.0,0.01169,LiPF6,EC,EMC,,,,,115.231546959982/265.430535912005/619.337917128013,,,,,,,10.1149/1.1403730,F[P-](F)(F)(F)(F)F,Li Salt,151.90300000000002,O=C1OCCO1,Solvent,88.062,CCOC(OC)=O,Solvent,104.105,,,,,,,,,
7719.0,lit_tr8681,,1.0,60.0,0.01288,LiPF6,EC,EMC,,,,,116.927853157578/264.921644052727/618.150502789695,,,,,,,10.1149/1.1403730,F[P-](F)(F)(F)(F)F,Li Salt,151.90300000000002,O=C1OCCO1,Solvent,88.062,CCOC(OC)=O,Solvent,104.105,,,,,,,,,
7720.0,lit_tr8682,,1.0,-40.0,0.00113,LiPF6,EC,EMC,,,,,139.181266666216/258.245620000135/602.573113333649,,,,,,,10.1149/1.1403730,F[P-](F)(F)(F)(F)F,Li Salt,151.90300000000002,O=C1OCCO1,Solvent,88.062,CCOC(OC)=O,Solvent,104.105,,,,,,,,,
7721.0,lit_tr8683,,1.0,-30.0,0.00196,LiPF6,EC,EMC,,,,,139.452763237371/258.164171028789/602.383065733841,,,,,,,10.1149/1.1403730,F[P-](F)(F)(F)(F)F,Li Salt,151.90300000000002,O=C1OCCO1,Solvent,88.062,CCOC(OC)=O,Solvent,104.105,,,,,,,,,
7722.0,lit_tr8684,,1.0,-20.0,0.00272,LiPF6,EC,EMC,,,,,139.725354552764/258.082393634171/602.192251813065,,,,,,,10.1149/1.1403730,F[P-](F)(F)(F)(F)F,Li Salt,151.90300000000002,O=C1OCCO1,Solvent,88.062,CCOC(OC)=O,Solvent,104.105,,,,,,,,,
7723.0,lit_tr8685,,1.0,-10.0,0.00385,LiPF6,EC,EMC,,,,,139.418826165976/258.174352150207/602.406821683817,,,,,,,10.1149/1.1403730,F[P-](F)(F)(F)(F)F,Li Salt,151.90300000000002,O=C1OCCO1,Solvent,88.062,CCOC(OC)=O,Solvent,104.105,,,,,,,,,
7724.0,lit_tr8686,,1.0,0.0,0.00535,LiPF6,EC,EMC,,,,,138.533178077009/258.440046576897/603.026775346094,,,,,,,10.1149/1.1403730,F[P-](F)(F)(F)(F)F,Li Salt,151.90300000000002,O=C1OCCO1,Solvent,88.062,CCOC(OC)=O,Solvent,104.105,,,,,,,,,
7725.0,lit_tr8687,,1.0,10.0,0.00667,LiPF6,EC,EMC,,,,,141.086121641251/257.674163507625/601.239714851124,,,,,,,10.1149/1.1403730,F[P-](F)(F)(F)(F)F,Li Salt,151.90300000000002,O=C1OCCO1,Solvent,88.062,CCOC(OC)=O,Solvent,104.105,,,,,,,,,
7726.0,lit_tr8688,,1.0,20.0,0.00811,LiPF6,EC,EMC,,,,,138.77019020465/258.368942938605/602.860866856745,,,,,,,10.1149/1.1403730,F[P-](F)(F)(F)(F)F,Li Salt,151.90300000000002,O=C1OCCO1,Solvent,88.062,CCOC(OC)=O,Solvent,104.105,,,,,,,,,
7727.0,lit_tr8689,,1.0,30.0,0.00964,LiPF6,EC,EMC,,,,,140.174199690559/257.947740092832/601.878060216608,,,,,,,10.1149/1.1403730,F[P-](F)(F)(F)(F)F,Li Salt,151.90300000000002,O=C1OCCO1,Solvent,88.062,CCOC(OC)=O,Solvent,104.105,,,,,,,,,
7728.0,lit_tr8690,,1.0,40.0,0.01117,LiPF6,EC,EMC,,,,,139.574279847847/258.127716045646/602.298004106507,,,,,,,10.1149/1.1403730,F[P-](F)(F)(F)(F)F,Li Salt,151.90300000000002,O=C1OCCO1,Solvent,88.062,CCOC(OC)=O,Solvent,104.105,,,,,,,,,
7729.0,lit_tr8691,,1.0,50.0,0.01267,LiPF6,EC,EMC,,,,,138.402356140505/258.479293157848/603.118350701647,,,,,,,10.1149/1.1403730,F[P-](F)(F)(F)(F)F,Li Salt,151.90300000000002,O=C1OCCO1,Solvent,88.062,CCOC(OC)=O,Solvent,104.105,,,,,,,,,
7730.0,lit_tr8692,,1.0,60.0,0.01441,LiPF6,EC,EMC,,,,,138.371155929707/258.488653221088/603.140190849205,,,,,,,10.1149/1.1403730,F[P-](F)(F)(F)(F)F,Li Salt,151.90300000000002,O=C1OCCO1,Solvent,88.062,CCOC(OC)=O,Solvent,104.105,,,,,,,,,
7731.0,lit_tr8693,,1.0,-40.0,0.000764818,LiPF6,EC,EMC,,,,,169.246775060975/249.225967481707/581.527257457317,,,,,,,10.1149/1.1403730,F[P-](F)(F)(F)(F)F,Li Salt,151.90300000000002,O=C1OCCO1,Solvent,88.062,CCOC(OC)=O,Solvent,104.105,,,,,,,,,
7732.0,lit_tr8694,,1.0,-30.0,0.00147,LiPF6,EC,EMC,,,,,168.947909883858/249.315627034843/581.736463081299,,,,,,,10.1149/1.1403730,F[P-](F)(F)(F)(F)F,Li Salt,151.90300000000002,O=C1OCCO1,Solvent,88.062,CCOC(OC)=O,Solvent,104.105,,,,,,,,,
7733.0,lit_tr8695,,1.0,-20.0,0.00248,LiPF6,EC,EMC,,,,,168.929846603921/249.321046018824/581.749107377255,,,,,,,10.1149/1.1403730,F[P-](F)(F)(F)(F)F,Li Salt,151.90300000000002,O=C1OCCO1,Solvent,88.062,CCOC(OC)=O,Solvent,104.105,,,,,,,,,
7734.0,lit_tr8696,,1.0,-10.0,0.00364,LiPF6,EC,EMC,,,,,169.48159770014/249.155520689958/581.362881609902,,,,,,,10.1149/1.1403730,F[P-](F)(F)(F)(F)F,Li Salt,151.90300000000002,O=C1OCCO1,Solvent,88.062,CCOC(OC)=O,Solvent,104.105,,,,,,,,,
7735.0,lit_tr8697,,1.0,0.0,0.00489,LiPF6,EC,EMC,,,,,169.172879824874/249.248136052538/581.578984122588,,,,,,,10.1149/1.1403730,F[P-](F)(F)(F)(F)F,Li Salt,151.90300000000002,O=C1OCCO1,Solvent,88.062,CCOC(OC)=O,Solvent,104.105,,,,,,,,,
7736.0,lit_tr8698,,1.0,10.0,0.00636,LiPF6,EC,EMC,,,,,168.574054726401/249.42778358208/581.998161691519,,,,,,,10.1149/1.1403730,F[P-](F)(F)(F)(F)F,Li Salt,151.90300000000002,O=C1OCCO1,Solvent,88.062,CCOC(OC)=O,Solvent,104.105,,,,,,,,,
7737.0,lit_tr8699,,1.0,20.0,0.00789,LiPF6,EC,EMC,,,,,169.691788593936/249.092463421819/581.215747984245,,,,,,,10.1149/1.1403730,F[P-](F)(F)(F)(F)F,Li Salt,151.90300000000002,O=C1OCCO1,Solvent,88.062,CCOC(OC)=O,Solvent,104.105,,,,,,,,,
7738.0,lit_tr8700,,1.0,30.0,0.00954,LiPF6,EC,EMC,,,,,168.230852407622/249.530744277713/582.238403314664,,,,,,,10.1149/1.1403730,F[P-](F)(F)(F)(F)F,Li Salt,151.90300000000002,O=C1OCCO1,Solvent,88.062,CCOC(OC)=O,Solvent,104.105,,,,,,,,,
7739.0,lit_tr8701,,1.0,40.0,0.01126,LiPF6,EC,EMC,,,,,167.91392395057/249.625822814829/582.460253234601,,,,,,,10.1149/1.1403730,F[P-](F)(F)(F)(F)F,Li Salt,151.90300000000002,O=C1OCCO1,Solvent,88.062,CCOC(OC)=O,Solvent,104.105,,,,,,,,,
7740.0,lit_tr8702,,1.0,50.0,0.01291,LiPF6,EC,EMC,,,,,168.170641474504/249.548807557649/582.280550967847,,,,,,,10.1149/1.1403730,F[P-](F)(F)(F)(F)F,Li Salt,151.90300000000002,O=C1OCCO1,Solvent,88.062,CCOC(OC)=O,Solvent,104.105,,,,,,,,,
7741.0,lit_tr8703,,1.0,60.0,0.01468,LiPF6,EC,EMC,,,,,167.852618273212/249.644214518037/582.503167208752,,,,,,,10.1149/1.1403730,F[P-](F)(F)(F)(F)F,Li Salt,151.90300000000002,O=C1OCCO1,Solvent,88.062,CCOC(OC)=O,Solvent,104.105,,,,,,,,,
7742.0,lit_tr8704,,1.0,-40.0,0.00067304,LiPF6,EC,EMC,,,,,191.864191028923/242.440742691323/565.695066279754,,,,,,,10.1149/1.1403730,F[P-](F)(F)(F)(F)F,Li Salt,151.90300000000002,O=C1OCCO1,Solvent,88.062,CCOC(OC)=O,Solvent,104.105,,,,,,,,,
7743.0,lit_tr8705,,1.0,-30.0,0.00128,LiPF6,EC,EMC,,,,,191.853243586539/242.444026924038/565.702729489423,,,,,,,10.1149/1.1403730,F[P-](F)(F)(F)(F)F,Li Salt,151.90300000000002,O=C1OCCO1,Solvent,88.062,CCOC(OC)=O,Solvent,104.105,,,,,,,,,
7744.0,lit_tr8706,,1.0,-20.0,0.00226,LiPF6,EC,EMC,,,,,191.835727678721/242.449281696384/565.714990624895,,,,,,,10.1149/1.1403730,F[P-](F)(F)(F)(F)F,Li Salt,151.90300000000002,O=C1OCCO1,Solvent,88.062,CCOC(OC)=O,Solvent,104.105,,,,,,,,,
7745.0,lit_tr8707,,1.0,-10.0,0.00333,LiPF6,EC,EMC,,,,,193.24794774642/242.025615676074/564.726436577506,,,,,,,10.1149/1.1403730,F[P-](F)(F)(F)(F)F,Li Salt,151.90300000000002,O=C1OCCO1,Solvent,88.062,CCOC(OC)=O,Solvent,104.105,,,,,,,,,
7746.0,lit_tr8708,,1.0,0.0,0.00468,LiPF6,EC,EMC,,,,,191.506209662925/242.548137101122/565.945653235952,,,,,,,10.1149/1.1403730,F[P-](F)(F)(F)(F)F,Li Salt,151.90300000000002,O=C1OCCO1,Solvent,88.062,CCOC(OC)=O,Solvent,104.105,,,,,,,,,
7747.0,lit_tr8709,,1.0,10.0,0.00615,LiPF6,EC,EMC,,,,,192.911313893073/242.126605832078/564.962080274849,,,,,,,10.1149/1.1403730,F[P-](F)(F)(F)(F)F,Li Salt,151.90300000000002,O=C1OCCO1,Solvent,88.062,CCOC(OC)=O,Solvent,104.105,,,,,,,,,
7748.0,lit_tr8710,,1.0,20.0,0.0078,LiPF6,EC,EMC,,,,,192.309204561885/242.307238631435/565.383556806681,,,,,,,10.1149/1.1403730,F[P-](F)(F)(F)(F)F,Li Salt,151.90300000000002,O=C1OCCO1,Solvent,88.062,CCOC(OC)=O,Solvent,104.105,,,,,,,,,
7749.0,lit_tr8711,,1.0,30.0,0.00936,LiPF6,EC,EMC,,,,,192.281288583801/242.31561342486/565.403097991339,,,,,,,10.1149/1.1403730,F[P-](F)(F)(F)(F)F,Li Salt,151.90300000000002,O=C1OCCO1,Solvent,88.062,CCOC(OC)=O,Solvent,104.105,,,,,,,,,
7750.0,lit_tr8712,,1.0,40.0,0.01101,LiPF6,EC,EMC,,,,,191.392903634237/242.582128909729/566.024967456034,,,,,,,10.1149/1.1403730,F[P-](F)(F)(F)(F)F,Li Salt,151.90300000000002,O=C1OCCO1,Solvent,88.062,CCOC(OC)=O,Solvent,104.105,,,,,,,,,
7751.0,lit_tr8713,,1.0,50.0,0.01297,LiPF6,EC,EMC,,,,,191.357871818605/242.592638454418/566.049489726976,,,,,,,10.1149/1.1403730,F[P-](F)(F)(F)(F)F,Li Salt,151.90300000000002,O=C1OCCO1,Solvent,88.062,CCOC(OC)=O,Solvent,104.105,,,,,,,,,
7752.0,lit_tr8714,,1.0,60.0,0.01444,LiPF6,EC,EMC,,,,,193.049251667128/242.085224499862/564.865523833011,,,,,,,10.1149/1.1403730,F[P-](F)(F)(F)(F)F,Li Salt,151.90300000000002,O=C1OCCO1,Solvent,88.062,CCOC(OC)=O,Solvent,104.105,,,,,,,,,
7753.0,lit_tr8715,,1.0,-40.0,0.00033652,LiPF6,EC,EMC,,,,,214.7722615922/235.56832152234/549.65941688546,,,,,,,10.1149/1.1403730,F[P-](F)(F)(F)(F)F,Li Salt,151.90300000000002,O=C1OCCO1,Solvent,88.062,CCOC(OC)=O,Solvent,104.105,,,,,,,,,
7754.0,lit_tr8716,,1.0,-30.0,0.000948375,LiPF6,EC,EMC,,,,,214.47503853144/235.657488440568/549.867473027992,,,,,,,10.1149/1.1403730,F[P-](F)(F)(F)(F)F,Li Salt,151.90300000000002,O=C1OCCO1,Solvent,88.062,CCOC(OC)=O,Solvent,104.105,,,,,,,,,
7755.0,lit_tr8717,,1.0,-20.0,0.00184,LiPF6,EC,EMC,,,,,216.463094068603/235.061071779419/548.475834151978,,,,,,,10.1149/1.1403730,F[P-](F)(F)(F)(F)F,Li Salt,151.90300000000002,O=C1OCCO1,Solvent,88.062,CCOC(OC)=O,Solvent,104.105,,,,,,,,,
7756.0,lit_tr8718,,1.0,-10.0,0.00291,LiPF6,EC,EMC,,,,,213.867455479058/235.839763356283/550.29278116466,,,,,,,10.1149/1.1403730,F[P-](F)(F)(F)(F)F,Li Salt,151.90300000000002,O=C1OCCO1,Solvent,88.062,CCOC(OC)=O,Solvent,104.105,,,,,,,,,
7757.0,lit_tr8719,,1.0,0.0,0.00431,LiPF6,EC,EMC,,,,,216.991308163692/234.902607550892/548.106084285416,,,,,,,10.1149/1.1403730,F[P-](F)(F)(F)(F)F,Li Salt,151.90300000000002,O=C1OCCO1,Solvent,88.062,CCOC(OC)=O,Solvent,104.105,,,,,,,,,
7758.0,lit_tr8720,,1.0,10.0,0.00572,LiPF6,EC,EMC,,,,,215.248475335958/235.425457399213/549.326067264829,,,,,,,10.1149/1.1403730,F[P-](F)(F)(F)(F)F,Li Salt,151.90300000000002,O=C1OCCO1,Solvent,88.062,CCOC(OC)=O,Solvent,104.105,,,,,,,,,
7759.0,lit_tr8721,,1.0,20.0,0.00743,LiPF6,EC,EMC,,,,,214.931546878906/235.520535936328/549.547917184766,,,,,,,10.1149/1.1403730,F[P-](F)(F)(F)(F)F,Li Salt,151.90300000000002,O=C1OCCO1,Solvent,88.062,CCOC(OC)=O,Solvent,104.105,,,,,,,,,
7760.0,lit_tr8722,,1.0,30.0,0.00906,LiPF6,EC,EMC,,,,,214.902536156585/235.529239153025/549.568224690391,,,,,,,10.1149/1.1403730,F[P-](F)(F)(F)(F)F,Li Salt,151.90300000000002,O=C1OCCO1,Solvent,88.062,CCOC(OC)=O,Solvent,104.105,,,,,,,,,
7761.0,lit_tr8723,,1.0,40.0,0.01092,LiPF6,EC,EMC,,,,,214.86914645731/235.539256062807/549.591597479883,,,,,,,10.1149/1.1403730,F[P-](F)(F)(F)(F)F,Li Salt,151.90300000000002,O=C1OCCO1,Solvent,88.062,CCOC(OC)=O,Solvent,104.105,,,,,,,,,
7762.0,lit_tr8724,,1.0,50.0,0.0126,LiPF6,EC,EMC,,,,,213.693938517252/235.891818444824/550.414243037924,,,,,,,10.1149/1.1403730,F[P-](F)(F)(F)(F)F,Li Salt,151.90300000000002,O=C1OCCO1,Solvent,88.062,CCOC(OC)=O,Solvent,104.105,,,,,,,,,
7763.0,lit_tr8725,,1.0,60.0,0.01447,LiPF6,EC,EMC,,,,,213.660548817977/235.901835354607/550.437615827416,,,,,,,10.1149/1.1403730,F[P-](F)(F)(F)(F)F,Li Salt,151.90300000000002,O=C1OCCO1,Solvent,88.062,CCOC(OC)=O,Solvent,104.105,,,,,,,,,
7764.0,lit_tr8726,,1.0,-40.0,0.000152964,LiPF6,EC,EMC,,,,,244.548210135869/226.635536959239/528.816252904892,,,,,,,10.1149/1.1403730,F[P-](F)(F)(F)(F)F,Li Salt,151.90300000000002,O=C1OCCO1,Solvent,88.062,CCOC(OC)=O,Solvent,104.105,,,,,,,,,
7765.0,lit_tr8727,,1.0,-30.0,0.000703633,LiPF6,EC,EMC,,,,,245.68345991122/226.294962026634/528.021578062146,,,,,,,10.1149/1.1403730,F[P-](F)(F)(F)(F)F,Li Salt,151.90300000000002,O=C1OCCO1,Solvent,88.062,CCOC(OC)=O,Solvent,104.105,,,,,,,,,
7766.0,lit_tr8728,,1.0,-20.0,0.00153,LiPF6,EC,EMC,,,,,243.378475917004/226.986457224899/529.635066858097,,,,,,,10.1149/1.1403730,F[P-](F)(F)(F)(F)F,Li Salt,151.90300000000002,O=C1OCCO1,Solvent,88.062,CCOC(OC)=O,Solvent,104.105,,,,,,,,,
7767.0,lit_tr8729,,1.0,-10.0,0.00257,LiPF6,EC,EMC,,,,,245.650070211946/226.304978936416/528.044950851638,,,,,,,10.1149/1.1403730,F[P-](F)(F)(F)(F)F,Li Salt,151.90300000000002,O=C1OCCO1,Solvent,88.062,CCOC(OC)=O,Solvent,104.105,,,,,,,,,
7768.0,lit_tr8730,,1.0,0.0,0.00376,LiPF6,EC,EMC,,,,,244.769895844172/226.569031246749/528.66107290908,,,,,,,10.1149/1.1403730,F[P-](F)(F)(F)(F)F,Li Salt,151.90300000000002,O=C1OCCO1,Solvent,88.062,CCOC(OC)=O,Solvent,104.105,,,,,,,,,
7769.0,lit_tr8731,,1.0,10.0,0.00523,LiPF6,EC,EMC,,,,,245.029897600821/226.491030719754/528.479071679425,,,,,,,10.1149/1.1403730,F[P-](F)(F)(F)(F)F,Li Salt,151.90300000000002,O=C1OCCO1,Solvent,88.062,CCOC(OC)=O,Solvent,104.105,,,,,,,,,
7770.0,lit_tr8732,,1.0,20.0,0.00694,LiPF6,EC,EMC,,,,,244.712969143767/226.58610925687/528.700921599363,,,,,,,10.1149/1.1403730,F[P-](F)(F)(F)(F)F,Li Salt,151.90300000000002,O=C1OCCO1,Solvent,88.062,CCOC(OC)=O,Solvent,104.105,,,,,,,,,
7771.0,lit_tr8733,,1.0,30.0,0.0086,LiPF6,EC,EMC,,,,,244.397135430952/226.680859370714/528.922005198333,,,,,,,10.1149/1.1403730,F[P-](F)(F)(F)(F)F,Li Salt,151.90300000000002,O=C1OCCO1,Solvent,88.062,CCOC(OC)=O,Solvent,104.105,,,,,,,,,
7772.0,lit_tr8734,,1.0,40.0,0.01052,LiPF6,EC,EMC,,,,,243.790099750691/226.862970074793/529.346930174516,,,,,,,10.1149/1.1403730,F[P-](F)(F)(F)(F)F,Li Salt,151.90300000000002,O=C1OCCO1,Solvent,88.062,CCOC(OC)=O,Solvent,104.105,,,,,,,,,
7773.0,lit_tr8735,,1.0,50.0,0.01218,LiPF6,EC,EMC,,,,,244.905644129749/226.528306761075/528.566049109176,,,,,,,10.1149/1.1403730,F[P-](F)(F)(F)(F)F,Li Salt,151.90300000000002,O=C1OCCO1,Solvent,88.062,CCOC(OC)=O,Solvent,104.105,,,,,,,,,
7774.0,lit_tr8736,,1.0,60.0,0.0141,LiPF6,EC,EMC,,,,,244.871159686235/226.53865209413/528.590188219636,,,,,,,10.1149/1.1403730,F[P-](F)(F)(F)(F)F,Li Salt,151.90300000000002,O=C1OCCO1,Solvent,88.062,CCOC(OC)=O,Solvent,104.105,,,,,,,,,
7775.0,lit_tr8737,,1.0,-40.0,0.000795162,LiPF6,EC,EMC,,,,,69.8505647731903/372.059774090724/558.089661136086,,,,,,,10.1149/1.1403730,F[P-](F)(F)(F)(F)F,Li Salt,151.90300000000002,O=C1OCCO1,Solvent,88.062,CCOC(OC)=O,Solvent,104.105,,,,,,,,,
7776.0,lit_tr8738,,1.0,-30.0,0.00149,LiPF6,EC,EMC,,,,,69.5776427997408/372.168942880104/558.253414320156,,,,,,,10.1149/1.1403730,F[P-](F)(F)(F)(F)F,Li Salt,151.90300000000002,O=C1OCCO1,Solvent,88.062,CCOC(OC)=O,Solvent,104.105,,,,,,,,,
7777.0,lit_tr8739,,1.0,-20.0,0.00218,LiPF6,EC,EMC,,,,,68.4316993329079/372.627320266837/558.940980400255,,,,,,,10.1149/1.1403730,F[P-](F)(F)(F)(F)F,Li Salt,151.90300000000002,O=C1OCCO1,Solvent,88.062,CCOC(OC)=O,Solvent,104.105,,,,,,,,,
7778.0,lit_tr8740,,1.0,-10.0,0.00293,LiPF6,EC,EMC,,,,,70.1974716189603/371.921011352416/557.881517028624,,,,,,,10.1149/1.1403730,F[P-](F)(F)(F)(F)F,Li Salt,151.90300000000002,O=C1OCCO1,Solvent,88.062,CCOC(OC)=O,Solvent,104.105,,,,,,,,,
7779.0,lit_tr8741,,1.0,0.0,0.00365,LiPF6,EC,EMC,,,,,70.5073860285701/371.797045588572/557.695568382858,,,,,,,10.1149/1.1403730,F[P-](F)(F)(F)(F)F,Li Salt,151.90300000000002,O=C1OCCO1,Solvent,88.062,CCOC(OC)=O,Solvent,104.105,,,,,,,,,
7780.0,lit_tr8742,,1.0,10.0,0.00431,LiPF6,EC,EMC,,,,,70.2336420009837/371.906543199607/557.85981479941,,,,,,,10.1149/1.1403730,F[P-](F)(F)(F)(F)F,Li Salt,151.90300000000002,O=C1OCCO1,Solvent,88.062,CCOC(OC)=O,Solvent,104.105,,,,,,,,,
7781.0,lit_tr8743,,1.0,20.0,0.00522,LiPF6,EC,EMC,,,,,69.9664744064926/372.013410237403/558.020115356104,,,,,,,10.1149/1.1403730,F[P-](F)(F)(F)(F)F,Li Salt,151.90300000000002,O=C1OCCO1,Solvent,88.062,CCOC(OC)=O,Solvent,104.105,,,,,,,,,
