Repository: spark8ku/HPG

# HPG-GAT: Hierarchical Polymer Graph-based Model for Ionic Conductivity Prediction

This repository provides:

- Preprocessed dataset used for training and evaluation
- Preprocessed Hierarchical Polymer Graph (HPG) representations of polymer electrolytes
- Scripts for loading and using the data

The original raw dataset can be found at:  
👉 https://github.com/KanHatakeyama/ion_predictor

File: data/processed_electrolytes.csv (part 36 of 39)
ID,title,subtitle,tags,Temperature,Conductivity,component1,component2,component3,component4,component5,component6,mol_ratio,wt_ratio,melting_temp,inorg_name,inorg_contain_ratio(wt),crystallinity,Tg,mp,reference,smiles1,type1,Mw1,smiles2,type2,Mw2,smiles3,type3,Mw3,smiles4,type4,Mw4,smiles5,type5,Mw5,smiles6,type6,Mw6
2416.0,lit_tr2416,,1.0,80.0,6.82058e-05,s3-5,PEO5E+6,,,,,0.05,,,,,,,,10.1149/1.2116687,C(F)(F)(F)S(=O)(=O)[O-],Li Salt,156.0,polymer_PEO5E+6,Polymer Electrolyte,5226073.949215684,,,,,,,,,,,,
2417.0,lit_tr2417,,1.0,70.0,3.54324e-05,s3-5,PEO5E+6,,,,,0.05,,,,,,,,10.1149/1.2116687,C(F)(F)(F)S(=O)(=O)[O-],Li Salt,156.0,polymer_PEO5E+6,Polymer Electrolyte,5226073.949215684,,,,,,,,,,,,
2418.0,lit_tr2418,,1.0,60.0,6.96424e-07,s3-5,PEO5E+6,,,,,0.05,,,,,,,,10.1149/1.2116687,C(F)(F)(F)S(=O)(=O)[O-],Li Salt,156.0,polymer_PEO5E+6,Polymer Electrolyte,5226073.949215684,,,,,,,,,,,,
2419.0,lit_tr2419,,1.0,50.0,9.5008e-08,s3-5,PEO5E+6,,,,,0.05,,,,,,,,10.1149/1.2116687,C(F)(F)(F)S(=O)(=O)[O-],Li Salt,156.0,polymer_PEO5E+6,Polymer Electrolyte,5226073.949215684,,,,,,,,,,,,
2420.0,lit_tr2420,,1.0,40.0,3.96764e-08,s3-5,PEO5E+6,,,,,0.05,,,,,,,,10.1149/1.2116687,C(F)(F)(F)S(=O)(=O)[O-],Li Salt,156.0,polymer_PEO5E+6,Polymer Electrolyte,5226073.949215684,,,,,,,,,,,,
2421.0,lit_tr2421,,1.0,190.0,1.95734e-05,s3-01,s3-3,,,,,,50/50,,,,,,,10.1149/1.2116687,Fc4c(F)c(F)c(S[B-](Sc1c(F)c(F)c(F)c(F)c1F)(Sc2c(F)c(F)c(F)c(F)c2F)Sc3c(F)c(F)c(F)c(F)c3F)c(F)c4F,Li Salt,814.2450000000002,polymer_s3-3,Polymer,1045.1503312324,,,,,,,,,,,,
2422.0,lit_tr2422,,1.0,170.0,1.95734e-05,s3-01,s3-3,,,,,,50/50,,,,,,,10.1149/1.2116687,Fc4c(F)c(F)c(S[B-](Sc1c(F)c(F)c(F)c(F)c1F)(Sc2c(F)c(F)c(F)c(F)c2F)Sc3c(F)c(F)c(F)c(F)c3F)c(F)c4F,Li Salt,814.2450000000002,polymer_s3-3,Polymer,1045.1503312324,,,,,,,,,,,,
2423.0,lit_tr2423,,1.0,150.0,1.87382e-05,s3-01,s3-3,,,,,,50/50,,,,,,,10.1149/1.2116687,Fc4c(F)c(F)c(S[B-](Sc1c(F)c(F)c(F)c(F)c1F)(Sc2c(F)c(F)c(F)c(F)c2F)Sc3c(F)c(F)c(F)c(F)c3F)c(F)c4F,Li Salt,814.2450000000002,polymer_s3-3,Polymer,1045.1503312324,,,,,,,,,,,,
2424.0,lit_tr2424,,1.0,130.0,1.87382e-05,s3-01,s3-3,,,,,,50/50,,,,,,,10.1149/1.2116687,Fc4c(F)c(F)c(S[B-](Sc1c(F)c(F)c(F)c(F)c1F)(Sc2c(F)c(F)c(F)c(F)c2F)Sc3c(F)c(F)c(F)c(F)c3F)c(F)c4F,Li Salt,814.2450000000002,polymer_s3-3,Polymer,1045.1503312324,,,,,,,,,,,,
2425.0,lit_tr2425,,1.0,110.0,1.50671e-05,s3-01,s3-3,,,,,,50/50,,,,,,,10.1149/1.2116687,Fc4c(F)c(F)c(S[B-](Sc1c(F)c(F)c(F)c(F)c1F)(Sc2c(F)c(F)c(F)c(F)c2F)Sc3c(F)c(F)c(F)c(F)c3F)c(F)c4F,Li Salt,814.2450000000002,polymer_s3-3,Polymer,1045.1503312324,,,,,,,,,,,,
2426.0,lit_tr2426,,1.0,90.0,1.32194e-05,s3-01,s3-3,,,,,,50/50,,,,,,,10.1149/1.2116687,Fc4c(F)c(F)c(S[B-](Sc1c(F)c(F)c(F)c(F)c1F)(Sc2c(F)c(F)c(F)c(F)c2F)Sc3c(F)c(F)c(F)c(F)c3F)c(F)c4F,Li Salt,814.2450000000002,polymer_s3-3,Polymer,1045.1503312324,,,,,,,,,,,,
2427.0,lit_tr2427,,1.0,80.0,1.21153e-05,s3-01,s3-3,,,,,,50/50,,,,,,,10.1149/1.2116687,Fc4c(F)c(F)c(S[B-](Sc1c(F)c(F)c(F)c(F)c1F)(Sc2c(F)c(F)c(F)c(F)c2F)Sc3c(F)c(F)c(F)c(F)c3F)c(F)c4F,Li Salt,814.2450000000002,polymer_s3-3,Polymer,1045.1503312324,,,,,,,,,,,,
2428.0,lit_tr2428,,1.0,70.0,9.74173e-06,s3-01,s3-3,,,,,,50/50,,,,,,,10.1149/1.2116687,Fc4c(F)c(F)c(S[B-](Sc1c(F)c(F)c(F)c(F)c1F)(Sc2c(F)c(F)c(F)c(F)c2F)Sc3c(F)c(F)c(F)c(F)c3F)c(F)c4F,Li Salt,814.2450000000002,polymer_s3-3,Polymer,1045.1503312324,,,,,,,,,,,,
2429.0,lit_tr2429,,1.0,60.0,8.54708e-06,s3-01,s3-3,,,,,,50/50,,,,,,,10.1149/1.2116687,Fc4c(F)c(F)c(S[B-](Sc1c(F)c(F)c(F)c(F)c1F)(Sc2c(F)c(F)c(F)c(F)c2F)Sc3c(F)c(F)c(F)c(F)c3F)c(F)c4F,Li Salt,814.2450000000002,polymer_s3-3,Polymer,1045.1503312324,,,,,,,,,,,,
2430.0,lit_tr2430,,1.0,50.0,7.17895e-06,s3-01,s3-3,,,,,,50/50,,,,,,,10.1149/1.2116687,Fc4c(F)c(F)c(S[B-](Sc1c(F)c(F)c(F)c(F)c1F)(Sc2c(F)c(F)c(F)c(F)c2F)Sc3c(F)c(F)c(F)c(F)c3F)c(F)c4F,Li Salt,814.2450000000002,polymer_s3-3,Polymer,1045.1503312324,,,,,,,,,,,,
2431.0,lit_tr2431,,1.0,40.0,5.29036e-06,s3-01,s3-3,,,,,,50/50,,,,,,,10.1149/1.2116687,Fc4c(F)c(F)c(S[B-](Sc1c(F)c(F)c(F)c(F)c1F)(Sc2c(F)c(F)c(F)c(F)c2F)Sc3c(F)c(F)c(F)c(F)c3F)c(F)c4F,Li Salt,814.2450000000002,polymer_s3-3,Polymer,1045.1503312324,,,,,,,,,,,,
2432.0,lit_tr2432,,1.0,35.0,1.56021e-06,s3-01,s3-3,,,,,,50/50,,,,,,,10.1149/1.2116687,Fc4c(F)c(F)c(S[B-](Sc1c(F)c(F)c(F)c(F)c1F)(Sc2c(F)c(F)c(F)c(F)c2F)Sc3c(F)c(F)c(F)c(F)c3F)c(F)c4F,Li Salt,814.2450000000002,polymer_s3-3,Polymer,1045.1503312324,,,,,,,,,,,,
2433.0,lit_tr2433,,1.0,190.0,0.00322,s3-5,s3-3,,,,,0.05,,,,,,,,10.1149/1.2116687,C(F)(F)(F)S(=O)(=O)[O-],Li Salt,156.0,polymer_s3-3,Polymer,1045.1503312324,,,,,,,,,,,,
2434.0,lit_tr2434,,1.0,170.0,0.00336,s3-5,s3-3,,,,,0.05,,,,,,,,10.1149/1.2116687,C(F)(F)(F)S(=O)(=O)[O-],Li Salt,156.0,polymer_s3-3,Polymer,1045.1503312324,,,,,,,,,,,,
2435.0,lit_tr2435,,1.0,150.0,0.0027,s3-5,s3-3,,,,,0.05,,,,,,,,10.1149/1.2116687,C(F)(F)(F)S(=O)(=O)[O-],Li Salt,156.0,polymer_s3-3,Polymer,1045.1503312324,,,,,,,,,,,,
2436.0,lit_tr2436,,1.0,130.0,0.00217,s3-5,s3-3,,,,,0.05,,,,,,,,10.1149/1.2116687,C(F)(F)(F)S(=O)(=O)[O-],Li Salt,156.0,polymer_s3-3,Polymer,1045.1503312324,,,,,,,,,,,,
2437.0,lit_tr2437,,1.0,110.0,0.00183,s3-5,s3-3,,,,,0.05,,,,,,,,10.1149/1.2116687,C(F)(F)(F)S(=O)(=O)[O-],Li Salt,156.0,polymer_s3-3,Polymer,1045.1503312324,,,,,,,,,,,,
2438.0,lit_tr2438,,1.0,90.0,0.00153,s3-5,s3-3,,,,,0.05,,,,,,,,10.1149/1.2116687,C(F)(F)(F)S(=O)(=O)[O-],Li Salt,156.0,polymer_s3-3,Polymer,1045.1503312324,,,,,,,,,,,,
2439.0,lit_tr2439,,1.0,80.0,0.000991316,s3-5,s3-3,,,,,0.05,,,,,,,,10.1149/1.2116687,C(F)(F)(F)S(=O)(=O)[O-],Li Salt,156.0,polymer_s3-3,Polymer,1045.1503312324,,,,,,,,,,,,
2440.0,lit_tr2440,,1.0,70.0,0.000613591,s3-5,s3-3,,,,,0.05,,,,,,,,10.1149/1.2116687,C(F)(F)(F)S(=O)(=O)[O-],Li Salt,156.0,polymer_s3-3,Polymer,1045.1503312324,,,,,,,,,,,,
2441.0,lit_tr2441,,1.0,60.0,0.000515372,s3-5,s3-3,,,,,0.05,,,,,,,,10.1149/1.2116687,C(F)(F)(F)S(=O)(=O)[O-],Li Salt,156.0,polymer_s3-3,Polymer,1045.1503312324,,,,,,,,,,,,
2442.0,lit_tr2442,,1.0,50.0,0.000305385,s3-5,s3-3,,,,,0.05,,,,,,,,10.1149/1.2116687,C(F)(F)(F)S(=O)(=O)[O-],Li Salt,156.0,polymer_s3-3,Polymer,1045.1503312324,,,,,,,,,,,,
2443.0,lit_tr2443,,1.0,40.0,0.000173235,s3-5,s3-3,,,,,0.05,,,,,,,,10.1149/1.2116687,C(F)(F)(F)S(=O)(=O)[O-],Li Salt,156.0,polymer_s3-3,Polymer,1045.1503312324,,,,,,,,,,,,
2444.0,lit_tr2444,,1.0,30.0,4.25391e-06,s3-5,s3-3,,,,,0.05,,,,,,,,10.1149/1.2116687,C(F)(F)(F)S(=O)(=O)[O-],Li Salt,156.0,polymer_s3-3,Polymer,1045.1503312324,,,,,,,,,,,,
8776.0,lit_tr9738,,1.0,20.0,0.0003,20190326_10_PVC,PC,LiClO4,,,,,15/80/5,,,,,,,10.1149/1.2221654 ,polymer_20190326_10_PVC,Polymer,64007.97783999999,CC1COC(=O)O1,Solvent,102.08899999999998,O=Cl(=O)([O-])=O,Li Salt,106.39,,,,,,,,,
8777.0,lit_tr9739,,1.0,20.0,0.0012,20190326_10_PVC,PC,EC,LiClO4,,,,15/40/40/5,,,,,,,10.1149/1.2221654 ,polymer_20190326_10_PVC,Polymer,64007.97783999999,CC1COC(=O)O1,Solvent,102.08899999999998,O=C1OCCO1,Solvent,88.062,O=Cl(=O)([O-])=O,Li Salt,106.39,,,,,,
8778.0,lit_tr9740,,1.0,20.0,0.0011,20190326_10_PVC,PC,LiTFSI,,,,,10/80/5,,,,,,,10.1149/1.2221654 ,polymer_20190326_10_PVC,Polymer,64007.97783999999,CC1COC(=O)O1,Solvent,102.08899999999998,O=S([N-]S(=O)(C(F)(F)F)=O)(C(F)(F)F)=O,Li Salt,287.088,,,,,,,,,
8779.0,lit_tr9741,,1.0,39.80885,0.00195,20190326_10_PVC,PC,EC,LiClO4,,,,15/40/40/5,,,,,,,10.1149/1.2221654 ,polymer_20190326_10_PVC,Polymer,64007.97783999999,CC1COC(=O)O1,Solvent,102.08899999999998,O=C1OCCO1,Solvent,88.062,O=Cl(=O)([O-])=O,Li Salt,106.39,,,,,,
8780.0,lit_tr9742,,1.0,29.5636,0.00151,20190326_10_PVC,PC,EC,LiClO4,,,,15/40/40/5,,,,,,,10.1149/1.2221654 ,polymer_20190326_10_PVC,Polymer,64007.97783999999,CC1COC(=O)O1,Solvent,102.08899999999998,O=C1OCCO1,Solvent,88.062,O=Cl(=O)([O-])=O,Li Salt,106.39,,,,,,
8781.0,lit_tr9743,,1.0,10.0538,0.000713584,20190326_10_PVC,PC,EC,LiClO4,,,,15/40/40/5,,,,,,,10.1149/1.2221654 ,polymer_20190326_10_PVC,Polymer,64007.97783999999,CC1COC(=O)O1,Solvent,102.08899999999998,O=C1OCCO1,Solvent,88.062,O=Cl(=O)([O-])=O,Li Salt,106.39,,,,,,
8782.0,lit_tr9744,,1.0,-0.08143,0.000533496,20190326_10_PVC,PC,EC,LiClO4,,,,15/40/40/5,,,,,,,10.1149/1.2221654 ,polymer_20190326_10_PVC,Polymer,64007.97783999999,CC1COC(=O)O1,Solvent,102.08899999999998,O=C1OCCO1,Solvent,88.062,O=Cl(=O)([O-])=O,Li Salt,106.39,,,,,,
8783.0,lit_tr9745,,1.0,-10.22943,0.000295648,20190326_10_PVC,PC,EC,LiClO4,,,,15/40/40/5,,,,,,,10.1149/1.2221654 ,polymer_20190326_10_PVC,Polymer,64007.97783999999,CC1COC(=O)O1,Solvent,102.08899999999998,O=C1OCCO1,Solvent,88.062,O=Cl(=O)([O-])=O,Li Salt,106.39,,,,,,
5968.0,lit_tr6930,,1.0,80.17133,0.000886441,20190319_6_PEO,LiDFOB,24s,,,,,10/1/9,,,,,,,10.1149/2.0221714jes,polymer_20190319_6_PEO,Polymer Electrolyte,313913.434288216,F[B-](OC1=O)(F)OC1=O,Li Salt,143.767,N#CCCC#N,Plasticizer,80.09,,,,,,,,,
5969.0,lit_tr6931,,1.0,69.9923,0.000672535,20190319_6_PEO,LiDFOB,24s,,,,,10/1/9,,,,,,,10.1149/2.0221714jes,polymer_20190319_6_PEO,Polymer Electrolyte,313913.434288216,F[B-](OC1=O)(F)OC1=O,Li Salt,143.767,N#CCCC#N,Plasticizer,80.09,,,,,,,,,
5970.0,lit_tr6932,,1.0,60.38335,0.000568566,20190319_6_PEO,LiDFOB,24s,,,,,10/1/9,,,,,,,10.1149/2.0221714jes,polymer_20190319_6_PEO,Polymer Electrolyte,313913.434288216,F[B-](OC1=O)(F)OC1=O,Li Salt,143.767,N#CCCC#N,Plasticizer,80.09,,,,,,,,,
5971.0,lit_tr6933,,1.0,50.29099,0.000426564,20190319_6_PEO,LiDFOB,24s,,,,,10/1/9,,,,,,,10.1149/2.0221714jes,polymer_20190319_6_PEO,Polymer Electrolyte,313913.434288216,F[B-](OC1=O)(F)OC1=O,Li Salt,143.767,N#CCCC#N,Plasticizer,80.09,,,,,,,,,
5972.0,lit_tr6934,,1.0,40.31931,0.000304871,20190319_6_PEO,LiDFOB,24s,,,,,10/1/9,,,,,,,10.1149/2.0221714jes,polymer_20190319_6_PEO,Polymer Electrolyte,313913.434288216,F[B-](OC1=O)(F)OC1=O,Li Salt,143.767,N#CCCC#N,Plasticizer,80.09,,,,,,,,,
5973.0,lit_tr6935,,1.0,30.28008,0.000221173,20190319_6_PEO,LiDFOB,24s,,,,,10/1/9,,,,,,,10.1149/2.0221714jes,polymer_20190319_6_PEO,Polymer Electrolyte,313913.434288216,F[B-](OC1=O)(F)OC1=O,Li Salt,143.767,N#CCCC#N,Plasticizer,80.09,,,,,,,,,
7272.0,lit_tr8234,,1.0,110.34716,0.02269,20190325_7_peo,LiClO4,20190325_7_il,,,,,32/8/50,,,,,,,10.1149/2.0311614jes ,polymer_20190325_7_peo,Polymer Electrolyte,1046393.461582324,O=Cl(=O)([O-])=O,Li Salt,106.39,polymer_20190325_7_il,Ionic Liquid,408.061218376,,,,,,,,,
7273.0,lit_tr8235,,1.0,100.03963,0.01955,20190325_7_peo,LiClO4,20190325_7_il,,,,,32/8/50,,,,,,,10.1149/2.0311614jes ,polymer_20190325_7_peo,Polymer Electrolyte,1046393.461582324,O=Cl(=O)([O-])=O,Li Salt,106.39,polymer_20190325_7_il,Ionic Liquid,408.061218376,,,,,,,,,
7274.0,lit_tr8236,,1.0,90.27167,0.0163,20190325_7_peo,LiClO4,20190325_7_il,,,,,32/8/50,,,,,,,10.1149/2.0311614jes ,polymer_20190325_7_peo,Polymer Electrolyte,1046393.461582324,O=Cl(=O)([O-])=O,Li Salt,106.39,polymer_20190325_7_il,Ionic Liquid,408.061218376,,,,,,,,,
7275.0,lit_tr8237,,1.0,80.52722,0.01335,20190325_7_peo,LiClO4,20190325_7_il,,,,,32/8/50,,,,,,,10.1149/2.0311614jes ,polymer_20190325_7_peo,Polymer Electrolyte,1046393.461582324,O=Cl(=O)([O-])=O,Li Salt,106.39,polymer_20190325_7_il,Ionic Liquid,408.061218376,,,,,,,,,
7276.0,lit_tr8238,,1.0,69.2057,0.01077,20190325_7_peo,LiClO4,20190325_7_il,,,,,32/8/50,,,,,,,10.1149/2.0311614jes ,polymer_20190325_7_peo,Polymer Electrolyte,1046393.461582324,O=Cl(=O)([O-])=O,Li Salt,106.39,polymer_20190325_7_il,Ionic Liquid,408.061218376,,,,,,,,,
7277.0,lit_tr8239,,1.0,60.12318,0.00821,20190325_7_peo,LiClO4,20190325_7_il,,,,,32/8/50,,,,,,,10.1149/2.0311614jes ,polymer_20190325_7_peo,Polymer Electrolyte,1046393.461582324,O=Cl(=O)([O-])=O,Li Salt,106.39,polymer_20190325_7_il,Ionic Liquid,408.061218376,,,,,,,,,
7278.0,lit_tr8240,,1.0,49.52459,0.00565,20190325_7_peo,LiClO4,20190325_7_il,,,,,32/8/50,,,,,,,10.1149/2.0311614jes ,polymer_20190325_7_peo,Polymer Electrolyte,1046393.461582324,O=Cl(=O)([O-])=O,Li Salt,106.39,polymer_20190325_7_il,Ionic Liquid,408.061218376,,,,,,,,,
7279.0,lit_tr8241,,1.0,26.666,0.00344,20190325_7_peo,LiClO4,20190325_7_il,,,,,32/8/50,,,,,,,10.1149/2.0311614jes ,polymer_20190325_7_peo,Polymer Electrolyte,1046393.461582324,O=Cl(=O)([O-])=O,Li Salt,106.39,polymer_20190325_7_il,Ionic Liquid,408.061218376,,,,,,,,,
1991.0,lit_tr1991,,1.0,25.0,2.04e-07,sk1,s3,,,,,0.360917656698075/0.319541171650963,,,,,,,,10.1179/143307509X440451,polymer_sk1,Polymer Electrolyte,8361745.943863981,O=S(C(F)(F)F)([O-])=O,Li Salt,156.01000000000002,,,,,,,,,,,,
1992.0,lit_tr1992,,1.0,25.0,3e-06,sk1,s3,,,,,0.360917656698075/0.319541171650963,,,,,,,,10.1179/143307509X440451,polymer_sk1,Polymer Electrolyte,8361745.943863981,O=S(C(F)(F)F)([O-])=O,Li Salt,156.01000000000002,,,,,,,,,,,,
1993.0,lit_tr1993,,1.0,25.0,8e-06,sk1,s3,,,,,0.360917656698075/0.319541171650963,,,,,,,,10.1179/143307509X440451,polymer_sk1,Polymer Electrolyte,8361745.943863981,O=S(C(F)(F)F)([O-])=O,Li Salt,156.01000000000002,,,,,,,,,,,,
1994.0,lit_tr1994,,1.0,25.0,3e-06,sk1,s3,,,,,0.360917656698075/0.319541171650963,,,,,,,,10.1179/143307509X440451,polymer_sk1,Polymer Electrolyte,8361745.943863981,O=S(C(F)(F)F)([O-])=O,Li Salt,156.01000000000002,,,,,,,,,,,,
1995.0,lit_tr1995,,1.0,25.0,2e-06,sk1,s3,,,,,0.360917656698075/0.319541171650963,,,,,,,,10.1179/143307509X440451,polymer_sk1,Polymer Electrolyte,8361745.943863981,O=S(C(F)(F)F)([O-])=O,Li Salt,156.01000000000002,,,,,,,,,,,,
1996.0,lit_tr1996,,1.0,25.0,9e-05,sk1,s3,,,,,0.360917656698075/0.319541171650963,,,,,,,,10.1179/143307509X440451,polymer_sk1,Polymer Electrolyte,8361745.943863981,O=S(C(F)(F)F)([O-])=O,Li Salt,156.01000000000002,,,,,,,,,,,,
1997.0,lit_tr1997,,1.0,25.0,5e-05,sk1,s3,,,,,0.360917656698075/0.319541171650963,,,,,,,,10.1179/143307509X440451,polymer_sk1,Polymer Electrolyte,8361745.943863981,O=S(C(F)(F)F)([O-])=O,Li Salt,156.01000000000002,,,,,,,,,,,,
1998.0,lit_tr1998,,1.0,25.0,3e-05,sk1,s3,,,,,0.360917656698075/0.319541171650963,,,,,,,,10.1179/143307509X440451,polymer_sk1,Polymer Electrolyte,8361745.943863981,O=S(C(F)(F)F)([O-])=O,Li Salt,156.01000000000002,,,,,,,,,,,,
6712.0,lit_tr7674,,1.0,68.95258,0.04185,LiBOB,Acetonitrile,,,,,1/1.91473812423873,,,,,,,,10.5796/electrochemistry.76.2,O=C1O[B-]2(OC1=O)OC(=O)C(=O)O2,Li Salt,193.789,CC#N,Solvent,41.053,,,,,,,,,,,,
6713.0,lit_tr7675,,1.0,64.91933,0.03928,LiBOB,Acetonitrile,,,,,1/1.91473812423873,,,,,,,,10.5796/electrochemistry.76.2,O=C1O[B-]2(OC1=O)OC(=O)C(=O)O2,Li Salt,193.789,CC#N,Solvent,41.053,,,,,,,,,,,,
6714.0,lit_tr7676,,1.0,58.831,0.03609,LiBOB,Acetonitrile,,,,,1/1.91473812423873,,,,,,,,10.5796/electrochemistry.76.2,O=C1O[B-]2(OC1=O)OC(=O)C(=O)O2,Li Salt,193.789,CC#N,Solvent,41.053,,,,,,,,,,,,
6715.0,lit_tr7677,,1.0,51.72654,0.0346,LiBOB,Acetonitrile,,,,,1/1.91473812423873,,,,,,,,10.5796/electrochemistry.76.2,O=C1O[B-]2(OC1=O)OC(=O)C(=O)O2,Li Salt,193.789,CC#N,Solvent,41.053,,,,,,,,,,,,
6716.0,lit_tr7678,,1.0,48.48743,0.0346,LiBOB,Acetonitrile,,,,,1/1.91473812423873,,,,,,,,10.5796/electrochemistry.76.2,O=C1O[B-]2(OC1=O)OC(=O)C(=O)O2,Li Salt,193.789,CC#N,Solvent,41.053,,,,,,,,,,,,
6717.0,lit_tr7679,,1.0,43.74808,0.03179,LiBOB,Acetonitrile,,,,,1/1.91473812423873,,,,,,,,10.5796/electrochemistry.76.2,O=C1O[B-]2(OC1=O)OC(=O)C(=O)O2,Li Salt,193.789,CC#N,Solvent,41.053,,,,,,,,,,,,
6718.0,lit_tr7680,,1.0,38.01676,0.03047,LiBOB,Acetonitrile,,,,,1/1.91473812423873,,,,,,,,10.5796/electrochemistry.76.2,O=C1O[B-]2(OC1=O)OC(=O)C(=O)O2,Li Salt,193.789,CC#N,Solvent,41.053,,,,,,,,,,,,
6719.0,lit_tr7681,,1.0,32.85146,0.0286,LiBOB,Acetonitrile,,,,,1/1.91473812423873,,,,,,,,10.5796/electrochemistry.76.2,O=C1O[B-]2(OC1=O)OC(=O)C(=O)O2,Li Salt,193.789,CC#N,Solvent,41.053,,,,,,,,,,,,
6720.0,lit_tr7682,,1.0,27.50418,0.02628,LiBOB,Acetonitrile,,,,,1/1.91473812423873,,,,,,,,10.5796/electrochemistry.76.2,O=C1O[B-]2(OC1=O)OC(=O)C(=O)O2,Li Salt,193.789,CC#N,Solvent,41.053,,,,,,,,,,,,
6721.0,lit_tr7683,,1.0,24.04196,0.02573,LiBOB,Acetonitrile,,,,,1/1.91473812423873,,,,,,,,10.5796/electrochemistry.76.2,O=C1O[B-]2(OC1=O)OC(=O)C(=O)O2,Li Salt,193.789,CC#N,Solvent,41.053,,,,,,,,,,,,
6722.0,lit_tr7684,,1.0,19.65852,0.02415,LiBOB,Acetonitrile,,,,,1/1.91473812423873,,,,,,,,10.5796/electrochemistry.76.2,O=C1O[B-]2(OC1=O)OC(=O)C(=O)O2,Li Salt,193.789,CC#N,Solvent,41.053,,,,,,,,,,,,
6723.0,lit_tr7685,,1.0,13.79834,0.02127,LiBOB,Acetonitrile,,,,,1/1.91473812423873,,,,,,,,10.5796/electrochemistry.76.2,O=C1O[B-]2(OC1=O)OC(=O)C(=O)O2,Li Salt,193.789,CC#N,Solvent,41.053,,,,,,,,,,,,
6724.0,lit_tr7686,,1.0,8.16813,0.02039,LiBOB,Acetonitrile,,,,,1/1.91473812423873,,,,,,,,10.5796/electrochemistry.76.2,O=C1O[B-]2(OC1=O)OC(=O)C(=O)O2,Li Salt,193.789,CC#N,Solvent,41.053,,,,,,,,,,,,
6725.0,lit_tr7687,,1.0,3.64234,0.01913,LiBOB,Acetonitrile,,,,,1/1.91473812423873,,,,,,,,10.5796/electrochemistry.76.2,O=C1O[B-]2(OC1=O)OC(=O)C(=O)O2,Li Salt,193.789,CC#N,Solvent,41.053,,,,,,,,,,,,
6726.0,lit_tr7688,,1.0,-4.42753,0.01721,LiBOB,Acetonitrile,,,,,1/1.91473812423873,,,,,,,,10.5796/electrochemistry.76.2,O=C1O[B-]2(OC1=O)OC(=O)C(=O)O2,Li Salt,193.789,CC#N,Solvent,41.053,,,,,,,,,,,,
6727.0,lit_tr7689,,1.0,-6.92242,0.01453,LiBOB,Acetonitrile,,,,,1/1.91473812423873,,,,,,,,10.5796/electrochemistry.76.2,O=C1O[B-]2(OC1=O)OC(=O)C(=O)O2,Li Salt,193.789,CC#N,Solvent,41.053,,,,,,,,,,,,
6728.0,lit_tr7690,,1.0,-11.24524,0.01335,LiBOB,Acetonitrile,,,,,1/1.91473812423873,,,,,,,,10.5796/electrochemistry.76.2,O=C1O[B-]2(OC1=O)OC(=O)C(=O)O2,Li Salt,193.789,CC#N,Solvent,41.053,,,,,,,,,,,,
6729.0,lit_tr7691,,1.0,-16.96491,0.01227,LiBOB,Acetonitrile,,,,,1/1.91473812423873,,,,,,,,10.5796/electrochemistry.76.2,O=C1O[B-]2(OC1=O)OC(=O)C(=O)O2,Li Salt,193.789,CC#N,Solvent,41.053,,,,,,,,,,,,
6730.0,lit_tr7692,,1.0,-22.68341,0.01104,LiBOB,Acetonitrile,,,,,1/1.91473812423873,,,,,,,,10.5796/electrochemistry.76.2,O=C1O[B-]2(OC1=O)OC(=O)C(=O)O2,Li Salt,193.789,CC#N,Solvent,41.053,,,,,,,,,,,,
6731.0,lit_tr7693,,1.0,-26.98374,0.00972,LiBOB,Acetonitrile,,,,,1/1.91473812423873,,,,,,,,10.5796/electrochemistry.76.2,O=C1O[B-]2(OC1=O)OC(=O)C(=O)O2,Li Salt,193.789,CC#N,Solvent,41.053,,,,,,,,,,,,
6732.0,lit_tr7694,,1.0,-32.04328,0.00787,LiBOB,Acetonitrile,,,,,1/1.91473812423873,,,,,,,,10.5796/electrochemistry.76.2,O=C1O[B-]2(OC1=O)OC(=O)C(=O)O2,Li Salt,193.789,CC#N,Solvent,41.053,,,,,,,,,,,,
6733.0,lit_tr7695,,1.0,-37.33078,0.0065,LiBOB,Acetonitrile,,,,,1/1.91473812423873,,,,,,,,10.5796/electrochemistry.76.2,O=C1O[B-]2(OC1=O)OC(=O)C(=O)O2,Li Salt,193.789,CC#N,Solvent,41.053,,,,,,,,,,,,
6734.0,lit_tr7696,,1.0,-42.80328,0.00538,LiBOB,Acetonitrile,,,,,1/1.91473812423873,,,,,,,,10.5796/electrochemistry.76.2,O=C1O[B-]2(OC1=O)OC(=O)C(=O)O2,Li Salt,193.789,CC#N,Solvent,41.053,,,,,,,,,,,,
6735.0,lit_tr7697,,1.0,-48.02754,0.00417,LiBOB,Acetonitrile,,,,,1/1.91473812423873,,,,,,,,10.5796/electrochemistry.76.2,O=C1O[B-]2(OC1=O)OC(=O)C(=O)O2,Li Salt,193.789,CC#N,Solvent,41.053,,,,,,,,,,,,
6736.0,lit_tr7698,,1.0,-54.14093,0.00324,LiBOB,Acetonitrile,,,,,1/1.91473812423873,,,,,,,,10.5796/electrochemistry.76.2,O=C1O[B-]2(OC1=O)OC(=O)C(=O)O2,Li Salt,193.789,CC#N,Solvent,41.053,,,,,,,,,,,,
6737.0,lit_tr7699,,1.0,70.77619,0.02315,LiBOB,Acetonitrile,,,,,1/1.91473812423873,,,,,,,,10.5796/electrochemistry.76.2,O=C1O[B-]2(OC1=O)OC(=O)C(=O)O2,Li Salt,193.789,CC#N,Solvent,41.053,,,,,,,,,,,,
6738.0,lit_tr7700,,1.0,65.36276,0.02127,LiBOB,DME,,,,,1/1.45430866073367,,,,,,,,10.5796/electrochemistry.76.2,O=C1O[B-]2(OC1=O)OC(=O)C(=O)O2,Li Salt,193.789,COC,Solvent,46.069,,,,,,,,,,,,
6739.0,lit_tr7701,,1.0,60.11711,0.02127,LiBOB,DME,,,,,1/1.45430866073367,,,,,,,,10.5796/electrochemistry.76.2,O=C1O[B-]2(OC1=O)OC(=O)C(=O)O2,Li Salt,193.789,COC,Solvent,46.069,,,,,,,,,,,,
6740.0,lit_tr7702,,1.0,55.44941,0.02039,LiBOB,DME,,,,,1/1.45430866073367,,,,,,,,10.5796/electrochemistry.76.2,O=C1O[B-]2(OC1=O)OC(=O)C(=O)O2,Li Salt,193.789,COC,Solvent,46.069,,,,,,,,,,,,
6741.0,lit_tr7703,,1.0,50.09887,0.01996,LiBOB,DME,,,,,1/1.45430866073367,,,,,,,,10.5796/electrochemistry.76.2,O=C1O[B-]2(OC1=O)OC(=O)C(=O)O2,Li Salt,193.789,COC,Solvent,46.069,,,,,,,,,,,,
6742.0,lit_tr7704,,1.0,45.31227,0.01796,LiBOB,DME,,,,,1/1.45430866073367,,,,,,,,10.5796/electrochemistry.76.2,O=C1O[B-]2(OC1=O)OC(=O)C(=O)O2,Li Salt,193.789,COC,Solvent,46.069,,,,,,,,,,,,
6743.0,lit_tr7705,,1.0,41.04742,0.01834,LiBOB,DME,,,,,1/1.45430866073367,,,,,,,,10.5796/electrochemistry.76.2,O=C1O[B-]2(OC1=O)OC(=O)C(=O)O2,Li Salt,193.789,COC,Solvent,46.069,,,,,,,,,,,,
6744.0,lit_tr7706,,1.0,36.15211,0.01721,LiBOB,DME,,,,,1/1.45430866073367,,,,,,,,10.5796/electrochemistry.76.2,O=C1O[B-]2(OC1=O)OC(=O)C(=O)O2,Li Salt,193.789,COC,Solvent,46.069,,,,,,,,,,,,
6745.0,lit_tr7707,,1.0,29.62051,0.01685,LiBOB,DME,,,,,1/1.45430866073367,,,,,,,,10.5796/electrochemistry.76.2,O=C1O[B-]2(OC1=O)OC(=O)C(=O)O2,Li Salt,193.789,COC,Solvent,46.069,,,,,,,,,,,,
6746.0,lit_tr7708,,1.0,25.41723,0.01615,LiBOB,DME,,,,,1/1.45430866073367,,,,,,,,10.5796/electrochemistry.76.2,O=C1O[B-]2(OC1=O)OC(=O)C(=O)O2,Li Salt,193.789,COC,Solvent,46.069,,,,,,,,,,,,
6747.0,lit_tr7709,,1.0,20.32446,0.01582,LiBOB,DME,,,,,1/1.45430866073367,,,,,,,,10.5796/electrochemistry.76.2,O=C1O[B-]2(OC1=O)OC(=O)C(=O)O2,Li Salt,193.789,COC,Solvent,46.069,,,,,,,,,,,,
6748.0,lit_tr7710,,1.0,15.08024,0.01423,LiBOB,DME,,,,,1/1.45430866073367,,,,,,,,10.5796/electrochemistry.76.2,O=C1O[B-]2(OC1=O)OC(=O)C(=O)O2,Li Salt,193.789,COC,Solvent,46.069,,,,,,,,,,,,
6749.0,lit_tr7711,,1.0,9.70979,0.01253,LiBOB,DME,,,,,1/1.45430866073367,,,,,,,,10.5796/electrochemistry.76.2,O=C1O[B-]2(OC1=O)OC(=O)C(=O)O2,Li Salt,193.789,COC,Solvent,46.069,,,,,,,,,,,,
6750.0,lit_tr7712,,1.0,5.13467,0.01253,LiBOB,DME,,,,,1/1.45430866073367,,,,,,,,10.5796/electrochemistry.76.2,O=C1O[B-]2(OC1=O)OC(=O)C(=O)O2,Li Salt,193.789,COC,Solvent,46.069,,,,,,,,,,,,
6751.0,lit_tr7713,,1.0,0.12523,0.01127,LiBOB,DME,,,,,1/1.45430866073367,,,,,,,,10.5796/electrochemistry.76.2,O=C1O[B-]2(OC1=O)OC(=O)C(=O)O2,Li Salt,193.789,COC,Solvent,46.069,,,,,,,,,,,,
6752.0,lit_tr7714,,1.0,-4.98598,0.01058,LiBOB,DME,,,,,1/1.45430866073367,,,,,,,,10.5796/electrochemistry.76.2,O=C1O[B-]2(OC1=O)OC(=O)C(=O)O2,Li Salt,193.789,COC,Solvent,46.069,,,,,,,,,,,,
6753.0,lit_tr7715,,1.0,-10.17775,0.00932,LiBOB,DME,,,,,1/1.45430866073367,,,,,,,,10.5796/electrochemistry.76.2,O=C1O[B-]2(OC1=O)OC(=O)C(=O)O2,Li Salt,193.789,COC,Solvent,46.069,,,,,,,,,,,,
6754.0,lit_tr7716,,1.0,-14.39634,0.00838,LiBOB,DME,,,,,1/1.45430866073367,,,,,,,,10.5796/electrochemistry.76.2,O=C1O[B-]2(OC1=O)OC(=O)C(=O)O2,Li Salt,193.789,COC,Solvent,46.069,,,,,,,,,,,,
6755.0,lit_tr7717,,1.0,-19.98067,0.00754,LiBOB,DME,,,,,1/1.45430866073367,,,,,,,,10.5796/electrochemistry.76.2,O=C1O[B-]2(OC1=O)OC(=O)C(=O)O2,Li Salt,193.789,COC,Solvent,46.069,,,,,,,,,,,,
6756.0,lit_tr7718,,1.0,-25.09085,0.0065,LiBOB,DME,,,,,1/1.45430866073367,,,,,,,,10.5796/electrochemistry.76.2,O=C1O[B-]2(OC1=O)OC(=O)C(=O)O2,Li Salt,193.789,COC,Solvent,46.069,,,,,,,,,,,,
6757.0,lit_tr7719,,1.0,-29.99882,0.00561,LiBOB,DME,,,,,1/1.45430866073367,,,,,,,,10.5796/electrochemistry.76.2,O=C1O[B-]2(OC1=O)OC(=O)C(=O)O2,Li Salt,193.789,COC,Solvent,46.069,,,,,,,,,,,,
6758.0,lit_tr7720,,1.0,-35.37537,0.00464,LiBOB,DME,,,,,1/1.45430866073367,,,,,,,,10.5796/electrochemistry.76.2,O=C1O[B-]2(OC1=O)OC(=O)C(=O)O2,Li Salt,193.789,COC,Solvent,46.069,,,,,,,,,,,,
6759.0,lit_tr7721,,1.0,-39.67749,0.00408,LiBOB,DME,,,,,1/1.45430866073367,,,,,,,,10.5796/electrochemistry.76.2,O=C1O[B-]2(OC1=O)OC(=O)C(=O)O2,Li Salt,193.789,COC,Solvent,46.069,,,,,,,,,,,,
6760.0,lit_tr7722,,1.0,-44.43639,0.00324,LiBOB,DME,,,,,1/1.45430866073367,,,,,,,,10.5796/electrochemistry.76.2,O=C1O[B-]2(OC1=O)OC(=O)C(=O)O2,Li Salt,193.789,COC,Solvent,46.069,,,,,,,,,,,,
6761.0,lit_tr7723,,1.0,-49.97432,0.00251,LiBOB,DME,,,,,1/1.45430866073367,,,,,,,,10.5796/electrochemistry.76.2,O=C1O[B-]2(OC1=O)OC(=O)C(=O)O2,Li Salt,193.789,COC,Solvent,46.069,,,,,,,,,,,,
6762.0,lit_tr7724,,1.0,-54.88183,0.00191,LiBOB,DME,,,,,1/1.45430866073367,,,,,,,,10.5796/electrochemistry.76.2,O=C1O[B-]2(OC1=O)OC(=O)C(=O)O2,Li Salt,193.789,COC,Solvent,46.069,,,,,,,,,,,,
6763.0,lit_tr7725,,1.0,-60.45823,0.00136,LiBOB,DME,,,,,1/1.45430866073367,,,,,,,,10.5796/electrochemistry.76.2,O=C1O[B-]2(OC1=O)OC(=O)C(=O)O2,Li Salt,193.789,COC,Solvent,46.069,,,,,,,,,,,,
6764.0,lit_tr7726,,1.0,-65.25559,0.000928626,LiBOB,DME,,,,,1/1.45430866073367,,,,,,,,10.5796/electrochemistry.76.2,O=C1O[B-]2(OC1=O)OC(=O)C(=O)O2,Li Salt,193.789,COC,Solvent,46.069,,,,,,,,,,,,
6765.0,lit_tr7727,,1.0,-70.63898,0.000621244,LiBOB,DME,,,,,1/1.45430866073367,,,,,,,,10.5796/electrochemistry.76.2,O=C1O[B-]2(OC1=O)OC(=O)C(=O)O2,Li Salt,193.789,COC,Solvent,46.069,,,,,,,,,,,,
6766.0,lit_tr7728,,1.0,-54.88183,1.84698e-06,LiBOB,PC,,,,,1/1.18033108041924,,,,,,,,10.5796/electrochemistry.76.2,O=C1O[B-]2(OC1=O)OC(=O)C(=O)O2,Li Salt,193.789,CC1COC(=O)O1,Solvent,102.08899999999998,,,,,,,,,,,,
6767.0,lit_tr7729,,1.0,-49.97432,5.78941e-06,LiBOB,PC,,,,,1/1.18033108041924,,,,,,,,10.5796/electrochemistry.76.2,O=C1O[B-]2(OC1=O)OC(=O)C(=O)O2,Li Salt,193.789,CC1COC(=O)O1,Solvent,102.08899999999998,,,,,,,,,,,,
6768.0,lit_tr7730,,1.0,-44.23352,1.59836e-05,LiBOB,PC,,,,,1/1.18033108041924,,,,,,,,10.5796/electrochemistry.76.2,O=C1O[B-]2(OC1=O)OC(=O)C(=O)O2,Li Salt,193.789,CC1COC(=O)O1,Solvent,102.08899999999998,,,,,,,,,,,,
6769.0,lit_tr7731,,1.0,-39.67749,3.49659e-05,LiBOB,PC,,,,,1/1.18033108041924,,,,,,,,10.5796/electrochemistry.76.2,O=C1O[B-]2(OC1=O)OC(=O)C(=O)O2,Li Salt,193.789,CC1COC(=O)O1,Solvent,102.08899999999998,,,,,,,,,,,,
6770.0,lit_tr7732,,1.0,-34.93642,6.88133e-05,LiBOB,PC,,,,,1/1.18033108041924,,,,,,,,10.5796/electrochemistry.76.2,O=C1O[B-]2(OC1=O)OC(=O)C(=O)O2,Li Salt,193.789,CC1COC(=O)O1,Solvent,102.08899999999998,,,,,,,,,,,,
6771.0,lit_tr7733,,1.0,-30.22769,0.000111945,LiBOB,PC,,,,,1/1.18033108041924,,,,,,,,10.5796/electrochemistry.76.2,O=C1O[B-]2(OC1=O)OC(=O)C(=O)O2,Li Salt,193.789,CC1COC(=O)O1,Solvent,102.08899999999998,,,,,,,,,,,,
6772.0,lit_tr7734,,1.0,-24.37349,0.000194045,LiBOB,PC,,,,,1/1.18033108041924,,,,,,,,10.5796/electrochemistry.76.2,O=C1O[B-]2(OC1=O)OC(=O)C(=O)O2,Li Salt,193.789,CC1COC(=O)O1,Solvent,102.08899999999998,,,,,,,,,,,,
6773.0,lit_tr7735,,1.0,-19.98067,0.000350894,LiBOB,PC,,,,,1/1.18033108041924,,,,,,,,10.5796/electrochemistry.76.2,O=C1O[B-]2(OC1=O)OC(=O)C(=O)O2,Li Salt,193.789,CC1COC(=O)O1,Solvent,102.08899999999998,,,,,,,,,,,,
6774.0,lit_tr7736,,1.0,-14.39634,0.00050278,LiBOB,PC,,,,,1/1.18033108041924,,,,,,,,10.5796/electrochemistry.76.2,O=C1O[B-]2(OC1=O)OC(=O)C(=O)O2,Li Salt,193.789,CC1COC(=O)O1,Solvent,102.08899999999998,,,,,,,,,,,,
6775.0,lit_tr7737,,1.0,-10.17775,0.000676107,LiBOB,PC,,,,,1/1.18033108041924,,,,,,,,10.5796/electrochemistry.76.2,O=C1O[B-]2(OC1=O)OC(=O)C(=O)O2,Li Salt,193.789,CC1COC(=O)O1,Solvent,102.08899999999998,,,,,,,,,,,,
6776.0,lit_tr7738,,1.0,-5.54212,0.000890152,LiBOB,PC,,,,,1/1.18033108041924,,,,,,,,10.5796/electrochemistry.76.2,O=C1O[B-]2(OC1=O)OC(=O)C(=O)O2,Li Salt,193.789,CC1COC(=O)O1,Solvent,102.08899999999998,,,,,,,,,,,,
6777.0,lit_tr7739,,1.0,-0.45228,0.00122,LiBOB,PC,,,,,1/1.18033108041924,,,,,,,,10.5796/electrochemistry.76.2,O=C1O[B-]2(OC1=O)OC(=O)C(=O)O2,Li Salt,193.789,CC1COC(=O)O1,Solvent,102.08899999999998,,,,,,,,,,,,
6778.0,lit_tr7740,,1.0,5.43507,0.00161,LiBOB,PC,,,,,1/1.18033108041924,,,,,,,,10.5796/electrochemistry.76.2,O=C1O[B-]2(OC1=O)OC(=O)C(=O)O2,Li Salt,193.789,CC1COC(=O)O1,Solvent,102.08899999999998,,,,,,,,,,,,
6779.0,lit_tr7741,,1.0,9.70979,0.00199,LiBOB,PC,,,,,1/1.18033108041924,,,,,,,,10.5796/electrochemistry.76.2,O=C1O[B-]2(OC1=O)OC(=O)C(=O)O2,Li Salt,193.789,CC1COC(=O)O1,Solvent,102.08899999999998,,,,,,,,,,,,
6780.0,lit_tr7742,,1.0,15.08024,0.00256,LiBOB,PC,,,,,1/1.18033108041924,,,,,,,,10.5796/electrochemistry.76.2,O=C1O[B-]2(OC1=O)OC(=O)C(=O)O2,Li Salt,193.789,CC1COC(=O)O1,Solvent,102.08899999999998,,,,,,,,,,,,
6781.0,lit_tr7743,,1.0,19.32668,0.00291,LiBOB,PC,,,,,1/1.18033108041924,,,,,,,,10.5796/electrochemistry.76.2,O=C1O[B-]2(OC1=O)OC(=O)C(=O)O2,Li Salt,193.789,CC1COC(=O)O1,Solvent,102.08899999999998,,,,,,,,,,,,
6782.0,lit_tr7744,,1.0,24.72801,0.00338,LiBOB,PC,,,,,1/1.18033108041924,,,,,,,,10.5796/electrochemistry.76.2,O=C1O[B-]2(OC1=O)OC(=O)C(=O)O2,Li Salt,193.789,CC1COC(=O)O1,Solvent,102.08899999999998,,,,,,,,,,,,
6783.0,lit_tr7745,,1.0,28.20633,0.004,LiBOB,PC,,,,,1/1.18033108041924,,,,,,,,10.5796/electrochemistry.76.2,O=C1O[B-]2(OC1=O)OC(=O)C(=O)O2,Li Salt,193.789,CC1COC(=O)O1,Solvent,102.08899999999998,,,,,,,,,,,,
6784.0,lit_tr7746,,1.0,35.78186,0.00484,LiBOB,PC,,,,,1/1.18033108041924,,,,,,,,10.5796/electrochemistry.76.2,O=C1O[B-]2(OC1=O)OC(=O)C(=O)O2,Li Salt,193.789,CC1COC(=O)O1,Solvent,102.08899999999998,,,,,,,,,,,,
6785.0,lit_tr7747,,1.0,41.04742,0.00561,LiBOB,PC,,,,,1/1.18033108041924,,,,,,,,10.5796/electrochemistry.76.2,O=C1O[B-]2(OC1=O)OC(=O)C(=O)O2,Li Salt,193.789,CC1COC(=O)O1,Solvent,102.08899999999998,,,,,,,,,,,,
6786.0,lit_tr7748,,1.0,44.91978,0.00561,LiBOB,PC,,,,,1/1.18033108041924,,,,,,,,10.5796/electrochemistry.76.2,O=C1O[B-]2(OC1=O)OC(=O)C(=O)O2,Li Salt,193.789,CC1COC(=O)O1,Solvent,102.08899999999998,,,,,,,,,,,,
6787.0,lit_tr7749,,1.0,49.6945,0.0065,LiBOB,PC,,,,,1/1.18033108041924,,,,,,,,10.5796/electrochemistry.76.2,O=C1O[B-]2(OC1=O)OC(=O)C(=O)O2,Li Salt,193.789,CC1COC(=O)O1,Solvent,102.08899999999998,,,,,,,,,,,,
6788.0,lit_tr7750,,1.0,54.61475,0.00738,LiBOB,PC,,,,,1/1.18033108041924,,,,,,,,10.5796/electrochemistry.76.2,O=C1O[B-]2(OC1=O)OC(=O)C(=O)O2,Li Salt,193.789,CC1COC(=O)O1,Solvent,102.08899999999998,,,,,,,,,,,,
6789.0,lit_tr7751,,1.0,60.11711,0.00838,LiBOB,PC,,,,,1/1.18033108041924,,,,,,,,10.5796/electrochemistry.76.2,O=C1O[B-]2(OC1=O)OC(=O)C(=O)O2,Li Salt,193.789,CC1COC(=O)O1,Solvent,102.08899999999998,,,,,,,,,,,,
6790.0,lit_tr7752,,1.0,64.91933,0.00893,LiBOB,PC,,,,,1/1.18033108041924,,,,,,,,10.5796/electrochemistry.76.2,O=C1O[B-]2(OC1=O)OC(=O)C(=O)O2,Li Salt,193.789,CC1COC(=O)O1,Solvent,102.08899999999998,,,,,,,,,,,,
6791.0,lit_tr7753,,1.0,70.77619,0.00972,LiBOB,PC,,,,,1/1.18033108041924,,,,,,,,10.5796/electrochemistry.76.2,O=C1O[B-]2(OC1=O)OC(=O)C(=O)O2,Li Salt,193.789,CC1COC(=O)O1,Solvent,102.08899999999998,,,,,,,,,,,,
6792.0,lit_tr7754,,1.0,76.83957,0.01036,LiBOB,PC,,,,,1/1.18033108041924,,,,,,,,10.5796/electrochemistry.76.2,O=C1O[B-]2(OC1=O)OC(=O)C(=O)O2,Li Salt,193.789,CC1COC(=O)O1,Solvent,102.08899999999998,,,,,,,,,,,,
6793.0,lit_tr7755,,1.0,80.67831,0.01176,LiBOB,PC,,,,,1/1.18033108041924,,,,,,,,10.5796/electrochemistry.76.2,O=C1O[B-]2(OC1=O)OC(=O)C(=O)O2,Li Salt,193.789,CC1COC(=O)O1,Solvent,102.08899999999998,,,,,,,,,,,,
6794.0,lit_tr7756,,1.0,84.10695,0.01253,LiBOB,PC,,,,,1/1.18033108041924,,,,,,,,10.5796/electrochemistry.76.2,O=C1O[B-]2(OC1=O)OC(=O)C(=O)O2,Li Salt,193.789,CC1COC(=O)O1,Solvent,102.08899999999998,,,,,,,,,,,,
6795.0,lit_tr7757,,1.0,90.14182,0.01364,LiBOB,PC,,,,,1/1.18033108041924,,,,,,,,10.5796/electrochemistry.76.2,O=C1O[B-]2(OC1=O)OC(=O)C(=O)O2,Li Salt,193.789,CC1COC(=O)O1,Solvent,102.08899999999998,,,,,,,,,,,,
6796.0,lit_tr7758,,1.0,96.38409,0.01484,LiBOB,PC,,,,,1/1.18033108041924,,,,,,,,10.5796/electrochemistry.76.2,O=C1O[B-]2(OC1=O)OC(=O)C(=O)O2,Li Salt,193.789,CC1COC(=O)O1,Solvent,102.08899999999998,,,,,,,,,,,,
6797.0,lit_tr7759,,1.0,99.0488,0.01548,LiBOB,PC,,,,,1/1.18033108041924,,,,,,,,10.5796/electrochemistry.76.2,O=C1O[B-]2(OC1=O)OC(=O)C(=O)O2,Li Salt,193.789,CC1COC(=O)O1,Solvent,102.08899999999998,,,,,,,,,,,,
6798.0,lit_tr7760,,1.0,102.84462,0.01796,LiTFSI,PC,,,,,1/1.18033108041924,,,,,,,,10.5796/electrochemistry.76.2,O=S([N-]S(=O)(C(F)(F)F)=O)(C(F)(F)F)=O,Li Salt,287.088,CC1COC(=O)O1,Solvent,102.08899999999998,,,,,,,,,,,,
6799.0,lit_tr7761,,1.0,95.32886,0.01721,LiTFSI,PC,,,,,1/1.18033108041924,,,,,,,,10.5796/electrochemistry.76.2,O=S([N-]S(=O)(C(F)(F)F)=O)(C(F)(F)F)=O,Li Salt,287.088,CC1COC(=O)O1,Solvent,102.08899999999998,,,,,,,,,,,,
6800.0,lit_tr7762,,1.0,91.16752,0.01615,LiTFSI,PC,,,,,1/1.18033108041924,,,,,,,,10.5796/electrochemistry.76.2,O=S([N-]S(=O)(C(F)(F)F)=O)(C(F)(F)F)=O,Li Salt,287.088,CC1COC(=O)O1,Solvent,102.08899999999998,,,,,,,,,,,,
6801.0,lit_tr7763,,1.0,86.59694,0.01615,LiTFSI,PC,,,,,1/1.18033108041924,,,,,,,,10.5796/electrochemistry.76.2,O=S([N-]S(=O)(C(F)(F)F)=O)(C(F)(F)F)=O,Li Salt,287.088,CC1COC(=O)O1,Solvent,102.08899999999998,,,,,,,,,,,,
6802.0,lit_tr7764,,1.0,82.13963,0.01516,LiTFSI,PC,,,,,1/1.18033108041924,,,,,,,,10.5796/electrochemistry.76.2,O=S([N-]S(=O)(C(F)(F)F)=O)(C(F)(F)F)=O,Li Salt,287.088,CC1COC(=O)O1,Solvent,102.08899999999998,,,,,,,,,,,,
6803.0,lit_tr7765,,1.0,75.42143,0.01393,LiTFSI,PC,,,,,1/1.18033108041924,,,,,,,,10.5796/electrochemistry.76.2,O=S([N-]S(=O)(C(F)(F)F)=O)(C(F)(F)F)=O,Li Salt,287.088,CC1COC(=O)O1,Solvent,102.08899999999998,,,,,,,,,,,,
6804.0,lit_tr7766,,1.0,68.95258,0.01307,LiTFSI,PC,,,,,1/1.18033108041924,,,,,,,,10.5796/electrochemistry.76.2,O=S([N-]S(=O)(C(F)(F)F)=O)(C(F)(F)F)=O,Li Salt,287.088,CC1COC(=O)O1,Solvent,102.08899999999998,,,,,,,,,,,,
6805.0,lit_tr7767,,1.0,65.36276,0.01201,LiTFSI,PC,,,,,1/1.18033108041924,,,,,,,,10.5796/electrochemistry.76.2,O=S([N-]S(=O)(C(F)(F)F)=O)(C(F)(F)F)=O,Li Salt,287.088,CC1COC(=O)O1,Solvent,102.08899999999998,,,,,,,,,,,,
6806.0,lit_tr7768,,1.0,60.54803,0.01104,LiTFSI,PC,,,,,1/1.18033108041924,,,,,,,,10.5796/electrochemistry.76.2,O=S([N-]S(=O)(C(F)(F)F)=O)(C(F)(F)F)=O,Li Salt,287.088,CC1COC(=O)O1,Solvent,102.08899999999998,,,,,,,,,,,,
6807.0,lit_tr7769,,1.0,55.86834,0.01036,LiTFSI,PC,,,,,1/1.18033108041924,,,,,,,,10.5796/electrochemistry.76.2,O=S([N-]S(=O)(C(F)(F)F)=O)(C(F)(F)F)=O,Li Salt,287.088,CC1COC(=O)O1,Solvent,102.08899999999998,,,,,,,,,,,,
6808.0,lit_tr7770,,1.0,48.88878,0.00972,LiTFSI,PC,,,,,1/1.18033108041924,,,,,,,,10.5796/electrochemistry.76.2,O=S([N-]S(=O)(C(F)(F)F)=O)(C(F)(F)F)=O,Li Salt,287.088,CC1COC(=O)O1,Solvent,102.08899999999998,,,,,,,,,,,,
6809.0,lit_tr7771,,1.0,44.91978,0.00875,LiTFSI,PC,,,,,1/1.18033108041924,,,,,,,,10.5796/electrochemistry.76.2,O=S([N-]S(=O)(C(F)(F)F)=O)(C(F)(F)F)=O,Li Salt,287.088,CC1COC(=O)O1,Solvent,102.08899999999998,,,,,,,,,,,,
6810.0,lit_tr7772,,1.0,40.28423,0.00787,LiTFSI,PC,,,,,1/1.18033108041924,,,,,,,,10.5796/electrochemistry.76.2,O=S([N-]S(=O)(C(F)(F)F)=O)(C(F)(F)F)=O,Li Salt,287.088,CC1COC(=O)O1,Solvent,102.08899999999998,,,,,,,,,,,,
6811.0,lit_tr7773,,1.0,35.04401,0.00723,LiTFSI,PC,,,,,1/1.18033108041924,,,,,,,,10.5796/electrochemistry.76.2,O=S([N-]S(=O)(C(F)(F)F)=O)(C(F)(F)F)=O,Li Salt,287.088,CC1COC(=O)O1,Solvent,102.08899999999998,,,,,,,,,,,,
6812.0,lit_tr7774,,1.0,28.91176,0.00623,LiTFSI,PC,,,,,1/1.18033108041924,,,,,,,,10.5796/electrochemistry.76.2,O=S([N-]S(=O)(C(F)(F)F)=O)(C(F)(F)F)=O,Li Salt,287.088,CC1COC(=O)O1,Solvent,102.08899999999998,,,,,,,,,,,,
6813.0,lit_tr7775,,1.0,25.07222,0.00561,LiTFSI,PC,,,,,1/1.18033108041924,,,,,,,,10.5796/electrochemistry.76.2,O=S([N-]S(=O)(C(F)(F)F)=O)(C(F)(F)F)=O,Li Salt,287.088,CC1COC(=O)O1,Solvent,102.08899999999998,,,,,,,,,,,,
6814.0,lit_tr7776,,1.0,19.99111,0.00505,LiTFSI,PC,,,,,1/1.18033108041924,,,,,,,,10.5796/electrochemistry.76.2,O=S([N-]S(=O)(C(F)(F)F)=O)(C(F)(F)F)=O,Li Salt,287.088,CC1COC(=O)O1,Solvent,102.08899999999998,,,,,,,,,,,,
6815.0,lit_tr7777,,1.0,14.75869,0.00435,LiTFSI,PC,,,,,1/1.18033108041924,,,,,,,,10.5796/electrochemistry.76.2,O=S([N-]S(=O)(C(F)(F)F)=O)(C(F)(F)F)=O,Li Salt,287.088,CC1COC(=O)O1,Solvent,102.08899999999998,,,,,,,,,,,,
6816.0,lit_tr7778,,1.0,9.70979,0.00375,LiTFSI,PC,,,,,1/1.18033108041924,,,,,,,,10.5796/electrochemistry.76.2,O=S([N-]S(=O)(C(F)(F)F)=O)(C(F)(F)F)=O,Li Salt,287.088,CC1COC(=O)O1,Solvent,102.08899999999998,,,,,,,,,,,,
6817.0,lit_tr7779,,1.0,4.53581,0.00324,LiTFSI,PC,,,,,1/1.18033108041924,,,,,,,,10.5796/electrochemistry.76.2,O=S([N-]S(=O)(C(F)(F)F)=O)(C(F)(F)F)=O,Li Salt,287.088,CC1COC(=O)O1,Solvent,102.08899999999998,,,,,,,,,,,,
6818.0,lit_tr7780,,1.0,0.12523,0.00267,LiTFSI,PC,,,,,1/1.18033108041924,,,,,,,,10.5796/electrochemistry.76.2,O=S([N-]S(=O)(C(F)(F)F)=O)(C(F)(F)F)=O,Li Salt,287.088,CC1COC(=O)O1,Solvent,102.08899999999998,,,,,,,,,,,,
6819.0,lit_tr7781,,1.0,-5.54212,0.00221,LiTFSI,PC,,,,,1/1.18033108041924,,,,,,,,10.5796/electrochemistry.76.2,O=S([N-]S(=O)(C(F)(F)F)=O)(C(F)(F)F)=O,Li Salt,287.088,CC1COC(=O)O1,Solvent,102.08899999999998,,,,,,,,,,,,
6820.0,lit_tr7782,,1.0,-10.17775,0.00183,LiTFSI,PC,,,,,1/1.18033108041924,,,,,,,,10.5796/electrochemistry.76.2,O=S([N-]S(=O)(C(F)(F)F)=O)(C(F)(F)F)=O,Li Salt,287.088,CC1COC(=O)O1,Solvent,102.08899999999998,,,,,,,,,,,,
6821.0,lit_tr7783,,1.0,-15.68703,0.00139,LiTFSI,PC,,,,,1/1.18033108041924,,,,,,,,10.5796/electrochemistry.76.2,O=S([N-]S(=O)(C(F)(F)F)=O)(C(F)(F)F)=O,Li Salt,287.088,CC1COC(=O)O1,Solvent,102.08899999999998,,,,,,,,,,,,
6822.0,lit_tr7784,,1.0,-20.72355,0.00108,LiTFSI,PC,,,,,1/1.18033108041924,,,,,,,,10.5796/electrochemistry.76.2,O=S([N-]S(=O)(C(F)(F)F)=O)(C(F)(F)F)=O,Li Salt,287.088,CC1COC(=O)O1,Solvent,102.08899999999998,,,,,,,,,,,,
6823.0,lit_tr7785,,1.0,-24.85219,0.000784032,LiTFSI,PC,,,,,1/1.18033108041924,,,,,,,,10.5796/electrochemistry.76.2,O=S([N-]S(=O)(C(F)(F)F)=O)(C(F)(F)F)=O,Li Salt,287.088,CC1COC(=O)O1,Solvent,102.08899999999998,,,,,,,,,,,,
6824.0,lit_tr7786,,1.0,-29.76951,0.000547182,LiTFSI,PC,,,,,1/1.18033108041924,,,,,,,,10.5796/electrochemistry.76.2,O=S([N-]S(=O)(C(F)(F)F)=O)(C(F)(F)F)=O,Li Salt,287.088,CC1COC(=O)O1,Solvent,102.08899999999998,,,,,,,,,,,,
6825.0,lit_tr7787,,1.0,-35.59424,0.000373888,LiTFSI,PC,,,,,1/1.18033108041924,,,,,,,,10.5796/electrochemistry.76.2,O=S([N-]S(=O)(C(F)(F)F)=O)(C(F)(F)F)=O,Li Salt,287.088,CC1COC(=O)O1,Solvent,102.08899999999998,,,,,,,,,,,,
6826.0,lit_tr7788,,1.0,-39.67749,0.000244892,LiTFSI,PC,,,,,1/1.18033108041924,,,,,,,,10.5796/electrochemistry.76.2,O=S([N-]S(=O)(C(F)(F)F)=O)(C(F)(F)F)=O,Li Salt,287.088,CC1COC(=O)O1,Solvent,102.08899999999998,,,,,,,,,,,,
6827.0,lit_tr7789,,1.0,-44.6389,0.000141279,LiTFSI,PC,,,,,1/1.18033108041924,,,,,,,,10.5796/electrochemistry.76.2,O=S([N-]S(=O)(C(F)(F)F)=O)(C(F)(F)F)=O,Li Salt,287.088,CC1COC(=O)O1,Solvent,102.08899999999998,,,,,,,,,,,,
6828.0,lit_tr7790,,1.0,-49.39383,7.64917e-05,LiTFSI,PC,,,,,1/1.18033108041924,,,,,,,,10.5796/electrochemistry.76.2,O=S([N-]S(=O)(C(F)(F)F)=O)(C(F)(F)F)=O,Li Salt,287.088,CC1COC(=O)O1,Solvent,102.08899999999998,,,,,,,,,,,,
6829.0,lit_tr7791,,1.0,-55.25041,3.80538e-05,LiTFSI,PC,,,,,1/1.18033108041924,,,,,,,,10.5796/electrochemistry.76.2,O=S([N-]S(=O)(C(F)(F)F)=O)(C(F)(F)F)=O,Li Salt,287.088,CC1COC(=O)O1,Solvent,102.08899999999998,,,,,,,,,,,,
6830.0,lit_tr7792,,1.0,-59.57816,1.77671e-05,LiTFSI,PC,,,,,1/1.18033108041924,,,,,,,,10.5796/electrochemistry.76.2,O=S([N-]S(=O)(C(F)(F)F)=O)(C(F)(F)F)=O,Li Salt,287.088,CC1COC(=O)O1,Solvent,102.08899999999998,,,,,,,,,,,,
6831.0,lit_tr7793,,1.0,-59.75476,1.5649e-05,LiClO4,PC,,,,,1/1.18033108041924,,,,,,,,10.5796/electrochemistry.76.2,O=Cl(=O)([O-])=O,Li Salt,106.39,CC1COC(=O)O1,Solvent,102.08899999999998,,,,,,,,,,,,
6832.0,lit_tr7794,,1.0,-54.51201,3.64772e-05,LiClO4,PC,,,,,1/1.18033108041924,,,,,,,,10.5796/electrochemistry.76.2,O=Cl(=O)([O-])=O,Li Salt,106.39,CC1COC(=O)O1,Solvent,102.08899999999998,,,,,,,,,,,,
6833.0,lit_tr7795,,1.0,-49.39383,7.64917e-05,LiClO4,PC,,,,,1/1.18033108041924,,,,,,,,10.5796/electrochemistry.76.2,O=Cl(=O)([O-])=O,Li Salt,106.39,CC1COC(=O)O1,Solvent,102.08899999999998,,,,,,,,,,,,
6834.0,lit_tr7796,,1.0,-44.84105,0.000138321,LiClO4,PC,,,,,1/1.18033108041924,,,,,,,,10.5796/electrochemistry.76.2,O=Cl(=O)([O-])=O,Li Salt,106.39,CC1COC(=O)O1,Solvent,102.08899999999998,,,,,,,,,,,,
6835.0,lit_tr7797,,1.0,-39.88851,0.00022502,LiClO4,PC,,,,,1/1.18033108041924,,,,,,,,10.5796/electrochemistry.76.2,O=Cl(=O)([O-])=O,Li Salt,106.39,CC1COC(=O)O1,Solvent,102.08899999999998,,,,,,,,,,,,
6836.0,lit_tr7798,,1.0,-35.1561,0.000329315,LiClO4,PC,,,,,1/1.18033108041924,,,,,,,,10.5796/electrochemistry.76.2,O=Cl(=O)([O-])=O,Li Salt,106.39,CC1COC(=O)O1,Solvent,102.08899999999998,,,,,,,,,,,,
6837.0,lit_tr7799,,1.0,-30.68415,0.00043357,LiClO4,PC,,,,,1/1.18033108041924,,,,,,,,10.5796/electrochemistry.76.2,O=Cl(=O)([O-])=O,Li Salt,106.39,CC1COC(=O)O1,Solvent,102.08899999999998,,,,,,,,,,,,
6838.0,lit_tr7800,,1.0,-25.80408,0.000621244,LiClO4,PC,,,,,1/1.18033108041924,,,,,,,,10.5796/electrochemistry.76.2,O=Cl(=O)([O-])=O,Li Salt,106.39,CC1COC(=O)O1,Solvent,102.08899999999998,,,,,,,,,,,,
6839.0,lit_tr7801,,1.0,-21.46208,0.000909185,LiClO4,PC,,,,,1/1.18033108041924,,,,,,,,10.5796/electrochemistry.76.2,O=Cl(=O)([O-])=O,Li Salt,106.39,CC1COC(=O)O1,Solvent,102.08899999999998,,,,,,,,,,,,
6840.0,lit_tr7802,,1.0,-15.94362,0.00115,LiClO4,PC,,,,,1/1.18033108041924,,,,,,,,10.5796/electrochemistry.76.2,O=Cl(=O)([O-])=O,Li Salt,106.39,CC1COC(=O)O1,Solvent,102.08899999999998,,,,,,,,,,,,
