Repository: spark8ku/HPG

# HPG-GAT: Hierarchical Polymer Graph-based Model for Ionic Conductivity Prediction

This repository provides:

- Preprocessed dataset used for training and evaluation
- Preprocessed Hierarchical Polymer Graph (HPG) representations of polymer electrolytes
- Scripts for loading and using the data

The original raw dataset can be found at:  
👉 https://github.com/KanHatakeyama/ion_predictor

File: data/processed_electrolytes.csv (part 37 of 39)
ID,title,subtitle,tags,Temperature,Conductivity,component1,component2,component3,component4,component5,component6,mol_ratio,wt_ratio,melting_temp,inorg_name,inorg_contain_ratio(wt),crystallinity,Tg,mp,reference,smiles1,type1,Mw1,smiles2,type2,Mw2,smiles3,type3,Mw3,smiles4,type4,Mw4,smiles5,type5,Mw5,smiles6,type6,Mw6
6841.0,lit_tr7803,,1.0,120.02942,0.01721,LiClO4,PC,,,,,1/1.18033108041924,,,,,,,,10.5796/electrochemistry.76.2,O=Cl(=O)([O-])=O,Li Salt,106.39,CC1COC(=O)O1,Solvent,102.08899999999998,,,,,,,,,,,,
6842.0,lit_tr7804,,1.0,114.12923,0.01582,LiClO4,PC,,,,,1/1.18033108041924,,,,,,,,10.5796/electrochemistry.76.2,O=Cl(=O)([O-])=O,Li Salt,106.39,CC1COC(=O)O1,Solvent,102.08899999999998,,,,,,,,,,,,
6843.0,lit_tr7805,,1.0,108.96845,0.01484,LiClO4,PC,,,,,1/1.18033108041924,,,,,,,,10.5796/electrochemistry.76.2,O=Cl(=O)([O-])=O,Li Salt,106.39,CC1COC(=O)O1,Solvent,102.08899999999998,,,,,,,,,,,,
6844.0,lit_tr7806,,1.0,103.39321,0.01423,LiClO4,PC,,,,,1/1.18033108041924,,,,,,,,10.5796/electrochemistry.76.2,O=Cl(=O)([O-])=O,Li Salt,106.39,CC1COC(=O)O1,Solvent,102.08899999999998,,,,,,,,,,,,
6845.0,lit_tr7807,,1.0,96.91398,0.0128,LiClO4,PC,,,,,1/1.18033108041924,,,,,,,,10.5796/electrochemistry.76.2,O=Cl(=O)([O-])=O,Li Salt,106.39,CC1COC(=O)O1,Solvent,102.08899999999998,,,,,,,,,,,,
6846.0,lit_tr7808,,1.0,91.68254,0.01307,LiClO4,PC,,,,,1/1.18033108041924,,,,,,,,10.5796/electrochemistry.76.2,O=Cl(=O)([O-])=O,Li Salt,106.39,CC1COC(=O)O1,Solvent,102.08899999999998,,,,,,,,,,,,
6847.0,lit_tr7809,,1.0,84.60219,0.01201,LiClO4,PC,,,,,1/1.18033108041924,,,,,,,,10.5796/electrochemistry.76.2,O=Cl(=O)([O-])=O,Li Salt,106.39,CC1COC(=O)O1,Solvent,102.08899999999998,,,,,,,,,,,,
6848.0,lit_tr7810,,1.0,80.19387,0.01176,LiClO4,PC,,,,,1/1.18033108041924,,,,,,,,10.5796/electrochemistry.76.2,O=Cl(=O)([O-])=O,Li Salt,106.39,CC1COC(=O)O1,Solvent,102.08899999999998,,,,,,,,,,,,
6849.0,lit_tr7811,,1.0,76.83957,0.01104,LiClO4,PC,,,,,1/1.18033108041924,,,,,,,,10.5796/electrochemistry.76.2,O=Cl(=O)([O-])=O,Li Salt,106.39,CC1COC(=O)O1,Solvent,102.08899999999998,,,,,,,,,,,,
6850.0,lit_tr7812,,1.0,72.61935,0.01036,LiClO4,PC,,,,,1/1.18033108041924,,,,,,,,10.5796/electrochemistry.76.2,O=Cl(=O)([O-])=O,Li Salt,106.39,CC1COC(=O)O1,Solvent,102.08899999999998,,,,,,,,,,,,
6851.0,lit_tr7813,,1.0,65.80737,0.00912,LiClO4,PC,,,,,1/1.18033108041924,,,,,,,,10.5796/electrochemistry.76.2,O=Cl(=O)([O-])=O,Li Salt,106.39,CC1COC(=O)O1,Solvent,102.08899999999998,,,,,,,,,,,,
6852.0,lit_tr7814,,1.0,60.11711,0.00838,LiClO4,PC,,,,,1/1.18033108041924,,,,,,,,10.5796/electrochemistry.76.2,O=Cl(=O)([O-])=O,Li Salt,106.39,CC1COC(=O)O1,Solvent,102.08899999999998,,,,,,,,,,,,
6853.0,lit_tr7815,,1.0,57.13155,0.00804,LiClO4,PC,,,,,1/1.18033108041924,,,,,,,,10.5796/electrochemistry.76.2,O=Cl(=O)([O-])=O,Li Salt,106.39,CC1COC(=O)O1,Solvent,102.08899999999998,,,,,,,,,,,,
6854.0,lit_tr7816,,1.0,49.29113,0.00754,LiClO4,PC,,,,,1/1.18033108041924,,,,,,,,10.5796/electrochemistry.76.2,O=Cl(=O)([O-])=O,Li Salt,106.39,CC1COC(=O)O1,Solvent,102.08899999999998,,,,,,,,,,,,
6855.0,lit_tr7817,,1.0,45.70573,0.00664,LiClO4,PC,,,,,1/1.18033108041924,,,,,,,,10.5796/electrochemistry.76.2,O=Cl(=O)([O-])=O,Li Salt,106.39,CC1COC(=O)O1,Solvent,102.08899999999998,,,,,,,,,,,,
6856.0,lit_tr7818,,1.0,40.66536,0.0061,LiClO4,PC,,,,,1/1.18033108041924,,,,,,,,10.5796/electrochemistry.76.2,O=Cl(=O)([O-])=O,Li Salt,106.39,CC1COC(=O)O1,Solvent,102.08899999999998,,,,,,,,,,,,
6857.0,lit_tr7819,,1.0,35.78186,0.00549,LiClO4,PC,,,,,1/1.18033108041924,,,,,,,,10.5796/electrochemistry.76.2,O=Cl(=O)([O-])=O,Li Salt,106.39,CC1COC(=O)O1,Solvent,102.08899999999998,,,,,,,,,,,,
6858.0,lit_tr7820,,1.0,30.33259,0.00505,LiClO4,PC,,,,,1/1.18033108041924,,,,,,,,10.5796/electrochemistry.76.2,O=Cl(=O)([O-])=O,Li Salt,106.39,CC1COC(=O)O1,Solvent,102.08899999999998,,,,,,,,,,,,
6859.0,lit_tr7821,,1.0,24.72801,0.00444,LiClO4,PC,,,,,1/1.18033108041924,,,,,,,,10.5796/electrochemistry.76.2,O=Cl(=O)([O-])=O,Li Salt,106.39,CC1COC(=O)O1,Solvent,102.08899999999998,,,,,,,,,,,,
6860.0,lit_tr7822,,1.0,19.65852,0.00391,LiClO4,PC,,,,,1/1.18033108041924,,,,,,,,10.5796/electrochemistry.76.2,O=Cl(=O)([O-])=O,Li Salt,106.39,CC1COC(=O)O1,Solvent,102.08899999999998,,,,,,,,,,,,
6861.0,lit_tr7823,,1.0,14.75869,0.00338,LiClO4,PC,,,,,1/1.18033108041924,,,,,,,,10.5796/electrochemistry.76.2,O=Cl(=O)([O-])=O,Li Salt,106.39,CC1COC(=O)O1,Solvent,102.08899999999998,,,,,,,,,,,,
6862.0,lit_tr7824,,1.0,10.3312,0.00304,LiClO4,PC,,,,,1/1.18033108041924,,,,,,,,10.5796/electrochemistry.76.2,O=Cl(=O)([O-])=O,Li Salt,106.39,CC1COC(=O)O1,Solvent,102.08899999999998,,,,,,,,,,,,
6863.0,lit_tr7825,,1.0,6.64318,0.00262,LiClO4,PC,,,,,1/1.18033108041924,,,,,,,,10.5796/electrochemistry.76.2,O=Cl(=O)([O-])=O,Li Salt,106.39,CC1COC(=O)O1,Solvent,102.08899999999998,,,,,,,,,,,,
6864.0,lit_tr7826,,1.0,0.12523,0.00212,LiClO4,PC,,,,,1/1.18033108041924,,,,,,,,10.5796/electrochemistry.76.2,O=Cl(=O)([O-])=O,Li Salt,106.39,CC1COC(=O)O1,Solvent,102.08899999999998,,,,,,,,,,,,
6865.0,lit_tr7827,,1.0,-4.98598,0.00179,LiClO4,PC,,,,,1/1.18033108041924,,,,,,,,10.5796/electrochemistry.76.2,O=Cl(=O)([O-])=O,Li Salt,106.39,CC1COC(=O)O1,Solvent,102.08899999999998,,,,,,,,,,,,
6866.0,lit_tr7828,,1.0,-10.44543,0.00145,LiClO4,PC,,,,,1/1.18033108041924,,,,,,,,10.5796/electrochemistry.76.2,O=Cl(=O)([O-])=O,Li Salt,106.39,CC1COC(=O)O1,Solvent,102.08899999999998,,,,,,,,,,,,
6867.0,lit_tr7829,,1.0,-15.42992,0.00115,LiClO4,PC,,,,,1/1.18033108041924,,,,,,,,10.5796/electrochemistry.76.2,O=Cl(=O)([O-])=O,Li Salt,106.39,CC1COC(=O)O1,Solvent,102.08899999999998,,,,,,,,,,,,
6868.0,lit_tr7830,,1.0,-59.40127,9.41817e-06,LiCF3SO3,PC,,,,,1/1.18033108041924,,,,,,,,10.5796/electrochemistry.76.2,O=S(C(F)(F)F)([O-])=O,Li Salt,156.01000000000002,CC1COC(=O)O1,Solvent,102.08899999999998,,,,,,,,,,,,
6869.0,lit_tr7831,,1.0,-54.51201,1.97496e-05,LiCF3SO3,PC,,,,,1/1.18033108041924,,,,,,,,10.5796/electrochemistry.76.2,O=S(C(F)(F)F)([O-])=O,Li Salt,156.01000000000002,CC1COC(=O)O1,Solvent,102.08899999999998,,,,,,,,,,,,
6870.0,lit_tr7832,,1.0,-49.39383,3.49659e-05,LiCF3SO3,PC,,,,,1/1.18033108041924,,,,,,,,10.5796/electrochemistry.76.2,O=S(C(F)(F)F)([O-])=O,Li Salt,156.01000000000002,CC1COC(=O)O1,Solvent,102.08899999999998,,,,,,,,,,,,
6871.0,lit_tr7833,,1.0,-44.84105,5.68823e-05,LiCF3SO3,PC,,,,,1/1.18033108041924,,,,,,,,10.5796/electrochemistry.76.2,O=S(C(F)(F)F)([O-])=O,Li Salt,156.01000000000002,CC1COC(=O)O1,Solvent,102.08899999999998,,,,,,,,,,,,
6872.0,lit_tr7834,,1.0,-39.67749,8.68449e-05,LiCF3SO3,PC,,,,,1/1.18033108041924,,,,,,,,10.5796/electrochemistry.76.2,O=S(C(F)(F)F)([O-])=O,Li Salt,156.01000000000002,CC1COC(=O)O1,Solvent,102.08899999999998,,,,,,,,,,,,
6873.0,lit_tr7835,,1.0,-34.27496,0.00013259,LiCF3SO3,PC,,,,,1/1.18033108041924,,,,,,,,10.5796/electrochemistry.76.2,O=S(C(F)(F)F)([O-])=O,Li Salt,156.01000000000002,CC1COC(=O)O1,Solvent,102.08899999999998,,,,,,,,,,,,
6874.0,lit_tr7836,,1.0,-29.76951,0.000182111,LiCF3SO3,PC,,,,,1/1.18033108041924,,,,,,,,10.5796/electrochemistry.76.2,O=S(C(F)(F)F)([O-])=O,Li Salt,156.01000000000002,CC1COC(=O)O1,Solvent,102.08899999999998,,,,,,,,,,,,
6875.0,lit_tr7837,,1.0,-25.09085,0.000234745,LiCF3SO3,PC,,,,,1/1.18033108041924,,,,,,,,10.5796/electrochemistry.76.2,O=S(C(F)(F)F)([O-])=O,Li Salt,156.01000000000002,CC1COC(=O)O1,Solvent,102.08899999999998,,,,,,,,,,,,
6876.0,lit_tr7838,,1.0,-20.4764,0.000336356,LiCF3SO3,PC,,,,,1/1.18033108041924,,,,,,,,10.5796/electrochemistry.76.2,O=S(C(F)(F)F)([O-])=O,Li Salt,156.01000000000002,CC1COC(=O)O1,Solvent,102.08899999999998,,,,,,,,,,,,
6877.0,lit_tr7839,,1.0,-15.1723,0.000424494,LiCF3SO3,PC,,,,,1/1.18033108041924,,,,,,,,10.5796/electrochemistry.76.2,O=S(C(F)(F)F)([O-])=O,Li Salt,156.01000000000002,CC1COC(=O)O1,Solvent,102.08899999999998,,,,,,,,,,,,
6878.0,lit_tr7840,,1.0,-10.97918,0.000513531,LiCF3SO3,PC,,,,,1/1.18033108041924,,,,,,,,10.5796/electrochemistry.76.2,O=S(C(F)(F)F)([O-])=O,Li Salt,156.01000000000002,CC1COC(=O)O1,Solvent,102.08899999999998,,,,,,,,,,,,
6879.0,lit_tr7841,,1.0,-4.42753,0.000661953,LiCF3SO3,PC,,,,,1/1.18033108041924,,,,,,,,10.5796/electrochemistry.76.2,O=S(C(F)(F)F)([O-])=O,Li Salt,156.01000000000002,CC1COC(=O)O1,Solvent,102.08899999999998,,,,,,,,,,,,
6880.0,lit_tr7842,,1.0,-0.16383,0.000735815,LiCF3SO3,PC,,,,,1/1.18033108041924,,,,,,,,10.5796/electrochemistry.76.2,O=S(C(F)(F)F)([O-])=O,Li Salt,156.01000000000002,CC1COC(=O)O1,Solvent,102.08899999999998,,,,,,,,,,,,
6881.0,lit_tr7843,,1.0,4.53581,0.000928626,LiCF3SO3,PC,,,,,1/1.18033108041924,,,,,,,,10.5796/electrochemistry.76.2,O=S(C(F)(F)F)([O-])=O,Li Salt,156.01000000000002,CC1COC(=O)O1,Solvent,102.08899999999998,,,,,,,,,,,,
6882.0,lit_tr7844,,1.0,9.0911,0.00112,LiCF3SO3,PC,,,,,1/1.18033108041924,,,,,,,,10.5796/electrochemistry.76.2,O=S(C(F)(F)F)([O-])=O,Li Salt,156.01000000000002,CC1COC(=O)O1,Solvent,102.08899999999998,,,,,,,,,,,,
6883.0,lit_tr7845,,1.0,14.75869,0.00125,LiCF3SO3,PC,,,,,1/1.18033108041924,,,,,,,,10.5796/electrochemistry.76.2,O=S(C(F)(F)F)([O-])=O,Li Salt,156.01000000000002,CC1COC(=O)O1,Solvent,102.08899999999998,,,,,,,,,,,,
6884.0,lit_tr7846,,1.0,19.65852,0.00148,LiCF3SO3,PC,,,,,1/1.18033108041924,,,,,,,,10.5796/electrochemistry.76.2,O=S(C(F)(F)F)([O-])=O,Li Salt,156.01000000000002,CC1COC(=O)O1,Solvent,102.08899999999998,,,,,,,,,,,,
6885.0,lit_tr7847,,1.0,25.07222,0.00161,LiCF3SO3,PC,,,,,1/1.18033108041924,,,,,,,,10.5796/electrochemistry.76.2,O=S(C(F)(F)F)([O-])=O,Li Salt,156.01000000000002,CC1COC(=O)O1,Solvent,102.08899999999998,,,,,,,,,,,,
6886.0,lit_tr7848,,1.0,29.26572,0.00195,LiCF3SO3,PC,,,,,1/1.18033108041924,,,,,,,,10.5796/electrochemistry.76.2,O=S(C(F)(F)F)([O-])=O,Li Salt,156.01000000000002,CC1COC(=O)O1,Solvent,102.08899999999998,,,,,,,,,,,,
6887.0,lit_tr7849,,1.0,34.67641,0.00216,LiCF3SO3,PC,,,,,1/1.18033108041924,,,,,,,,10.5796/electrochemistry.76.2,O=S(C(F)(F)F)([O-])=O,Li Salt,156.01000000000002,CC1COC(=O)O1,Solvent,102.08899999999998,,,,,,,,,,,,
6888.0,lit_tr7850,,1.0,40.28423,0.00251,LiCF3SO3,PC,,,,,1/1.18033108041924,,,,,,,,10.5796/electrochemistry.76.2,O=S(C(F)(F)F)([O-])=O,Li Salt,156.01000000000002,CC1COC(=O)O1,Solvent,102.08899999999998,,,,,,,,,,,,
6889.0,lit_tr7851,,1.0,45.70573,0.00262,LiCF3SO3,PC,,,,,1/1.18033108041924,,,,,,,,10.5796/electrochemistry.76.2,O=S(C(F)(F)F)([O-])=O,Li Salt,156.01000000000002,CC1COC(=O)O1,Solvent,102.08899999999998,,,,,,,,,,,,
6890.0,lit_tr7852,,1.0,48.08707,0.00297,LiCF3SO3,PC,,,,,1/1.18033108041924,,,,,,,,10.5796/electrochemistry.76.2,O=S(C(F)(F)F)([O-])=O,Li Salt,156.01000000000002,CC1COC(=O)O1,Solvent,102.08899999999998,,,,,,,,,,,,
6891.0,lit_tr7853,,1.0,55.86834,0.0031,LiCF3SO3,PC,,,,,1/1.18033108041924,,,,,,,,10.5796/electrochemistry.76.2,O=S(C(F)(F)F)([O-])=O,Li Salt,156.01000000000002,CC1COC(=O)O1,Solvent,102.08899999999998,,,,,,,,,,,,
6892.0,lit_tr7854,,1.0,62.28291,0.0036,LiCF3SO3,PC,,,,,1/1.18033108041924,,,,,,,,10.5796/electrochemistry.76.2,O=S(C(F)(F)F)([O-])=O,Li Salt,156.01000000000002,CC1COC(=O)O1,Solvent,102.08899999999998,,,,,,,,,,,,
6893.0,lit_tr7855,,1.0,65.80737,0.00367,LiCF3SO3,PC,,,,,1/1.18033108041924,,,,,,,,10.5796/electrochemistry.76.2,O=S(C(F)(F)F)([O-])=O,Li Salt,156.01000000000002,CC1COC(=O)O1,Solvent,102.08899999999998,,,,,,,,,,,,
6894.0,lit_tr7856,,1.0,70.31847,0.00408,LiCF3SO3,PC,,,,,1/1.18033108041924,,,,,,,,10.5796/electrochemistry.76.2,O=S(C(F)(F)F)([O-])=O,Li Salt,156.01000000000002,CC1COC(=O)O1,Solvent,102.08899999999998,,,,,,,,,,,,
6895.0,lit_tr7857,,1.0,76.83957,0.00444,LiCF3SO3,PC,,,,,1/1.18033108041924,,,,,,,,10.5796/electrochemistry.76.2,O=S(C(F)(F)F)([O-])=O,Li Salt,156.01000000000002,CC1COC(=O)O1,Solvent,102.08899999999998,,,,,,,,,,,,
6896.0,lit_tr7858,,1.0,80.19387,0.00435,LiCF3SO3,PC,,,,,1/1.18033108041924,,,,,,,,10.5796/electrochemistry.76.2,O=S(C(F)(F)F)([O-])=O,Li Salt,156.01000000000002,CC1COC(=O)O1,Solvent,102.08899999999998,,,,,,,,,,,,
6897.0,lit_tr7859,,1.0,85.0988,0.00474,LiCF3SO3,PC,,,,,1/1.18033108041924,,,,,,,,10.5796/electrochemistry.76.2,O=S(C(F)(F)F)([O-])=O,Li Salt,156.01000000000002,CC1COC(=O)O1,Solvent,102.08899999999998,,,,,,,,,,,,
6898.0,lit_tr7860,,1.0,93.75726,0.00526,LiCF3SO3,PC,,,,,1/1.18033108041924,,,,,,,,10.5796/electrochemistry.76.2,O=S(C(F)(F)F)([O-])=O,Li Salt,156.01000000000002,CC1COC(=O)O1,Solvent,102.08899999999998,,,,,,,,,,,,
6899.0,lit_tr7861,,1.0,96.91398,0.00538,LiCF3SO3,PC,,,,,1/1.18033108041924,,,,,,,,10.5796/electrochemistry.76.2,O=S(C(F)(F)F)([O-])=O,Li Salt,156.01000000000002,CC1COC(=O)O1,Solvent,102.08899999999998,,,,,,,,,,,,
6900.0,lit_tr7862,,1.0,100.12548,0.00573,LiCF3SO3,PC,,,,,1/1.18033108041924,,,,,,,,10.5796/electrochemistry.76.2,O=S(C(F)(F)F)([O-])=O,Li Salt,156.01000000000002,CC1COC(=O)O1,Solvent,102.08899999999998,,,,,,,,,,,,
6901.0,lit_tr7863,,1.0,101.75222,0.00585,LiCF3SO3,PC,,,,,1/1.18033108041924,,,,,,,,10.5796/electrochemistry.76.2,O=S(C(F)(F)F)([O-])=O,Li Salt,156.01000000000002,CC1COC(=O)O1,Solvent,102.08899999999998,,,,,,,,,,,,
6902.0,lit_tr7864,,1.0,108.96845,0.00637,LiCF3SO3,PC,,,,,1/1.18033108041924,,,,,,,,10.5796/electrochemistry.76.2,O=S(C(F)(F)F)([O-])=O,Li Salt,156.01000000000002,CC1COC(=O)O1,Solvent,102.08899999999998,,,,,,,,,,,,
6903.0,lit_tr7865,,1.0,50.18463,0.00244,Triglyme,LiTFSI,,,,,1/1,,,,,,,,10.5796/electrochemistry.83.824,COCCOCCOCCOC,Electrolyte,178.22799999999998,O=S([N-]S(=O)(C(F)(F)F)=O)(C(F)(F)F)=O,Li Salt,287.088,,,,,,,,,,,,
6904.0,lit_tr7866,,1.0,45.10153,0.00209,Triglyme,LiTFSI,,,,,1/1,,,,,,,,10.5796/electrochemistry.83.824,COCCOCCOCCOC,Electrolyte,178.22799999999998,O=S([N-]S(=O)(C(F)(F)F)=O)(C(F)(F)F)=O,Li Salt,287.088,,,,,,,,,,,,
6905.0,lit_tr7867,,1.0,39.9394,0.00172,Triglyme,LiTFSI,,,,,1/1,,,,,,,,10.5796/electrochemistry.83.824,COCCOCCOCCOC,Electrolyte,178.22799999999998,O=S([N-]S(=O)(C(F)(F)F)=O)(C(F)(F)F)=O,Li Salt,287.088,,,,,,,,,,,,
6906.0,lit_tr7868,,1.0,35.17095,0.00142,Triglyme,LiTFSI,,,,,1/1,,,,,,,,10.5796/electrochemistry.83.824,COCCOCCOCCOC,Electrolyte,178.22799999999998,O=S([N-]S(=O)(C(F)(F)F)=O)(C(F)(F)F)=O,Li Salt,287.088,,,,,,,,,,,,
6907.0,lit_tr7869,,1.0,29.8803,0.00115,Triglyme,LiTFSI,,,,,1/1,,,,,,,,10.5796/electrochemistry.83.824,COCCOCCOCCOC,Electrolyte,178.22799999999998,O=S([N-]S(=O)(C(F)(F)F)=O)(C(F)(F)F)=O,Li Salt,287.088,,,,,,,,,,,,
6908.0,lit_tr7870,,1.0,24.87513,0.000951776,Triglyme,LiTFSI,,,,,1/1,,,,,,,,10.5796/electrochemistry.83.824,COCCOCCOCCOC,Electrolyte,178.22799999999998,O=S([N-]S(=O)(C(F)(F)F)=O)(C(F)(F)F)=O,Li Salt,287.088,,,,,,,,,,,,
6909.0,lit_tr7871,,1.0,49.9958,0.00204,Triglyme,LiTFSI,,,,,48.8/51.2,,,,,,,,10.5796/electrochemistry.83.824,COCCOCCOCCOC,Electrolyte,178.22799999999998,O=S([N-]S(=O)(C(F)(F)F)=O)(C(F)(F)F)=O,Li Salt,287.088,,,,,,,,,,,,
6910.0,lit_tr7872,,1.0,45.04053,0.00174,Triglyme,LiTFSI,,,,,48.8/51.2,,,,,,,,10.5796/electrochemistry.83.824,COCCOCCOCCOC,Electrolyte,178.22799999999998,O=S([N-]S(=O)(C(F)(F)F)=O)(C(F)(F)F)=O,Li Salt,287.088,,,,,,,,,,,,
6911.0,lit_tr7873,,1.0,39.99846,0.00139,Triglyme,LiTFSI,,,,,48.8/51.2,,,,,,,,10.5796/electrochemistry.83.824,COCCOCCOCCOC,Electrolyte,178.22799999999998,O=S([N-]S(=O)(C(F)(F)F)=O)(C(F)(F)F)=O,Li Salt,287.088,,,,,,,,,,,,
6912.0,lit_tr7874,,1.0,34.88489,0.00115,Triglyme,LiTFSI,,,,,48.8/51.2,,,,,,,,10.5796/electrochemistry.83.824,COCCOCCOCCOC,Electrolyte,178.22799999999998,O=S([N-]S(=O)(C(F)(F)F)=O)(C(F)(F)F)=O,Li Salt,287.088,,,,,,,,,,,,
6913.0,lit_tr7875,,1.0,29.8803,0.000951776,Triglyme,LiTFSI,,,,,48.8/51.2,,,,,,,,10.5796/electrochemistry.83.824,COCCOCCOCCOC,Electrolyte,178.22799999999998,O=S([N-]S(=O)(C(F)(F)F)=O)(C(F)(F)F)=O,Li Salt,287.088,,,,,,,,,,,,
6914.0,lit_tr7876,,1.0,25.03574,0.000762875,Triglyme,LiTFSI,,,,,48.8/51.2,,,,,,,,10.5796/electrochemistry.83.824,COCCOCCOCCOC,Electrolyte,178.22799999999998,O=S([N-]S(=O)(C(F)(F)F)=O)(C(F)(F)F)=O,Li Salt,287.088,,,,,,,,,,,,
6915.0,lit_tr7877,,1.0,50.12167,0.0016,Triglyme,LiTFSI,,,,,47.6/52.4,,,,,,,,10.5796/electrochemistry.83.824,COCCOCCOCCOC,Electrolyte,178.22799999999998,O=S([N-]S(=O)(C(F)(F)F)=O)(C(F)(F)F)=O,Li Salt,287.088,,,,,,,,,,,,
6916.0,lit_tr7878,,1.0,45.16256,0.00134,Triglyme,LiTFSI,,,,,47.6/52.4,,,,,,,,10.5796/electrochemistry.83.824,COCCOCCOCCOC,Electrolyte,178.22799999999998,O=S([N-]S(=O)(C(F)(F)F)=O)(C(F)(F)F)=O,Li Salt,287.088,,,,,,,,,,,,
6917.0,lit_tr7879,,1.0,39.99846,0.00108,Triglyme,LiTFSI,,,,,47.6/52.4,,,,,,,,10.5796/electrochemistry.83.824,COCCOCCOCCOC,Electrolyte,178.22799999999998,O=S([N-]S(=O)(C(F)(F)F)=O)(C(F)(F)F)=O,Li Salt,287.088,,,,,,,,,,,,
6918.0,lit_tr7880,,1.0,35.05646,0.000942858,Triglyme,LiTFSI,,,,,47.6/52.4,,,,,,,,10.5796/electrochemistry.83.824,COCCOCCOCCOC,Electrolyte,178.22799999999998,O=S([N-]S(=O)(C(F)(F)F)=O)(C(F)(F)F)=O,Li Salt,287.088,,,,,,,,,,,,
6919.0,lit_tr7881,,1.0,29.93563,0.000748645,Triglyme,LiTFSI,,,,,47.6/52.4,,,,,,,,10.5796/electrochemistry.83.824,COCCOCCOCCOC,Electrolyte,178.22799999999998,O=S([N-]S(=O)(C(F)(F)F)=O)(C(F)(F)F)=O,Li Salt,287.088,,,,,,,,,,,,
6920.0,lit_tr7882,,1.0,24.92865,0.000586101,Triglyme,LiTFSI,,,,,47.6/52.4,,,,,,,,10.5796/electrochemistry.83.824,COCCOCCOCCOC,Electrolyte,178.22799999999998,O=S([N-]S(=O)(C(F)(F)F)=O)(C(F)(F)F)=O,Li Salt,287.088,,,,,,,,,,,,
6921.0,lit_tr7883,,1.0,49.9958,0.00147,Triglyme,LiTFSI,,,,,46.5/53.5,,,,,,,,10.5796/electrochemistry.83.824,COCCOCCOCCOC,Electrolyte,178.22799999999998,O=S([N-]S(=O)(C(F)(F)F)=O)(C(F)(F)F)=O,Li Salt,287.088,,,,,,,,,,,,
6922.0,lit_tr7884,,1.0,44.97955,0.00123,Triglyme,LiTFSI,,,,,46.5/53.5,,,,,,,,10.5796/electrochemistry.83.824,COCCOCCOCCOC,Electrolyte,178.22799999999998,O=S([N-]S(=O)(C(F)(F)F)=O)(C(F)(F)F)=O,Li Salt,287.088,,,,,,,,,,,,
6923.0,lit_tr7885,,1.0,39.88036,0.000988301,Triglyme,LiTFSI,,,,,46.5/53.5,,,,,,,,10.5796/electrochemistry.83.824,COCCOCCOCCOC,Electrolyte,178.22799999999998,O=S([N-]S(=O)(C(F)(F)F)=O)(C(F)(F)F)=O,Li Salt,287.088,,,,,,,,,,,,
6924.0,lit_tr7886,,1.0,34.94206,0.000781042,Triglyme,LiTFSI,,,,,46.5/53.5,,,,,,,,10.5796/electrochemistry.83.824,COCCOCCOCCOC,Electrolyte,178.22799999999998,O=S([N-]S(=O)(C(F)(F)F)=O)(C(F)(F)F)=O,Li Salt,287.088,,,,,,,,,,,,
6925.0,lit_tr7887,,1.0,29.99098,0.000602891,Triglyme,LiTFSI,,,,,46.5/53.5,,,,,,,,10.5796/electrochemistry.83.824,COCCOCCOCCOC,Electrolyte,178.22799999999998,O=S([N-]S(=O)(C(F)(F)F)=O)(C(F)(F)F)=O,Li Salt,287.088,,,,,,,,,,,,
6926.0,lit_tr7888,,1.0,24.87513,0.000469776,Triglyme,LiTFSI,,,,,46.5/53.5,,,,,,,,10.5796/electrochemistry.83.824,COCCOCCOCCOC,Electrolyte,178.22799999999998,O=S([N-]S(=O)(C(F)(F)F)=O)(C(F)(F)F)=O,Li Salt,287.088,,,,,,,,,,,,
6927.0,lit_tr7889,,1.0,50.05872,0.00108,Triglyme,LiTFSI,,,,,45.5/54.5,,,,,,,,10.5796/electrochemistry.83.824,COCCOCCOCCOC,Electrolyte,178.22799999999998,O=S([N-]S(=O)(C(F)(F)F)=O)(C(F)(F)F)=O,Li Salt,287.088,,,,,,,,,,,,
6928.0,lit_tr7890,,1.0,45.22361,0.00089528,Triglyme,LiTFSI,,,,,45.5/54.5,,,,,,,,10.5796/electrochemistry.83.824,COCCOCCOCCOC,Electrolyte,178.22799999999998,O=S([N-]S(=O)(C(F)(F)F)=O)(C(F)(F)F)=O,Li Salt,287.088,,,,,,,,,,,,
6929.0,lit_tr7891,,1.0,40.05755,0.000720977,Triglyme,LiTFSI,,,,,45.5/54.5,,,,,,,,10.5796/electrochemistry.83.824,COCCOCCOCCOC,Electrolyte,178.22799999999998,O=S([N-]S(=O)(C(F)(F)F)=O)(C(F)(F)F)=O,Li Salt,287.088,,,,,,,,,,,,
6930.0,lit_tr7892,,1.0,34.88489,0.000567104,Triglyme,LiTFSI,,,,,45.5/54.5,,,,,,,,10.5796/electrochemistry.83.824,COCCOCCOCCOC,Electrolyte,178.22799999999998,O=S([N-]S(=O)(C(F)(F)F)=O)(C(F)(F)F)=O,Li Salt,287.088,,,,,,,,,,,,
6931.0,lit_tr7893,,1.0,29.8803,0.00043775,Triglyme,LiTFSI,,,,,45.5/54.5,,,,,,,,10.5796/electrochemistry.83.824,COCCOCCOCCOC,Electrolyte,178.22799999999998,O=S([N-]S(=O)(C(F)(F)F)=O)(C(F)(F)F)=O,Li Salt,287.088,,,,,,,,,,,,
6932.0,lit_tr7894,,1.0,25.03574,0.000330042,Triglyme,LiTFSI,,,,,45.5/54.5,,,,,,,,10.5796/electrochemistry.83.824,COCCOCCOCCOC,Electrolyte,178.22799999999998,O=S([N-]S(=O)(C(F)(F)F)=O)(C(F)(F)F)=O,Li Salt,287.088,,,,,,,,,,,,
6933.0,lit_tr7895,,1.0,50.15354,0.00385,Tetraglyme,LiTFSI,,,,,1/1,,,,,,,,10.5796/electrochemistry.83.824,COCCOCCOCCOCCOC,Electrolyte,222.28099999999995,O=S([N-]S(=O)(C(F)(F)F)=O)(C(F)(F)F)=O,Li Salt,287.088,,,,,,,,,,,,
6934.0,lit_tr7896,,1.0,45.04984,0.00326,Tetraglyme,LiTFSI,,,,,1/1,,,,,,,,10.5796/electrochemistry.83.824,COCCOCCOCCOCCOC,Electrolyte,222.28099999999995,O=S([N-]S(=O)(C(F)(F)F)=O)(C(F)(F)F)=O,Li Salt,287.088,,,,,,,,,,,,
6935.0,lit_tr7897,,1.0,39.94437,0.00271,Tetraglyme,LiTFSI,,,,,1/1,,,,,,,,10.5796/electrochemistry.83.824,COCCOCCOCCOCCOC,Electrolyte,222.28099999999995,O=S([N-]S(=O)(C(F)(F)F)=O)(C(F)(F)F)=O,Li Salt,287.088,,,,,,,,,,,,
6936.0,lit_tr7898,,1.0,34.84491,0.00216,Tetraglyme,LiTFSI,,,,,1/1,,,,,,,,10.5796/electrochemistry.83.824,COCCOCCOCCOCCOC,Electrolyte,222.28099999999995,O=S([N-]S(=O)(C(F)(F)F)=O)(C(F)(F)F)=O,Li Salt,287.088,,,,,,,,,,,,
6937.0,lit_tr7899,,1.0,29.95899,0.00172,Tetraglyme,LiTFSI,,,,,1/1,,,,,,,,10.5796/electrochemistry.83.824,COCCOCCOCCOCCOC,Electrolyte,222.28099999999995,O=S([N-]S(=O)(C(F)(F)F)=O)(C(F)(F)F)=O,Li Salt,287.088,,,,,,,,,,,,
6938.0,lit_tr7900,,1.0,25.03165,0.00138,Tetraglyme,LiTFSI,,,,,1/1,,,,,,,,10.5796/electrochemistry.83.824,COCCOCCOCCOCCOC,Electrolyte,222.28099999999995,O=S([N-]S(=O)(C(F)(F)F)=O)(C(F)(F)F)=O,Li Salt,287.088,,,,,,,,,,,,
6939.0,lit_tr7901,,1.0,50.09656,0.00326,Tetraglyme,LiTFSI,,,,,48.8/51.2,,,,,,,,10.5796/electrochemistry.83.824,COCCOCCOCCOCCOC,Electrolyte,222.28099999999995,O=S([N-]S(=O)(C(F)(F)F)=O)(C(F)(F)F)=O,Li Salt,287.088,,,,,,,,,,,,
6940.0,lit_tr7902,,1.0,44.88433,0.00276,Tetraglyme,LiTFSI,,,,,48.8/51.2,,,,,,,,10.5796/electrochemistry.83.824,COCCOCCOCCOCCOC,Electrolyte,222.28099999999995,O=S([N-]S(=O)(C(F)(F)F)=O)(C(F)(F)F)=O,Li Salt,287.088,,,,,,,,,,,,
6941.0,lit_tr7903,,1.0,40.05129,0.00222,Tetraglyme,LiTFSI,,,,,48.8/51.2,,,,,,,,10.5796/electrochemistry.83.824,COCCOCCOCCOCCOC,Electrolyte,222.28099999999995,O=S([N-]S(=O)(C(F)(F)F)=O)(C(F)(F)F)=O,Li Salt,287.088,,,,,,,,,,,,
6942.0,lit_tr7904,,1.0,35.05192,0.00178,Tetraglyme,LiTFSI,,,,,48.8/51.2,,,,,,,,10.5796/electrochemistry.83.824,COCCOCCOCCOCCOC,Electrolyte,222.28099999999995,O=S([N-]S(=O)(C(F)(F)F)=O)(C(F)(F)F)=O,Li Salt,287.088,,,,,,,,,,,,
6943.0,lit_tr7905,,1.0,29.95899,0.00142,Tetraglyme,LiTFSI,,,,,48.8/51.2,,,,,,,,10.5796/electrochemistry.83.824,COCCOCCOCCOCCOC,Electrolyte,222.28099999999995,O=S([N-]S(=O)(C(F)(F)F)=O)(C(F)(F)F)=O,Li Salt,287.088,,,,,,,,,,,,
6944.0,lit_tr7906,,1.0,24.93474,0.00106,Tetraglyme,LiTFSI,,,,,48.8/51.2,,,,,,,,10.5796/electrochemistry.83.824,COCCOCCOCCOCCOC,Electrolyte,222.28099999999995,O=S([N-]S(=O)(C(F)(F)F)=O)(C(F)(F)F)=O,Li Salt,287.088,,,,,,,,,,,,
6945.0,lit_tr7907,,1.0,50.03961,0.00294,Tetraglyme,LiTFSI,,,,,47.6/52.4,,,,,,,,10.5796/electrochemistry.83.824,COCCOCCOCCOCCOC,Electrolyte,222.28099999999995,O=S([N-]S(=O)(C(F)(F)F)=O)(C(F)(F)F)=O,Li Salt,287.088,,,,,,,,,,,,
6946.0,lit_tr7908,,1.0,44.93948,0.00244,Tetraglyme,LiTFSI,,,,,47.6/52.4,,,,,,,,10.5796/electrochemistry.83.824,COCCOCCOCCOCCOC,Electrolyte,222.28099999999995,O=S([N-]S(=O)(C(F)(F)F)=O)(C(F)(F)F)=O,Li Salt,287.088,,,,,,,,,,,,
6947.0,lit_tr7909,,1.0,40.10478,0.00198,Tetraglyme,LiTFSI,,,,,47.6/52.4,,,,,,,,10.5796/electrochemistry.83.824,COCCOCCOCCOCCOC,Electrolyte,222.28099999999995,O=S([N-]S(=O)(C(F)(F)F)=O)(C(F)(F)F)=O,Li Salt,287.088,,,,,,,,,,,,
6948.0,lit_tr7910,,1.0,35.00014,0.00155,Tetraglyme,LiTFSI,,,,,47.6/52.4,,,,,,,,10.5796/electrochemistry.83.824,COCCOCCOCCOCCOC,Electrolyte,222.28099999999995,O=S([N-]S(=O)(C(F)(F)F)=O)(C(F)(F)F)=O,Li Salt,287.088,,,,,,,,,,,,
6949.0,lit_tr7911,,1.0,30.00909,0.00118,Tetraglyme,LiTFSI,,,,,47.6/52.4,,,,,,,,10.5796/electrochemistry.83.824,COCCOCCOCCOCCOC,Electrolyte,222.28099999999995,O=S([N-]S(=O)(C(F)(F)F)=O)(C(F)(F)F)=O,Li Salt,287.088,,,,,,,,,,,,
6950.0,lit_tr7912,,1.0,24.98318,0.000886135,Tetraglyme,LiTFSI,,,,,47.6/52.4,,,,,,,,10.5796/electrochemistry.83.824,COCCOCCOCCOCCOC,Electrolyte,222.28099999999995,O=S([N-]S(=O)(C(F)(F)F)=O)(C(F)(F)F)=O,Li Salt,287.088,,,,,,,,,,,,
6951.0,lit_tr7913,,1.0,49.92576,0.00233,Tetraglyme,LiTFSI,,,,,46.5/53.5,,,,,,,,10.5796/electrochemistry.83.824,COCCOCCOCCOCCOC,Electrolyte,222.28099999999995,O=S([N-]S(=O)(C(F)(F)F)=O)(C(F)(F)F)=O,Li Salt,287.088,,,,,,,,,,,,
6952.0,lit_tr7914,,1.0,44.77408,0.00185,Tetraglyme,LiTFSI,,,,,46.5/53.5,,,,,,,,10.5796/electrochemistry.83.824,COCCOCCOCCOCCOC,Electrolyte,222.28099999999995,O=S([N-]S(=O)(C(F)(F)F)=O)(C(F)(F)F)=O,Li Salt,287.088,,,,,,,,,,,,
6953.0,lit_tr7915,,1.0,39.99782,0.0015,Tetraglyme,LiTFSI,,,,,46.5/53.5,,,,,,,,10.5796/electrochemistry.83.824,COCCOCCOCCOCCOC,Electrolyte,222.28099999999995,O=S([N-]S(=O)(C(F)(F)F)=O)(C(F)(F)F)=O,Li Salt,287.088,,,,,,,,,,,,
6954.0,lit_tr7916,,1.0,34.84491,0.00116,Tetraglyme,LiTFSI,,,,,46.5/53.5,,,,,,,,10.5796/electrochemistry.83.824,COCCOCCOCCOCCOC,Electrolyte,222.28099999999995,O=S([N-]S(=O)(C(F)(F)F)=O)(C(F)(F)F)=O,Li Salt,287.088,,,,,,,,,,,,
6955.0,lit_tr7917,,1.0,29.95899,0.000921245,Tetraglyme,LiTFSI,,,,,46.5/53.5,,,,,,,,10.5796/electrochemistry.83.824,COCCOCCOCCOCCOC,Electrolyte,222.28099999999995,O=S([N-]S(=O)(C(F)(F)F)=O)(C(F)(F)F)=O,Li Salt,287.088,,,,,,,,,,,,
6956.0,lit_tr7918,,1.0,24.93474,0.000655013,Tetraglyme,LiTFSI,,,,,46.5/53.5,,,,,,,,10.5796/electrochemistry.83.824,COCCOCCOCCOCCOC,Electrolyte,222.28099999999995,O=S([N-]S(=O)(C(F)(F)F)=O)(C(F)(F)F)=O,Li Salt,287.088,,,,,,,,,,,,
6957.0,lit_tr7919,,1.0,50.03961,0.00194,Tetraglyme,LiTFSI,,,,,45.5/54.5,,,,,,,,10.5796/electrochemistry.83.824,COCCOCCOCCOCCOC,Electrolyte,222.28099999999995,O=S([N-]S(=O)(C(F)(F)F)=O)(C(F)(F)F)=O,Li Salt,287.088,,,,,,,,,,,,
6958.0,lit_tr7920,,1.0,44.93948,0.00155,Tetraglyme,LiTFSI,,,,,45.5/54.5,,,,,,,,10.5796/electrochemistry.83.824,COCCOCCOCCOCCOC,Electrolyte,222.28099999999995,O=S([N-]S(=O)(C(F)(F)F)=O)(C(F)(F)F)=O,Li Salt,287.088,,,,,,,,,,,,
6959.0,lit_tr7921,,1.0,40.05129,0.00122,Tetraglyme,LiTFSI,,,,,45.5/54.5,,,,,,,,10.5796/electrochemistry.83.824,COCCOCCOCCOCCOC,Electrolyte,222.28099999999995,O=S([N-]S(=O)(C(F)(F)F)=O)(C(F)(F)F)=O,Li Salt,287.088,,,,,,,,,,,,
6960.0,lit_tr7922,,1.0,34.89664,0.000937292,Tetraglyme,LiTFSI,,,,,45.5/54.5,,,,,,,,10.5796/electrochemistry.83.824,COCCOCCOCCOCCOC,Electrolyte,222.28099999999995,O=S([N-]S(=O)(C(F)(F)F)=O)(C(F)(F)F)=O,Li Salt,287.088,,,,,,,,,,,,
6961.0,lit_tr7923,,1.0,30.0592,0.000723394,Tetraglyme,LiTFSI,,,,,45.5/54.5,,,,,,,,10.5796/electrochemistry.83.824,COCCOCCOCCOCCOC,Electrolyte,222.28099999999995,O=S([N-]S(=O)(C(F)(F)F)=O)(C(F)(F)F)=O,Li Salt,287.088,,,,,,,,,,,,
6962.0,lit_tr7924,,1.0,24.98318,0.000521045,Tetraglyme,LiTFSI,,,,,45.5/54.5,,,,,,,,10.5796/electrochemistry.83.824,COCCOCCOCCOCCOC,Electrolyte,222.28099999999995,O=S([N-]S(=O)(C(F)(F)F)=O)(C(F)(F)F)=O,Li Salt,287.088,,,,,,,,,,,,
5519.0,lit_tr6481,,1.0,110.13982,0.000249239,20190319_5_salt2n7,,,,,,,,,,,,,,https://tel.archives-ouvertes.fr/tel-01179985,polymer_20190319_5_salt2n7,Li Salt,636.45851374631,,,,,,,,,,,,,,,
5520.0,lit_tr6482,,1.0,100.1969,0.000154159,20190319_5_salt2n7,,,,,,,,,,,,,,https://tel.archives-ouvertes.fr/tel-01179985,polymer_20190319_5_salt2n7,Li Salt,636.45851374631,,,,,,,,,,,,,,,
5521.0,lit_tr6483,,1.0,90.39631,9.05247e-05,20190319_5_salt2n7,,,,,,,,,,,,,,https://tel.archives-ouvertes.fr/tel-01179985,polymer_20190319_5_salt2n7,Li Salt,636.45851374631,,,,,,,,,,,,,,,
5522.0,lit_tr6484,,1.0,80.07425,5.17947e-05,20190319_5_salt2n7,,,,,,,,,,,,,,https://tel.archives-ouvertes.fr/tel-01179985,polymer_20190319_5_salt2n7,Li Salt,636.45851374631,,,,,,,,,,,,,,,
5523.0,lit_tr6485,,1.0,70.00101,2.85028e-05,20190319_5_salt2n7,,,,,,,,,,,,,,https://tel.archives-ouvertes.fr/tel-01179985,polymer_20190319_5_salt2n7,Li Salt,636.45851374631,,,,,,,,,,,,,,,
5524.0,lit_tr6486,,1.0,59.88085,1.3078e-05,20190319_5_salt2n7,,,,,,,,,,,,,,https://tel.archives-ouvertes.fr/tel-01179985,polymer_20190319_5_salt2n7,Li Salt,636.45851374631,,,,,,,,,,,,,,,
5525.0,lit_tr6487,,1.0,49.77125,6.57157e-06,20190319_5_salt2n7,,,,,,,,,,,,,,https://tel.archives-ouvertes.fr/tel-01179985,polymer_20190319_5_salt2n7,Li Salt,636.45851374631,,,,,,,,,,,,,,,
5526.0,lit_tr6488,,1.0,40.25734,4.11777e-06,20190319_5_salt2n7,,,,,,,,,,,,,,https://tel.archives-ouvertes.fr/tel-01179985,polymer_20190319_5_salt2n7,Li Salt,636.45851374631,,,,,,,,,,,,,,,
5527.0,lit_tr6489,,1.0,30.15579,2.51406e-06,20190319_5_salt2n7,,,,,,,,,,,,,,https://tel.archives-ouvertes.fr/tel-01179985,polymer_20190319_5_salt2n7,Li Salt,636.45851374631,,,,,,,,,,,,,,,
5528.0,lit_tr6490,,1.0,19.74705,1.84093e-06,20190319_5_salt2n7,,,,,,,,,,,,,,https://tel.archives-ouvertes.fr/tel-01179985,polymer_20190319_5_salt2n7,Li Salt,636.45851374631,,,,,,,,,,,,,,,
5529.0,lit_tr6491,,1.0,109.93977,0.000302833,20190319_5_salt2n16,,,,,,,,,,,,,,https://tel.archives-ouvertes.fr/tel-01179985,polymer_20190319_5_salt2n16,Li Salt,1055.43948353551,,,,,,,,,,,,,,,
5530.0,lit_tr6492,,1.0,100.00709,0.00021889,20190319_5_salt2n16,,,,,,,,,,,,,,https://tel.archives-ouvertes.fr/tel-01179985,polymer_20190319_5_salt2n16,Li Salt,1055.43948353551,,,,,,,,,,,,,,,
5531.0,lit_tr6493,,1.0,89.85692,0.000154159,20190319_5_salt2n16,,,,,,,,,,,,,,https://tel.archives-ouvertes.fr/tel-01179985,polymer_20190319_5_salt2n16,Li Salt,1055.43948353551,,,,,,,,,,,,,,,
5532.0,lit_tr6494,,1.0,80.07425,0.000105788,20190319_5_salt2n16,,,,,,,,,,,,,,https://tel.archives-ouvertes.fr/tel-01179985,polymer_20190319_5_salt2n16,Li Salt,1055.43948353551,,,,,,,,,,,,,,,
5533.0,lit_tr6495,,1.0,70.32216,6.98208e-05,20190319_5_salt2n16,,,,,,,,,,,,,,https://tel.archives-ouvertes.fr/tel-01179985,polymer_20190319_5_salt2n16,Li Salt,1055.43948353551,,,,,,,,,,,,,,,
5534.0,lit_tr6496,,1.0,60.18333,4.37499e-05,20190319_5_salt2n16,,,,,,,,,,,,,,https://tel.archives-ouvertes.fr/tel-01179985,polymer_20190319_5_salt2n16,Li Salt,1055.43948353551,,,,,,,,,,,,,,,
5535.0,lit_tr6497,,1.0,50.05564,2.43904e-05,20190319_5_salt2n16,,,,,,,,,,,,,,https://tel.archives-ouvertes.fr/tel-01179985,polymer_20190319_5_salt2n16,Li Salt,1055.43948353551,,,,,,,,,,,,,,,
5536.0,lit_tr6498,,1.0,40.12358,1.35975e-05,20190319_5_salt2n16,,,,,,,,,,,,,,https://tel.archives-ouvertes.fr/tel-01179985,polymer_20190319_5_salt2n16,Li Salt,1055.43948353551,,,,,,,,,,,,,,,
5537.0,lit_tr6499,,1.0,29.78025,8.63158e-06,20190319_5_salt2n16,,,,,,,,,,,,,,https://tel.archives-ouvertes.fr/tel-01179985,polymer_20190319_5_salt2n16,Li Salt,1055.43948353551,,,,,,,,,,,,,,,
5538.0,lit_tr6500,,1.0,19.86397,5.20194e-06,20190319_5_salt2n16,,,,,,,,,,,,,,https://tel.archives-ouvertes.fr/tel-01179985,polymer_20190319_5_salt2n16,Li Salt,1055.43948353551,,,,,,,,,,,,,,,
5539.0,lit_tr6501,,1.0,69.73602,0.000124806,20190319_5_POE,20190319_5_salt1,,,,,20/1,,,,,,,,https://tel.archives-ouvertes.fr/tel-01179985,polymer_20190319_5_POE,Polymer Electrolyte,313913.434288216,FC(F)(C(F)(S([O-])(=O)=O)F)SC1=CC=C(OC/C=C/COCCOC)C=C1,Li Salt,440.36200000000025,,,,,,,,,,,,
5540.0,lit_tr6502,,1.0,64.3278,0.000104935,20190319_5_POE,20190319_5_salt1,,,,,20/1,,,,,,,,https://tel.archives-ouvertes.fr/tel-01179985,polymer_20190319_5_POE,Polymer Electrolyte,313913.434288216,FC(F)(C(F)(S([O-])(=O)=O)F)SC1=CC=C(OC/C=C/COCCOC)C=C1,Li Salt,440.36200000000025,,,,,,,,,,,,
5541.0,lit_tr6503,,1.0,59.78615,9.08153e-05,20190319_5_POE,20190319_5_salt1,,,,,20/1,,,,,,,,https://tel.archives-ouvertes.fr/tel-01179985,polymer_20190319_5_POE,Polymer Electrolyte,313913.434288216,FC(F)(C(F)(S([O-])(=O)=O)F)SC1=CC=C(OC/C=C/COCCOC)C=C1,Li Salt,440.36200000000025,,,,,,,,,,,,
5542.0,lit_tr6504,,1.0,55.09269,7.85955e-05,20190319_5_POE,20190319_5_salt1,,,,,20/1,,,,,,,,https://tel.archives-ouvertes.fr/tel-01179985,polymer_20190319_5_POE,Polymer Electrolyte,313913.434288216,FC(F)(C(F)(S([O-])(=O)=O)F)SC1=CC=C(OC/C=C/COCCOC)C=C1,Li Salt,440.36200000000025,,,,,,,,,,,,
5543.0,lit_tr6505,,1.0,49.606,2.94184e-05,20190319_5_POE,20190319_5_salt1,,,,,20/1,,,,,,,,https://tel.archives-ouvertes.fr/tel-01179985,polymer_20190319_5_POE,Polymer Electrolyte,313913.434288216,FC(F)(C(F)(S([O-])(=O)=O)F)SC1=CC=C(OC/C=C/COCCOC)C=C1,Li Salt,440.36200000000025,,,,,,,,,,,,
5544.0,lit_tr6506,,1.0,39.53514,1.18936e-06,20190319_5_POE,20190319_5_salt1,,,,,20/1,,,,,,,,https://tel.archives-ouvertes.fr/tel-01179985,polymer_20190319_5_POE,Polymer Electrolyte,313913.434288216,FC(F)(C(F)(S([O-])(=O)=O)F)SC1=CC=C(OC/C=C/COCCOC)C=C1,Li Salt,440.36200000000025,,,,,,,,,,,,
5545.0,lit_tr6507,,1.0,29.84164,2.16136e-07,20190319_5_POE,20190319_5_salt1,,,,,20/1,,,,,,,,https://tel.archives-ouvertes.fr/tel-01179985,polymer_20190319_5_POE,Polymer Electrolyte,313913.434288216,FC(F)(C(F)(S([O-])(=O)=O)F)SC1=CC=C(OC/C=C/COCCOC)C=C1,Li Salt,440.36200000000025,,,,,,,,,,,,
5546.0,lit_tr6508,,1.0,19.86092,4.40912e-08,20190319_5_POE,20190319_5_salt1,,,,,20/1,,,,,,,,https://tel.archives-ouvertes.fr/tel-01179985,polymer_20190319_5_POE,Polymer Electrolyte,313913.434288216,FC(F)(C(F)(S([O-])(=O)=O)F)SC1=CC=C(OC/C=C/COCCOC)C=C1,Li Salt,440.36200000000025,,,,,,,,,,,,
5547.0,lit_tr6509,,1.0,69.33032,0.000154593,20190319_5_POE,20190319_5_salt2n1,,,,,8/1,,,,,,,,https://tel.archives-ouvertes.fr/tel-01179985,polymer_20190319_5_POE,Polymer Electrolyte,313913.434288216,polymer_20190319_5_salt2n1,Li Salt,350.99895191191,,,,,,,,,,,,
5548.0,lit_tr6510,,1.0,64.58862,0.000115998,20190319_5_POE,20190319_5_salt2n1,,,,,8/1,,,,,,,,https://tel.archives-ouvertes.fr/tel-01179985,polymer_20190319_5_POE,Polymer Electrolyte,313913.434288216,polymer_20190319_5_salt2n1,Li Salt,350.99895191191,,,,,,,,,,,,
5549.0,lit_tr6511,,1.0,59.70094,0.00010048,20190319_5_POE,20190319_5_salt2n1,,,,,8/1,,,,,,,,https://tel.archives-ouvertes.fr/tel-01179985,polymer_20190319_5_POE,Polymer Electrolyte,313913.434288216,polymer_20190319_5_salt2n1,Li Salt,350.99895191191,,,,,,,,,,,,
5550.0,lit_tr6512,,1.0,54.81904,8.2179e-05,20190319_5_POE,20190319_5_salt2n1,,,,,8/1,,,,,,,,https://tel.archives-ouvertes.fr/tel-01179985,polymer_20190319_5_POE,Polymer Electrolyte,313913.434288216,polymer_20190319_5_salt2n1,Li Salt,350.99895191191,,,,,,,,,,,,
5551.0,lit_tr6513,,1.0,49.30143,3.09488e-05,20190319_5_POE,20190319_5_salt2n1,,,,,8/1,,,,,,,,https://tel.archives-ouvertes.fr/tel-01179985,polymer_20190319_5_POE,Polymer Electrolyte,313913.434288216,polymer_20190319_5_salt2n1,Li Salt,350.99895191191,,,,,,,,,,,,
5552.0,lit_tr6514,,1.0,39.77517,7.61197e-07,20190319_5_POE,20190319_5_salt2n1,,,,,8/1,,,,,,,,https://tel.archives-ouvertes.fr/tel-01179985,polymer_20190319_5_POE,Polymer Electrolyte,313913.434288216,polymer_20190319_5_salt2n1,Li Salt,350.99895191191,,,,,,,,,,,,
5553.0,lit_tr6515,,1.0,29.99442,1.14344e-07,20190319_5_POE,20190319_5_salt2n1,,,,,8/1,,,,,,,,https://tel.archives-ouvertes.fr/tel-01179985,polymer_20190319_5_POE,Polymer Electrolyte,313913.434288216,polymer_20190319_5_salt2n1,Li Salt,350.99895191191,,,,,,,,,,,,
5554.0,lit_tr6516,,1.0,19.84363,2.35582e-08,20190319_5_POE,20190319_5_salt2n1,,,,,8/1,,,,,,,,https://tel.archives-ouvertes.fr/tel-01179985,polymer_20190319_5_POE,Polymer Electrolyte,313913.434288216,polymer_20190319_5_salt2n1,Li Salt,350.99895191191,,,,,,,,,,,,
5555.0,lit_tr6517,,1.0,69.88083,0.000206914,20190319_5_POE,20190319_5_salt2n16,,,,,34/1,,,,,,,,https://tel.archives-ouvertes.fr/tel-01179985,polymer_20190319_5_POE,Polymer Electrolyte,313913.434288216,polymer_20190319_5_salt2n16,Li Salt,1055.43948353551,,,,,,,,,,,,
5556.0,lit_tr6518,,1.0,64.74564,0.000192402,20190319_5_POE,20190319_5_salt2n16,,,,,34/1,,,,,,,,https://tel.archives-ouvertes.fr/tel-01179985,polymer_20190319_5_POE,Polymer Electrolyte,313913.434288216,polymer_20190319_5_salt2n16,Li Salt,1055.43948353551,,,,,,,,,,,,
5557.0,lit_tr6519,,1.0,60.18333,0.000183298,20190319_5_POE,20190319_5_salt2n16,,,,,34/1,,,,,,,,https://tel.archives-ouvertes.fr/tel-01179985,polymer_20190319_5_POE,Polymer Electrolyte,313913.434288216,polymer_20190319_5_salt2n16,Li Salt,1055.43948353551,,,,,,,,,,,,
5558.0,lit_tr6520,,1.0,54.92309,0.000137038,20190319_5_POE,20190319_5_salt2n16,,,,,34/1,,,,,,,,https://tel.archives-ouvertes.fr/tel-01179985,polymer_20190319_5_POE,Polymer Electrolyte,313913.434288216,polymer_20190319_5_salt2n16,Li Salt,1055.43948353551,,,,,,,,,,,,
5559.0,lit_tr6521,,1.0,49.6943,6.15848e-06,20190319_5_POE,20190319_5_salt2n16,,,,,34/1,,,,,,,,https://tel.archives-ouvertes.fr/tel-01179985,polymer_20190319_5_POE,Polymer Electrolyte,313913.434288216,polymer_20190319_5_salt2n16,Li Salt,1055.43948353551,,,,,,,,,,,,
5560.0,lit_tr6522,,1.0,39.59743,1.78909e-06,20190319_5_POE,20190319_5_salt2n16,,,,,34/1,,,,,,,,https://tel.archives-ouvertes.fr/tel-01179985,polymer_20190319_5_POE,Polymer Electrolyte,313913.434288216,polymer_20190319_5_salt2n16,Li Salt,1055.43948353551,,,,,,,,,,,,
5561.0,lit_tr6523,,1.0,29.99658,7.12249e-07,20190319_5_POE,20190319_5_salt2n16,,,,,34/1,,,,,,,,https://tel.archives-ouvertes.fr/tel-01179985,polymer_20190319_5_POE,Polymer Electrolyte,313913.434288216,polymer_20190319_5_salt2n16,Li Salt,1055.43948353551,,,,,,,,,,,,
5562.0,lit_tr6524,,1.0,19.87671,2.51189e-07,20190319_5_POE,20190319_5_salt2n16,,,,,34/1,,,,,,,,https://tel.archives-ouvertes.fr/tel-01179985,polymer_20190319_5_POE,Polymer Electrolyte,313913.434288216,polymer_20190319_5_salt2n16,Li Salt,1055.43948353551,,,,,,,,,,,,
5563.0,lit_tr6525,,1.0,70.28602,0.000191461,20190319_5_POE,20190319_5_salt2n16,,,,,34/1,,,,,,,,https://tel.archives-ouvertes.fr/tel-01179985,polymer_20190319_5_POE,Polymer Electrolyte,313913.434288216,polymer_20190319_5_salt2n16,Li Salt,1055.43948353551,,,,,,,,,,,,
5564.0,lit_tr6526,,1.0,65.00711,0.000158916,20190319_5_POE,20190319_5_salt2n7,,,,,21.8/1,,,,,,,,https://tel.archives-ouvertes.fr/tel-01179985,polymer_20190319_5_POE,Polymer Electrolyte,313913.434288216,polymer_20190319_5_salt2n7,Li Salt,636.45851374631,,,,,,,,,,,,
5565.0,lit_tr6527,,1.0,59.88803,0.000102093,20190319_5_POE,20190319_5_salt2n7,,,,,21.8/1,,,,,,,,https://tel.archives-ouvertes.fr/tel-01179985,polymer_20190319_5_POE,Polymer Electrolyte,313913.434288216,polymer_20190319_5_salt2n7,Li Salt,636.45851374631,,,,,,,,,,,,
5566.0,lit_tr6528,,1.0,55.05391,3.75047e-05,20190319_5_POE,20190319_5_salt2n7,,,,,21.8/1,,,,,,,,https://tel.archives-ouvertes.fr/tel-01179985,polymer_20190319_5_POE,Polymer Electrolyte,313913.434288216,polymer_20190319_5_salt2n7,Li Salt,636.45851374631,,,,,,,,,,,,
5567.0,lit_tr6529,,1.0,49.84464,2.96235e-06,20190319_5_POE,20190319_5_salt2n7,,,,,21.8/1,,,,,,,,https://tel.archives-ouvertes.fr/tel-01179985,polymer_20190319_5_POE,Polymer Electrolyte,313913.434288216,polymer_20190319_5_salt2n7,Li Salt,636.45851374631,,,,,,,,,,,,
5568.0,lit_tr6530,,1.0,40.02737,8.62149e-07,20190319_5_POE,20190319_5_salt2n7,,,,,21.8/1,,,,,,,,https://tel.archives-ouvertes.fr/tel-01179985,polymer_20190319_5_POE,Polymer Electrolyte,313913.434288216,polymer_20190319_5_salt2n7,Li Salt,636.45851374631,,,,,,,,,,,,
5569.0,lit_tr6531,,1.0,29.77131,3.99773e-07,20190319_5_POE,20190319_5_salt2n7,,,,,21.8/1,,,,,,,,https://tel.archives-ouvertes.fr/tel-01179985,polymer_20190319_5_POE,Polymer Electrolyte,313913.434288216,polymer_20190319_5_salt2n7,Li Salt,636.45851374631,,,,,,,,,,,,
5570.0,lit_tr6532,,1.0,19.53289,1.30717e-07,20190319_5_POE,20190319_5_salt2n7,,,,,21.8/1,,,,,,,,https://tel.archives-ouvertes.fr/tel-01179985,polymer_20190319_5_POE,Polymer Electrolyte,313913.434288216,polymer_20190319_5_salt2n7,Li Salt,636.45851374631,,,,,,,,,,,,
5571.0,lit_tr6533,,1.0,69.85187,0.000117404,20190319_5_POE,20190319_5_salt2n3,,,,,13.3/1,,,,,,,,https://tel.archives-ouvertes.fr/tel-01179985,polymer_20190319_5_POE,Polymer Electrolyte,313913.434288216,polymer_20190319_5_salt2n3,Li Salt,443.08268153591007,,,,,,,,,,,,
5572.0,lit_tr6534,,1.0,65.14765,0.000106961,20190319_5_POE,20190319_5_salt2n3,,,,,13.3/1,,,,,,,,https://tel.archives-ouvertes.fr/tel-01179985,polymer_20190319_5_POE,Polymer Electrolyte,313913.434288216,polymer_20190319_5_salt2n3,Li Salt,443.08268153591007,,,,,,,,,,,,
5573.0,lit_tr6535,,1.0,59.75183,9.52038e-05,20190319_5_POE,20190319_5_salt2n3,,,,,13.3/1,,,,,,,,https://tel.archives-ouvertes.fr/tel-01179985,polymer_20190319_5_POE,Polymer Electrolyte,313913.434288216,polymer_20190319_5_salt2n3,Li Salt,443.08268153591007,,,,,,,,,,,,
5574.0,lit_tr6536,,1.0,54.92163,6.87156e-05,20190319_5_POE,20190319_5_salt2n3,,,,,13.3/1,,,,,,,,https://tel.archives-ouvertes.fr/tel-01179985,polymer_20190319_5_POE,Polymer Electrolyte,313913.434288216,polymer_20190319_5_salt2n3,Li Salt,443.08268153591007,,,,,,,,,,,,
5575.0,lit_tr6537,,1.0,49.71652,3.73919e-06,20190319_5_POE,20190319_5_salt2n3,,,,,13.3/1,,,,,,,,https://tel.archives-ouvertes.fr/tel-01179985,polymer_20190319_5_POE,Polymer Electrolyte,313913.434288216,polymer_20190319_5_salt2n3,Li Salt,443.08268153591007,,,,,,,,,,,,
