Repository: spark8ku/HPG

# HPG-GAT: Hierarchical Polymer Graph-based Model for Ionic Conductivity Prediction

This repository provides:

- Preprocessed dataset used for training and evaluation
- Preprocessed Hierarchical Polymer Graph (HPG) representations of polymer electrolytes
- Scripts for loading and using the data

The original raw dataset can be found at:  
👉 https://github.com/KanHatakeyama/ion_predictor

File: data/processed_electrolytes.csv (part 38 of 39)
ID,title,subtitle,tags,Temperature,Conductivity,component1,component2,component3,component4,component5,component6,mol_ratio,wt_ratio,melting_temp,inorg_name,inorg_contain_ratio(wt),crystallinity,Tg,mp,reference,smiles1,type1,Mw1,smiles2,type2,Mw2,smiles3,type3,Mw3,smiles4,type4,Mw4,smiles5,type5,Mw5,smiles6,type6,Mw6
5576.0,lit_tr6538,,1.0,39.78657,5.53875e-07,20190319_5_POE,20190319_5_salt2n3,,,,,13.3/1,,,,,,,,https://tel.archives-ouvertes.fr/tel-01179985,polymer_20190319_5_POE,Polymer Electrolyte,313913.434288216,polymer_20190319_5_salt2n3,Li Salt,443.08268153591007,,,,,,,,,,,,
5577.0,lit_tr6539,,1.0,29.88408,1.24768e-07,20190319_5_POE,20190319_5_salt2n3,,,,,13.3/1,,,,,,,,https://tel.archives-ouvertes.fr/tel-01179985,polymer_20190319_5_POE,Polymer Electrolyte,313913.434288216,polymer_20190319_5_salt2n3,Li Salt,443.08268153591007,,,,,,,,,,,,
5578.0,lit_tr6540,,1.0,19.63817,3.63119e-08,20190319_5_POE,20190319_5_salt2n3,,,,,13.3/1,,,,,,,,https://tel.archives-ouvertes.fr/tel-01179985,polymer_20190319_5_POE,Polymer Electrolyte,313913.434288216,polymer_20190319_5_salt2n3,Li Salt,443.08268153591007,,,,,,,,,,,,
5579.0,lit_tr6541,,1.0,70.14118,9.30122e-05,20190319_5_POE,20190319_5_salt2n1,,,,,12/1,,,,,,,,https://tel.archives-ouvertes.fr/tel-01179985,polymer_20190319_5_POE,Polymer Electrolyte,313913.434288216,polymer_20190319_5_salt2n1,Li Salt,350.99895191191,,,,,,,,,,,,
5580.0,lit_tr6542,,1.0,64.86669,8.4739e-05,20190319_5_POE,20190319_5_salt2n1,,,,,12/1,,,,,,,,https://tel.archives-ouvertes.fr/tel-01179985,polymer_20190319_5_POE,Polymer Electrolyte,313913.434288216,polymer_20190319_5_salt2n1,Li Salt,350.99895191191,,,,,,,,,,,,
5581.0,lit_tr6543,,1.0,59.61574,7.90206e-05,20190319_5_POE,20190319_5_salt2n1,,,,,12/1,,,,,,,,https://tel.archives-ouvertes.fr/tel-01179985,polymer_20190319_5_POE,Polymer Electrolyte,313913.434288216,polymer_20190319_5_salt2n1,Li Salt,350.99895191191,,,,,,,,,,,,
5582.0,lit_tr6544,,1.0,55.05391,5.07657e-05,20190319_5_POE,20190319_5_salt2n1,,,,,12/1,,,,,,,,https://tel.archives-ouvertes.fr/tel-01179985,polymer_20190319_5_POE,Polymer Electrolyte,313913.434288216,polymer_20190319_5_salt2n1,Li Salt,350.99895191191,,,,,,,,,,,,
5583.0,lit_tr6545,,1.0,49.84464,2.57603e-06,20190319_5_POE,20190319_5_salt2n1,,,,,12/1,,,,,,,,https://tel.archives-ouvertes.fr/tel-01179985,polymer_20190319_5_POE,Polymer Electrolyte,313913.434288216,polymer_20190319_5_salt2n1,Li Salt,350.99895191191,,,,,,,,,,,,
5584.0,lit_tr6546,,1.0,39.66631,3.9057e-07,20190319_5_POE,20190319_5_salt2n1,,,,,12/1,,,,,,,,https://tel.archives-ouvertes.fr/tel-01179985,polymer_20190319_5_POE,Polymer Electrolyte,313913.434288216,polymer_20190319_5_salt2n1,Li Salt,350.99895191191,,,,,,,,,,,,
5585.0,lit_tr6547,,1.0,29.54602,8.59557e-08,20190319_5_POE,20190319_5_salt2n1,,,,,12/1,,,,,,,,https://tel.archives-ouvertes.fr/tel-01179985,polymer_20190319_5_POE,Polymer Electrolyte,313913.434288216,polymer_20190319_5_salt2n1,Li Salt,350.99895191191,,,,,,,,,,,,
5586.0,lit_tr6548,,1.0,19.53289,2.3328e-08,20190319_5_POE,20190319_5_salt2n1,,,,,12/1,,,,,,,,https://tel.archives-ouvertes.fr/tel-01179985,polymer_20190319_5_POE,Polymer Electrolyte,313913.434288216,polymer_20190319_5_salt2n1,Li Salt,350.99895191191,,,,,,,,,,,,
5587.0,lit_tr6549,,1.0,69.73398,0.000128502,20190319_5_POE,20190319_5_salt2n7,,,,,29/1,,,,,,,,https://tel.archives-ouvertes.fr/tel-01179985,polymer_20190319_5_POE,Polymer Electrolyte,313913.434288216,polymer_20190319_5_salt2n7,Li Salt,636.45851374631,,,,,,,,,,,,
5588.0,lit_tr6550,,1.0,64.56727,0.000117302,20190319_5_POE,20190319_5_salt2n7,,,,,29/1,,,,,,,,https://tel.archives-ouvertes.fr/tel-01179985,polymer_20190319_5_POE,Polymer Electrolyte,313913.434288216,polymer_20190319_5_salt2n7,Li Salt,636.45851374631,,,,,,,,,,,,
5589.0,lit_tr6551,,1.0,59.29421,0.000102306,20190319_5_POE,20190319_5_salt2n7,,,,,29/1,,,,,,,,https://tel.archives-ouvertes.fr/tel-01179985,polymer_20190319_5_POE,Polymer Electrolyte,313913.434288216,polymer_20190319_5_salt2n7,Li Salt,636.45851374631,,,,,,,,,,,,
5590.0,lit_tr6552,,1.0,54.6873,8.33282e-06,20190319_5_POE,20190319_5_salt2n7,,,,,29/1,,,,,,,,https://tel.archives-ouvertes.fr/tel-01179985,polymer_20190319_5_POE,Polymer Electrolyte,313913.434288216,polymer_20190319_5_salt2n7,Li Salt,636.45851374631,,,,,,,,,,,,
5591.0,lit_tr6553,,1.0,49.59364,2.6052e-06,20190319_5_POE,20190319_5_salt2n7,,,,,29/1,,,,,,,,https://tel.archives-ouvertes.fr/tel-01179985,polymer_20190319_5_POE,Polymer Electrolyte,313913.434288216,polymer_20190319_5_salt2n7,Li Salt,636.45851374631,,,,,,,,,,,,
5592.0,lit_tr6554,,1.0,39.52209,5.52808e-07,20190319_5_POE,20190319_5_salt2n7,,,,,29/1,,,,,,,,https://tel.archives-ouvertes.fr/tel-01179985,polymer_20190319_5_POE,Polymer Electrolyte,313913.434288216,polymer_20190319_5_salt2n7,Li Salt,636.45851374631,,,,,,,,,,,,
5593.0,lit_tr6555,,1.0,29.73661,1.57768e-07,20190319_5_POE,20190319_5_salt2n7,,,,,29/1,,,,,,,,https://tel.archives-ouvertes.fr/tel-01179985,polymer_20190319_5_POE,Polymer Electrolyte,313913.434288216,polymer_20190319_5_salt2n7,Li Salt,636.45851374631,,,,,,,,,,,,
5594.0,lit_tr6556,,1.0,19.63634,4.93253e-08,20190319_5_POE,20190319_5_salt2n7,,,,,29/1,,,,,,,,https://tel.archives-ouvertes.fr/tel-01179985,polymer_20190319_5_POE,Polymer Electrolyte,313913.434288216,polymer_20190319_5_salt2n7,Li Salt,636.45851374631,,,,,,,,,,,,
5595.0,lit_tr6557,,1.0,69.70714,0.000105186,20190319_5_POE,20190319_5_salt2n1,,,,,6.4/1,,,,,,,,https://tel.archives-ouvertes.fr/tel-01179985,polymer_20190319_5_POE,Polymer Electrolyte,313913.434288216,polymer_20190319_5_salt2n1,Li Salt,350.99895191191,,,,,,,,,,,,
5596.0,lit_tr6558,,1.0,64.60633,9.37683e-05,20190319_5_POE,20190319_5_salt2n1,,,,,6.4/1,,,,,,,,https://tel.archives-ouvertes.fr/tel-01179985,polymer_20190319_5_POE,Polymer Electrolyte,313913.434288216,polymer_20190319_5_salt2n1,Li Salt,350.99895191191,,,,,,,,,,,,
5597.0,lit_tr6559,,1.0,59.78698,8.55334e-05,20190319_5_POE,20190319_5_salt2n1,,,,,6.4/1,,,,,,,,https://tel.archives-ouvertes.fr/tel-01179985,polymer_20190319_5_POE,Polymer Electrolyte,313913.434288216,polymer_20190319_5_salt2n1,Li Salt,350.99895191191,,,,,,,,,,,,
5598.0,lit_tr6560,,1.0,54.84688,5.40176e-05,20190319_5_POE,20190319_5_salt2n1,,,,,6.4/1,,,,,,,,https://tel.archives-ouvertes.fr/tel-01179985,polymer_20190319_5_POE,Polymer Electrolyte,313913.434288216,polymer_20190319_5_salt2n1,Li Salt,350.99895191191,,,,,,,,,,,,
5599.0,lit_tr6561,,1.0,49.67859,2.78683e-06,20190319_5_POE,20190319_5_salt2n1,,,,,6.4/1,,,,,,,,https://tel.archives-ouvertes.fr/tel-01179985,polymer_20190319_5_POE,Polymer Electrolyte,313913.434288216,polymer_20190319_5_salt2n1,Li Salt,350.99895191191,,,,,,,,,,,,
5600.0,lit_tr6562,,1.0,39.81572,4.04377e-07,20190319_5_POE,20190319_5_salt2n1,,,,,6.4/1,,,,,,,,https://tel.archives-ouvertes.fr/tel-01179985,polymer_20190319_5_POE,Polymer Electrolyte,313913.434288216,polymer_20190319_5_salt2n1,Li Salt,350.99895191191,,,,,,,,,,,,
5601.0,lit_tr6563,,1.0,29.98966,9.50701e-08,20190319_5_POE,20190319_5_salt2n1,,,,,6.4/1,,,,,,,,https://tel.archives-ouvertes.fr/tel-01179985,polymer_20190319_5_POE,Polymer Electrolyte,313913.434288216,polymer_20190319_5_salt2n1,Li Salt,350.99895191191,,,,,,,,,,,,
5602.0,lit_tr6564,,1.0,19.73703,2.56556e-08,20190319_5_POE,20190319_5_salt2n1,,,,,6.4/1,,,,,,,,https://tel.archives-ouvertes.fr/tel-01179985,polymer_20190319_5_POE,Polymer Electrolyte,313913.434288216,polymer_20190319_5_salt2n1,Li Salt,350.99895191191,,,,,,,,,,,,
5603.0,lit_tr6565,,1.0,69.9939,0.000151866,20190319_5_POE,20190319_5_salt2n3,,,,,11.4/1,,,,,,,,https://tel.archives-ouvertes.fr/tel-01179985,polymer_20190319_5_POE,Polymer Electrolyte,313913.434288216,polymer_20190319_5_salt2n3,Li Salt,443.08268153591007,,,,,,,,,,,,
5604.0,lit_tr6566,,1.0,64.49847,0.000141865,20190319_5_POE,20190319_5_salt2n3,,,,,11.4/1,,,,,,,,https://tel.archives-ouvertes.fr/tel-01179985,polymer_20190319_5_POE,Polymer Electrolyte,313913.434288216,polymer_20190319_5_salt2n3,Li Salt,443.08268153591007,,,,,,,,,,,,
5605.0,lit_tr6567,,1.0,59.96389,0.000118298,20190319_5_POE,20190319_5_salt2n3,,,,,11.4/1,,,,,,,,https://tel.archives-ouvertes.fr/tel-01179985,polymer_20190319_5_POE,Polymer Electrolyte,313913.434288216,polymer_20190319_5_salt2n3,Li Salt,443.08268153591007,,,,,,,,,,,,
5606.0,lit_tr6568,,1.0,55.1656,0.000108027,20190319_5_POE,20190319_5_salt2n3,,,,,11.4/1,,,,,,,,https://tel.archives-ouvertes.fr/tel-01179985,polymer_20190319_5_POE,Polymer Electrolyte,313913.434288216,polymer_20190319_5_salt2n3,Li Salt,443.08268153591007,,,,,,,,,,,,
5607.0,lit_tr6569,,1.0,49.76002,4.25786e-05,20190319_5_POE,20190319_5_salt2n3,,,,,11.4/1,,,,,,,,https://tel.archives-ouvertes.fr/tel-01179985,polymer_20190319_5_POE,Polymer Electrolyte,313913.434288216,polymer_20190319_5_salt2n3,Li Salt,443.08268153591007,,,,,,,,,,,,
5608.0,lit_tr6570,,1.0,39.69778,1.44465e-06,20190319_5_POE,20190319_5_salt2n3,,,,,11.4/1,,,,,,,,https://tel.archives-ouvertes.fr/tel-01179985,polymer_20190319_5_POE,Polymer Electrolyte,313913.434288216,polymer_20190319_5_salt2n3,Li Salt,443.08268153591007,,,,,,,,,,,,
5609.0,lit_tr6571,,1.0,29.9166,2.40254e-07,20190319_5_POE,20190319_5_salt2n3,,,,,11.4/1,,,,,,,,https://tel.archives-ouvertes.fr/tel-01179985,polymer_20190319_5_POE,Polymer Electrolyte,313913.434288216,polymer_20190319_5_salt2n3,Li Salt,443.08268153591007,,,,,,,,,,,,
5610.0,lit_tr6572,,1.0,19.60631,4.90157e-08,20190319_5_POE,20190319_5_salt2n3,,,,,11.4/1,,,,,,,,https://tel.archives-ouvertes.fr/tel-01179985,polymer_20190319_5_POE,Polymer Electrolyte,313913.434288216,polymer_20190319_5_salt2n3,Li Salt,443.08268153591007,,,,,,,,,,,,
5611.0,lit_tr6573,,1.0,69.57555,9.21504e-05,20190319_5_POE,20190319_5_salt2n3,,,,,9.14/1,,,,,,,,https://tel.archives-ouvertes.fr/tel-01179985,polymer_20190319_5_POE,Polymer Electrolyte,313913.434288216,polymer_20190319_5_salt2n3,Li Salt,443.08268153591007,,,,,,,,,,,,
5612.0,lit_tr6574,,1.0,64.49847,7.34307e-05,20190319_5_POE,20190319_5_salt2n3,,,,,9.14/1,,,,,,,,https://tel.archives-ouvertes.fr/tel-01179985,polymer_20190319_5_POE,Polymer Electrolyte,313913.434288216,polymer_20190319_5_salt2n3,Li Salt,443.08268153591007,,,,,,,,,,,,
5613.0,lit_tr6575,,1.0,59.83236,6.26389e-05,20190319_5_POE,20190319_5_salt2n3,,,,,9.14/1,,,,,,,,https://tel.archives-ouvertes.fr/tel-01179985,polymer_20190319_5_POE,Polymer Electrolyte,313913.434288216,polymer_20190319_5_salt2n3,Li Salt,443.08268153591007,,,,,,,,,,,,
5614.0,lit_tr6576,,1.0,55.1656,4.99143e-05,20190319_5_POE,20190319_5_salt2n3,,,,,9.14/1,,,,,,,,https://tel.archives-ouvertes.fr/tel-01179985,polymer_20190319_5_POE,Polymer Electrolyte,313913.434288216,polymer_20190319_5_salt2n3,Li Salt,443.08268153591007,,,,,,,,,,,,
5615.0,lit_tr6577,,1.0,49.63643,3.97746e-05,20190319_5_POE,20190319_5_salt2n3,,,,,9.14/1,,,,,,,,https://tel.archives-ouvertes.fr/tel-01179985,polymer_20190319_5_POE,Polymer Electrolyte,313913.434288216,polymer_20190319_5_salt2n3,Li Salt,443.08268153591007,,,,,,,,,,,,
5616.0,lit_tr6578,,1.0,39.35,1.47783e-06,20190319_5_POE,20190319_5_salt2n3,,,,,9.14/1,,,,,,,,https://tel.archives-ouvertes.fr/tel-01179985,polymer_20190319_5_POE,Polymer Electrolyte,313913.434288216,polymer_20190319_5_salt2n3,Li Salt,443.08268153591007,,,,,,,,,,,,
5617.0,lit_tr6579,,1.0,29.80773,2.3486e-07,20190319_5_POE,20190319_5_salt2n3,,,,,9.14/1,,,,,,,,https://tel.archives-ouvertes.fr/tel-01179985,polymer_20190319_5_POE,Polymer Electrolyte,313913.434288216,polymer_20190319_5_salt2n3,Li Salt,443.08268153591007,,,,,,,,,,,,
5618.0,lit_tr6580,,1.0,19.60631,7.3765e-08,20190319_5_POE,20190319_5_salt2n3,,,,,9.14/1,,,,,,,,https://tel.archives-ouvertes.fr/tel-01179985,polymer_20190319_5_POE,Polymer Electrolyte,313913.434288216,polymer_20190319_5_salt2n3,Li Salt,443.08268153591007,,,,,,,,,,,,
5619.0,lit_tr6581,,1.0,69.6346,0.000142151,20190319_5_POE,20190319_5_salt2n16,,,,,34/1,,,,,,,,https://tel.archives-ouvertes.fr/tel-01179985,polymer_20190319_5_POE,Polymer Electrolyte,313913.434288216,polymer_20190319_5_salt2n16,Li Salt,1055.43948353551,,,,,,,,,,,,
5620.0,lit_tr6582,,1.0,64.35,0.000117837,20190319_5_POE,20190319_5_salt2n16,,,,,34/1,,,,,,,,https://tel.archives-ouvertes.fr/tel-01179985,polymer_20190319_5_POE,Polymer Electrolyte,313913.434288216,polymer_20190319_5_salt2n16,Li Salt,1055.43948353551,,,,,,,,,,,,
5621.0,lit_tr6583,,1.0,59.77232,0.000103337,20190319_5_POE,20190319_5_salt2n16,,,,,34/1,,,,,,,,https://tel.archives-ouvertes.fr/tel-01179985,polymer_20190319_5_POE,Polymer Electrolyte,313913.434288216,polymer_20190319_5_salt2n16,Li Salt,1055.43948353551,,,,,,,,,,,,
5622.0,lit_tr6584,,1.0,54.65251,1.66723e-06,20190319_5_POE,20190319_5_salt2n16,,,,,34/1,,,,,,,,https://tel.archives-ouvertes.fr/tel-01179985,polymer_20190319_5_POE,Polymer Electrolyte,313913.434288216,polymer_20190319_5_salt2n16,Li Salt,1055.43948353551,,,,,,,,,,,,
5623.0,lit_tr6585,,1.0,49.43065,7.16799e-07,20190319_5_POE,20190319_5_salt2n16,,,,,34/1,,,,,,,,https://tel.archives-ouvertes.fr/tel-01179985,polymer_20190319_5_POE,Polymer Electrolyte,313913.434288216,polymer_20190319_5_salt2n16,Li Salt,1055.43948353551,,,,,,,,,,,,
5624.0,lit_tr6586,,1.0,39.833,3.51419e-07,20190319_5_POE,20190319_5_salt2n16,,,,,34/1,,,,,,,,https://tel.archives-ouvertes.fr/tel-01179985,polymer_20190319_5_POE,Polymer Electrolyte,313913.434288216,polymer_20190319_5_salt2n16,Li Salt,1055.43948353551,,,,,,,,,,,,
5625.0,lit_tr6587,,1.0,29.54058,2.80585e-07,20190319_5_POE,20190319_5_salt2n16,,,,,34/1,,,,,,,,https://tel.archives-ouvertes.fr/tel-01179985,polymer_20190319_5_POE,Polymer Electrolyte,313913.434288216,polymer_20190319_5_salt2n16,Li Salt,1055.43948353551,,,,,,,,,,,,
5626.0,lit_tr6588,,1.0,19.90355,1.40165e-07,20190319_5_POE,20190319_5_salt2n16,,,,,34/1,,,,,,,,https://tel.archives-ouvertes.fr/tel-01179985,polymer_20190319_5_POE,Polymer Electrolyte,313913.434288216,polymer_20190319_5_salt2n16,Li Salt,1055.43948353551,,,,,,,,,,,,
5627.0,lit_tr6589,,1.0,70.21583,0.000111389,20190319_5_POE,20190319_5_salt2n16,,,,,51/1,,,,,,,,https://tel.archives-ouvertes.fr/tel-01179985,polymer_20190319_5_POE,Polymer Electrolyte,313913.434288216,polymer_20190319_5_salt2n16,Li Salt,1055.43948353551,,,,,,,,,,,,
5628.0,lit_tr6590,,1.0,64.7724,0.000105294,20190319_5_POE,20190319_5_salt2n16,,,,,51/1,,,,,,,,https://tel.archives-ouvertes.fr/tel-01179986,polymer_20190319_5_POE,Polymer Electrolyte,313913.434288216,polymer_20190319_5_salt2n16,Li Salt,1055.43948353551,,,,,,,,,,,,
5629.0,lit_tr6591,,1.0,60.04622,0.000103337,20190319_5_POE,20190319_5_salt2n16,,,,,51/1,,,,,,,,https://tel.archives-ouvertes.fr/tel-01179987,polymer_20190319_5_POE,Polymer Electrolyte,313913.434288216,polymer_20190319_5_salt2n16,Li Salt,1055.43948353551,,,,,,,,,,,,
5630.0,lit_tr6592,,1.0,54.78522,4.97208e-05,20190319_5_POE,20190319_5_salt2n16,,,,,51/1,,,,,,,,https://tel.archives-ouvertes.fr/tel-01179988,polymer_20190319_5_POE,Polymer Electrolyte,313913.434288216,polymer_20190319_5_salt2n16,Li Salt,1055.43948353551,,,,,,,,,,,,
5631.0,lit_tr6593,,1.0,49.68778,1.90118e-06,20190319_5_POE,20190319_5_salt2n16,,,,,51/1,,,,,,,,https://tel.archives-ouvertes.fr/tel-01179989,polymer_20190319_5_POE,Polymer Electrolyte,313913.434288216,polymer_20190319_5_salt2n16,Li Salt,1055.43948353551,,,,,,,,,,,,
5632.0,lit_tr6594,,1.0,39.95398,7.58293e-07,20190319_5_POE,20190319_5_salt2n16,,,,,51/1,,,,,,,,https://tel.archives-ouvertes.fr/tel-01179990,polymer_20190319_5_POE,Polymer Electrolyte,313913.434288216,polymer_20190319_5_salt2n16,Li Salt,1055.43948353551,,,,,,,,,,,,
5633.0,lit_tr6595,,1.0,29.54058,3.32189e-07,20190319_5_POE,20190319_5_salt2n16,,,,,51/1,,,,,,,,https://tel.archives-ouvertes.fr/tel-01179991,polymer_20190319_5_POE,Polymer Electrolyte,313913.434288216,polymer_20190319_5_salt2n16,Li Salt,1055.43948353551,,,,,,,,,,,,
5634.0,lit_tr6596,,1.0,19.79756,1.42819e-07,20190319_5_POE,20190319_5_salt2n16,,,,,51/1,,,,,,,,https://tel.archives-ouvertes.fr/tel-01179992,polymer_20190319_5_POE,Polymer Electrolyte,313913.434288216,polymer_20190319_5_salt2n16,Li Salt,1055.43948353551,,,,,,,,,,,,
5725.0,lit_tr6687,,1.0,69.98882,0.000465939,20190319_5_POE,20190319_5_LiTPSM,,,,,3.2/1,,,,,,,,https://tel.archives-ouvertes.fr/tel-01179993,polymer_20190319_5_POE,Polymer Electrolyte,313913.434288216,FC(F)(C(F)(OC(F)(C(F)(S(=O)([N-]S(=O)(C(F)(F)F)=O)=O)F)F)F)F,Li Salt,453.108,,,,,,,,,,,,
5726.0,lit_tr6688,,1.0,65.2018,0.000434915,20190319_5_POE,20190319_5_LiTPSM,,,,,3.2/1,,,,,,,,https://tel.archives-ouvertes.fr/tel-01179993,polymer_20190319_5_POE,Polymer Electrolyte,313913.434288216,FC(F)(C(F)(OC(F)(C(F)(S(=O)([N-]S(=O)(C(F)(F)F)=O)=O)F)F)F)F,Li Salt,453.108,,,,,,,,,,,,
5727.0,lit_tr6689,,1.0,59.87268,0.000392208,20190319_5_POE,20190319_5_LiTPSM,,,,,3.2/1,,,,,,,,https://tel.archives-ouvertes.fr/tel-01179993,polymer_20190319_5_POE,Polymer Electrolyte,313913.434288216,FC(F)(C(F)(OC(F)(C(F)(S(=O)([N-]S(=O)(C(F)(F)F)=O)=O)F)F)F)F,Li Salt,453.108,,,,,,,,,,,,
5728.0,lit_tr6690,,1.0,54.96974,0.000341716,20190319_5_POE,20190319_5_LiTPSM,,,,,3.2/1,,,,,,,,https://tel.archives-ouvertes.fr/tel-01179993,polymer_20190319_5_POE,Polymer Electrolyte,313913.434288216,FC(F)(C(F)(OC(F)(C(F)(S(=O)([N-]S(=O)(C(F)(F)F)=O)=O)F)F)F)F,Li Salt,453.108,,,,,,,,,,,,
5729.0,lit_tr6691,,1.0,50.20907,0.000277901,20190319_5_POE,20190319_5_LiTPSM,,,,,3.2/1,,,,,,,,https://tel.archives-ouvertes.fr/tel-01179993,polymer_20190319_5_POE,Polymer Electrolyte,313913.434288216,FC(F)(C(F)(OC(F)(C(F)(S(=O)([N-]S(=O)(C(F)(F)F)=O)=O)F)F)F)F,Li Salt,453.108,,,,,,,,,,,,
5730.0,lit_tr6692,,1.0,39.54142,4.03631e-05,20190319_5_POE,20190319_5_LiTPSM,,,,,3.2/1,,,,,,,,https://tel.archives-ouvertes.fr/tel-01179993,polymer_20190319_5_POE,Polymer Electrolyte,313913.434288216,FC(F)(C(F)(OC(F)(C(F)(S(=O)([N-]S(=O)(C(F)(F)F)=O)=O)F)F)F)F,Li Salt,453.108,,,,,,,,,,,,
5731.0,lit_tr6693,,1.0,29.6663,8.86402e-06,20190319_5_POE,20190319_5_LiTPSM,,,,,3.2/1,,,,,,,,https://tel.archives-ouvertes.fr/tel-01179993,polymer_20190319_5_POE,Polymer Electrolyte,313913.434288216,FC(F)(C(F)(OC(F)(C(F)(S(=O)([N-]S(=O)(C(F)(F)F)=O)=O)F)F)F)F,Li Salt,453.108,,,,,,,,,,,,
5732.0,lit_tr6694,,1.0,19.56223,2.47751e-06,20190319_5_POE,20190319_5_LiTPSM,,,,,3.2/1,,,,,,,,https://tel.archives-ouvertes.fr/tel-01179993,polymer_20190319_5_POE,Polymer Electrolyte,313913.434288216,FC(F)(C(F)(OC(F)(C(F)(S(=O)([N-]S(=O)(C(F)(F)F)=O)=O)F)F)F)F,Li Salt,453.108,,,,,,,,,,,,
5733.0,lit_tr6695,,1.0,69.98882,0.000287642,20190319_5_POE,20190319_5_LiTPSM,,,,,4/1,,,,,,,,https://tel.archives-ouvertes.fr/tel-01179993,polymer_20190319_5_POE,Polymer Electrolyte,313913.434288216,FC(F)(C(F)(OC(F)(C(F)(S(=O)([N-]S(=O)(C(F)(F)F)=O)=O)F)F)F)F,Li Salt,453.108,,,,,,,,,,,,
5734.0,lit_tr6696,,1.0,64.92436,0.000277901,20190319_5_POE,20190319_5_LiTPSM,,,,,4/1,,,,,,,,https://tel.archives-ouvertes.fr/tel-01179993,polymer_20190319_5_POE,Polymer Electrolyte,313913.434288216,FC(F)(C(F)(OC(F)(C(F)(S(=O)([N-]S(=O)(C(F)(F)F)=O)=O)F)F)F)F,Li Salt,453.108,,,,,,,,,,,,
5735.0,lit_tr6697,,1.0,59.87268,0.00026849,20190319_5_POE,20190319_5_LiTPSM,,,,,4/1,,,,,,,,https://tel.archives-ouvertes.fr/tel-01179993,polymer_20190319_5_POE,Polymer Electrolyte,313913.434288216,FC(F)(C(F)(OC(F)(C(F)(S(=O)([N-]S(=O)(C(F)(F)F)=O)=O)F)F)F)F,Li Salt,453.108,,,,,,,,,,,,
5736.0,lit_tr6698,,1.0,54.96974,0.000226003,20190319_5_POE,20190319_5_LiTPSM,,,,,4/1,,,,,,,,https://tel.archives-ouvertes.fr/tel-01179993,polymer_20190319_5_POE,Polymer Electrolyte,313913.434288216,FC(F)(C(F)(OC(F)(C(F)(S(=O)([N-]S(=O)(C(F)(F)F)=O)=O)F)F)F)F,Li Salt,453.108,,,,,,,,,,,,
5737.0,lit_tr6699,,1.0,49.70267,0.000160136,20190319_5_POE,20190319_5_LiTPSM,,,,,4/1,,,,,,,,https://tel.archives-ouvertes.fr/tel-01179993,polymer_20190319_5_POE,Polymer Electrolyte,313913.434288216,FC(F)(C(F)(OC(F)(C(F)(S(=O)([N-]S(=O)(C(F)(F)F)=O)=O)F)F)F)F,Li Salt,453.108,,,,,,,,,,,,
5738.0,lit_tr6700,,1.0,39.77874,2.49177e-05,20190319_5_POE,20190319_5_LiTPSM,,,,,4/1,,,,,,,,https://tel.archives-ouvertes.fr/tel-01179993,polymer_20190319_5_POE,Polymer Electrolyte,313913.434288216,FC(F)(C(F)(OC(F)(C(F)(S(=O)([N-]S(=O)(C(F)(F)F)=O)=O)F)F)F)F,Li Salt,453.108,,,,,,,,,,,,
5739.0,lit_tr6701,,1.0,29.77755,6.50081e-06,20190319_5_POE,20190319_5_LiTPSM,,,,,4/1,,,,,,,,https://tel.archives-ouvertes.fr/tel-01179993,polymer_20190319_5_POE,Polymer Electrolyte,313913.434288216,FC(F)(C(F)(OC(F)(C(F)(S(=O)([N-]S(=O)(C(F)(F)F)=O)=O)F)F)F)F,Li Salt,453.108,,,,,,,,,,,,
5740.0,lit_tr6702,,1.0,19.87427,1.42762e-06,20190319_5_POE,20190319_5_LiTPSM,,,,,4/1,,,,,,,,https://tel.archives-ouvertes.fr/tel-01179993,polymer_20190319_5_POE,Polymer Electrolyte,313913.434288216,FC(F)(C(F)(OC(F)(C(F)(S(=O)([N-]S(=O)(C(F)(F)F)=O)=O)F)F)F)F,Li Salt,453.108,,,,,,,,,,,,
5741.0,lit_tr6703,,1.0,69.8461,0.000196908,20190319_5_POE,20190319_5_LiTPSM,,,,,6/1,,,,,,,,https://tel.archives-ouvertes.fr/tel-01179993,polymer_20190319_5_POE,Polymer Electrolyte,313913.434288216,FC(F)(C(F)(OC(F)(C(F)(S(=O)([N-]S(=O)(C(F)(F)F)=O)=O)F)F)F)F,Li Salt,453.108,,,,,,,,,,,,
5742.0,lit_tr6704,,1.0,64.78582,0.000203811,20190319_5_POE,20190319_5_LiTPSM,,,,,6/1,,,,,,,,https://tel.archives-ouvertes.fr/tel-01179993,polymer_20190319_5_POE,Polymer Electrolyte,313913.434288216,FC(F)(C(F)(OC(F)(C(F)(S(=O)([N-]S(=O)(C(F)(F)F)=O)=O)F)F)F)F,Li Salt,453.108,,,,,,,,,,,,
5743.0,lit_tr6705,,1.0,59.60391,0.000183797,20190319_5_POE,20190319_5_LiTPSM,,,,,6/1,,,,,,,,https://tel.archives-ouvertes.fr/tel-01179993,polymer_20190319_5_POE,Polymer Electrolyte,313913.434288216,FC(F)(C(F)(OC(F)(C(F)(S(=O)([N-]S(=O)(C(F)(F)F)=O)=O)F)F)F)F,Li Salt,453.108,,,,,,,,,,,,
5744.0,lit_tr6706,,1.0,54.83923,0.000154713,20190319_5_POE,20190319_5_LiTPSM,,,,,6/1,,,,,,,,https://tel.archives-ouvertes.fr/tel-01179993,polymer_20190319_5_POE,Polymer Electrolyte,313913.434288216,FC(F)(C(F)(OC(F)(C(F)(S(=O)([N-]S(=O)(C(F)(F)F)=O)=O)F)F)F)F,Li Salt,453.108,,,,,,,,,,,,
5745.0,lit_tr6707,,1.0,49.95567,4.03631e-05,20190319_5_POE,20190319_5_LiTPSM,,,,,6/1,,,,,,,,https://tel.archives-ouvertes.fr/tel-01179993,polymer_20190319_5_POE,Polymer Electrolyte,313913.434288216,FC(F)(C(F)(OC(F)(C(F)(S(=O)([N-]S(=O)(C(F)(F)F)=O)=O)F)F)F)F,Li Salt,453.108,,,,,,,,,,,,
5746.0,lit_tr6708,,1.0,39.66004,9.17473e-06,20190319_5_POE,20190319_5_LiTPSM,,,,,6/1,,,,,,,,https://tel.archives-ouvertes.fr/tel-01179993,polymer_20190319_5_POE,Polymer Electrolyte,313913.434288216,FC(F)(C(F)(OC(F)(C(F)(S(=O)([N-]S(=O)(C(F)(F)F)=O)=O)F)F)F)F,Li Salt,453.108,,,,,,,,,,,,
5747.0,lit_tr6709,,1.0,29.77755,2.23423e-06,20190319_5_POE,20190319_5_LiTPSM,,,,,6/1,,,,,,,,https://tel.archives-ouvertes.fr/tel-01179993,polymer_20190319_5_POE,Polymer Electrolyte,313913.434288216,FC(F)(C(F)(OC(F)(C(F)(S(=O)([N-]S(=O)(C(F)(F)F)=O)=O)F)F)F)F,Li Salt,453.108,,,,,,,,,,,,
5748.0,lit_tr6710,,1.0,19.87427,6.24469e-07,20190319_5_POE,20190319_5_LiTPSM,,,,,6/1,,,,,,,,https://tel.archives-ouvertes.fr/tel-01179993,polymer_20190319_5_POE,Polymer Electrolyte,313913.434288216,FC(F)(C(F)(OC(F)(C(F)(S(=O)([N-]S(=O)(C(F)(F)F)=O)=O)F)F)F)F,Li Salt,453.108,,,,,,,,,,,,
5749.0,lit_tr6711,,1.0,69.561,7.25019e-05,20190319_5_POE,LiTFSI,,,,,12/1,,,,,,,,https://tel.archives-ouvertes.fr/tel-01179993,polymer_20190319_5_POE,Polymer Electrolyte,313913.434288216,O=S([N-]S(=O)(C(F)(F)F)=O)(C(F)(F)F)=O,Li Salt,287.088,,,,,,,,,,,,
5750.0,lit_tr6712,,1.0,64.78582,6.1029e-05,20190319_5_POE,LiTFSI,,,,,12/1,,,,,,,,https://tel.archives-ouvertes.fr/tel-01179993,polymer_20190319_5_POE,Polymer Electrolyte,313913.434288216,O=S([N-]S(=O)(C(F)(F)F)=O)(C(F)(F)F)=O,Li Salt,287.088,,,,,,,,,,,,
5751.0,lit_tr6713,,1.0,59.87268,4.63271e-05,20190319_5_POE,LiTFSI,,,,,12/1,,,,,,,,https://tel.archives-ouvertes.fr/tel-01179993,polymer_20190319_5_POE,Polymer Electrolyte,313913.434288216,O=S([N-]S(=O)(C(F)(F)F)=O)(C(F)(F)F)=O,Li Salt,287.088,,,,,,,,,,,,
5752.0,lit_tr6714,,1.0,55.10035,1.05304e-05,20190319_5_POE,LiTFSI,,,,,12/1,,,,,,,,https://tel.archives-ouvertes.fr/tel-01179993,polymer_20190319_5_POE,Polymer Electrolyte,313913.434288216,O=S([N-]S(=O)(C(F)(F)F)=O)(C(F)(F)F)=O,Li Salt,287.088,,,,,,,,,,,,
5753.0,lit_tr6715,,1.0,49.82912,3.74599e-06,20190319_5_POE,LiTFSI,,,,,12/1,,,,,,,,https://tel.archives-ouvertes.fr/tel-01179993,polymer_20190319_5_POE,Polymer Electrolyte,313913.434288216,O=S([N-]S(=O)(C(F)(F)F)=O)(C(F)(F)F)=O,Li Salt,287.088,,,,,,,,,,,,
5754.0,lit_tr6716,,1.0,39.77874,1.04701e-06,20190319_5_POE,LiTFSI,,,,,12/1,,,,,,,,https://tel.archives-ouvertes.fr/tel-01179993,polymer_20190319_5_POE,Polymer Electrolyte,313913.434288216,O=S([N-]S(=O)(C(F)(F)F)=O)(C(F)(F)F)=O,Li Salt,287.088,,,,,,,,,,,,
5755.0,lit_tr6717,,1.0,29.6663,3.02898e-07,20190319_5_POE,LiTFSI,,,,,12/1,,,,,,,,https://tel.archives-ouvertes.fr/tel-01179993,polymer_20190319_5_POE,Polymer Electrolyte,313913.434288216,O=S([N-]S(=O)(C(F)(F)F)=O)(C(F)(F)F)=O,Li Salt,287.088,,,,,,,,,,,,
5756.0,lit_tr6718,,1.0,19.77018,9.06997e-08,20190319_5_POE,LiTFSI,,,,,12/1,,,,,,,,https://tel.archives-ouvertes.fr/tel-01179993,polymer_20190319_5_POE,Polymer Electrolyte,313913.434288216,O=S([N-]S(=O)(C(F)(F)F)=O)(C(F)(F)F)=O,Li Salt,287.088,,,,,,,,,,,,
5757.0,lit_tr6719,,1.0,69.8461,0.000121559,20190319_5_POE,LiTFSI,,,,,20/1,,,,,,,,https://tel.archives-ouvertes.fr/tel-01179993,polymer_20190319_5_POE,Polymer Electrolyte,313913.434288216,O=S([N-]S(=O)(C(F)(F)F)=O)(C(F)(F)F)=O,Li Salt,287.088,,,,,,,,,,,,
5758.0,lit_tr6720,,1.0,65.06302,9.55102e-05,20190319_5_POE,LiTFSI,,,,,20/1,,,,,,,,https://tel.archives-ouvertes.fr/tel-01179993,polymer_20190319_5_POE,Polymer Electrolyte,313913.434288216,O=S([N-]S(=O)(C(F)(F)F)=O)(C(F)(F)F)=O,Li Salt,287.088,,,,,,,,,,,,
5759.0,lit_tr6721,,1.0,59.73824,7.50433e-05,20190319_5_POE,LiTFSI,,,,,20/1,,,,,,,,https://tel.archives-ouvertes.fr/tel-01179993,polymer_20190319_5_POE,Polymer Electrolyte,313913.434288216,O=S([N-]S(=O)(C(F)(F)F)=O)(C(F)(F)F)=O,Li Salt,287.088,,,,,,,,,,,,
5760.0,lit_tr6722,,1.0,54.70882,5.86246e-06,20190319_5_POE,LiTFSI,,,,,20/1,,,,,,,,https://tel.archives-ouvertes.fr/tel-01179993,polymer_20190319_5_POE,Polymer Electrolyte,313913.434288216,O=S([N-]S(=O)(C(F)(F)F)=O)(C(F)(F)F)=O,Li Salt,287.088,,,,,,,,,,,,
5761.0,lit_tr6723,,1.0,49.57631,2.47751e-06,20190319_5_POE,LiTFSI,,,,,20/1,,,,,,,,https://tel.archives-ouvertes.fr/tel-01179993,polymer_20190319_5_POE,Polymer Electrolyte,313913.434288216,O=S([N-]S(=O)(C(F)(F)F)=O)(C(F)(F)F)=O,Li Salt,287.088,,,,,,,,,,,,
5762.0,lit_tr6724,,1.0,39.77874,7.67868e-07,20190319_5_POE,LiTFSI,,,,,20/1,,,,,,,,https://tel.archives-ouvertes.fr/tel-01179993,polymer_20190319_5_POE,Polymer Electrolyte,313913.434288216,O=S([N-]S(=O)(C(F)(F)F)=O)(C(F)(F)F)=O,Li Salt,287.088,,,,,,,,,,,,
5763.0,lit_tr6725,,1.0,29.77755,2.2993e-07,20190319_5_POE,LiTFSI,,,,,20/1,,,,,,,,https://tel.archives-ouvertes.fr/tel-01179993,polymer_20190319_5_POE,Polymer Electrolyte,313913.434288216,O=S([N-]S(=O)(C(F)(F)F)=O)(C(F)(F)F)=O,Li Salt,287.088,,,,,,,,,,,,
5764.0,lit_tr6726,,1.0,19.87427,8.17934e-08,20190319_5_POE,LiTFSI,,,,,20/1,,,,,,,,https://tel.archives-ouvertes.fr/tel-01179993,polymer_20190319_5_POE,Polymer Electrolyte,313913.434288216,O=S([N-]S(=O)(C(F)(F)F)=O)(C(F)(F)F)=O,Li Salt,287.088,,,,,,,,,,,,
5765.0,lit_tr6727,,1.0,70.27464,0.000203811,20190319_5_POE,LiTFSI,,,,,30/1,,,,,,,,https://tel.archives-ouvertes.fr/tel-01179993,polymer_20190319_5_POE,Polymer Electrolyte,313913.434288216,O=S([N-]S(=O)(C(F)(F)F)=O)(C(F)(F)F)=O,Li Salt,287.088,,,,,,,,,,,,
5766.0,lit_tr6728,,1.0,64.92436,0.00019024,20190319_5_POE,LiTFSI,,,,,30/1,,,,,,,,https://tel.archives-ouvertes.fr/tel-01179993,polymer_20190319_5_POE,Polymer Electrolyte,313913.434288216,O=S([N-]S(=O)(C(F)(F)F)=O)(C(F)(F)F)=O,Li Salt,287.088,,,,,,,,,,,,
5767.0,lit_tr6729,,1.0,60.41152,0.000171559,20190319_5_POE,LiTFSI,,,,,30/1,,,,,,,,https://tel.archives-ouvertes.fr/tel-01179993,polymer_20190319_5_POE,Polymer Electrolyte,313913.434288216,O=S([N-]S(=O)(C(F)(F)F)=O)(C(F)(F)F)=O,Li Salt,287.088,,,,,,,,,,,,
5768.0,lit_tr6730,,1.0,54.96974,9.82921e-06,20190319_5_POE,LiTFSI,,,,,30/1,,,,,,,,https://tel.archives-ouvertes.fr/tel-01179993,polymer_20190319_5_POE,Polymer Electrolyte,313913.434288216,O=S([N-]S(=O)(C(F)(F)F)=O)(C(F)(F)F)=O,Li Salt,287.088,,,,,,,,,,,,
5769.0,lit_tr6731,,1.0,49.70267,4.29949e-06,20190319_5_POE,LiTFSI,,,,,30/1,,,,,,,,https://tel.archives-ouvertes.fr/tel-01179993,polymer_20190319_5_POE,Polymer Electrolyte,313913.434288216,O=S([N-]S(=O)(C(F)(F)F)=O)(C(F)(F)F)=O,Li Salt,287.088,,,,,,,,,,,,
5770.0,lit_tr6732,,1.0,39.66004,1.08371e-06,20190319_5_POE,LiTFSI,,,,,30/1,,,,,,,,https://tel.archives-ouvertes.fr/tel-01179993,polymer_20190319_5_POE,Polymer Electrolyte,313913.434288216,O=S([N-]S(=O)(C(F)(F)F)=O)(C(F)(F)F)=O,Li Salt,287.088,,,,,,,,,,,,
5771.0,lit_tr6733,,1.0,29.77755,3.02898e-07,20190319_5_POE,LiTFSI,,,,,30/1,,,,,,,,https://tel.archives-ouvertes.fr/tel-01179993,polymer_20190319_5_POE,Polymer Electrolyte,313913.434288216,O=S([N-]S(=O)(C(F)(F)F)=O)(C(F)(F)F)=O,Li Salt,287.088,,,,,,,,,,,,
5772.0,lit_tr6734,,1.0,19.97844,9.3879e-08,20190319_5_POE,LiTFSI,,,,,30/1,,,,,,,,https://tel.archives-ouvertes.fr/tel-01179993,polymer_20190319_5_POE,Polymer Electrolyte,313913.434288216,O=S([N-]S(=O)(C(F)(F)F)=O)(C(F)(F)F)=O,Li Salt,287.088,,,,,,,,,,,,
5833.0,lit_tr6795,,1.0,109.70502,0.000414617,20190319_5_salt4n3,,,,,,,,,,,,,,https://tel.archives-ouvertes.fr/tel-01179993,polymer_20190319_5_salt4n3,Li Salt,493.11478809991,,,,,,,,,,,,,,,
5834.0,lit_tr6796,,1.0,99.74157,0.000316228,20190319_5_salt4n3,,,,,,,,,,,,,,https://tel.archives-ouvertes.fr/tel-01179993,polymer_20190319_5_salt4n3,Li Salt,493.11478809991,,,,,,,,,,,,,,,
5835.0,lit_tr6797,,1.0,90.28354,0.000234741,20190319_5_salt4n3,,,,,,,,,,,,,,https://tel.archives-ouvertes.fr/tel-01179993,polymer_20190319_5_salt4n3,Li Salt,493.11478809991,,,,,,,,,,,,,,,
5836.0,lit_tr6798,,1.0,79.83814,0.000146119,20190319_5_salt4n3,,,,,,,,,,,,,,https://tel.archives-ouvertes.fr/tel-01179993,polymer_20190319_5_salt4n3,Li Salt,493.11478809991,,,,,,,,,,,,,,,
5837.0,lit_tr6799,,1.0,69.97639,8.73326e-05,20190319_5_salt4n3,,,,,,,,,,,,,,https://tel.archives-ouvertes.fr/tel-01179993,polymer_20190319_5_salt4n3,Li Salt,493.11478809991,,,,,,,,,,,,,,,
5838.0,lit_tr6800,,1.0,59.5205,4.94445e-05,20190319_5_salt4n3,,,,,,,,,,,,,,https://tel.archives-ouvertes.fr/tel-01179993,polymer_20190319_5_salt4n3,Li Salt,493.11478809991,,,,,,,,,,,,,,,
5839.0,lit_tr6801,,1.0,50.13824,2.61606e-05,20190319_5_salt4n3,,,,,,,,,,,,,,https://tel.archives-ouvertes.fr/tel-01179993,polymer_20190319_5_salt4n3,Li Salt,493.11478809991,,,,,,,,,,,,,,,
5840.0,lit_tr6802,,1.0,40.41061,1.22528e-05,20190319_5_salt4n3,,,,,,,,,,,,,,https://tel.archives-ouvertes.fr/tel-01179993,polymer_20190319_5_salt4n3,Li Salt,493.11478809991,,,,,,,,,,,,,,,
5841.0,lit_tr6803,,1.0,30.44508,5.21972e-06,20190319_5_salt4n3,,,,,,,,,,,,,,https://tel.archives-ouvertes.fr/tel-01179993,polymer_20190319_5_salt4n3,Li Salt,493.11478809991,,,,,,,,,,,,,,,
5842.0,lit_tr6804,,1.0,20.08985,2.91545e-06,20190319_5_salt4n3,,,,,,,,,,,,,,https://tel.archives-ouvertes.fr/tel-01179993,polymer_20190319_5_salt4n3,Li Salt,493.11478809991,,,,,,,,,,,,,,,
5853.0,lit_tr6815,,1.0,69.57603,0.000337906,20190319_5_POE,20190319_5_salt4n1,,,,,10/1,,,,,,,,https://tel.archives-ouvertes.fr/tel-01179993,polymer_20190319_5_POE,Polymer Electrolyte,313913.434288216,polymer_20190319_5_salt4n1,Li Salt,401.03105847591,,,,,,,,,,,,
5854.0,lit_tr6816,,1.0,64.73082,0.00029953,20190319_5_POE,20190319_5_salt4n1,,,,,10/1,,,,,,,,https://tel.archives-ouvertes.fr/tel-01179993,polymer_20190319_5_POE,Polymer Electrolyte,313913.434288216,polymer_20190319_5_salt4n1,Li Salt,401.03105847591,,,,,,,,,,,,
5855.0,lit_tr6817,,1.0,59.90463,0.00024998,20190319_5_POE,20190319_5_salt4n1,,,,,10/1,,,,,,,,https://tel.archives-ouvertes.fr/tel-01179993,polymer_20190319_5_POE,Polymer Electrolyte,313913.434288216,polymer_20190319_5_salt4n1,Li Salt,401.03105847591,,,,,,,,,,,,
5856.0,lit_tr6818,,1.0,54.53904,0.000212862,20190319_5_POE,20190319_5_salt4n1,,,,,10/1,,,,,,,,https://tel.archives-ouvertes.fr/tel-01179993,polymer_20190319_5_POE,Polymer Electrolyte,313913.434288216,polymer_20190319_5_salt4n1,Li Salt,401.03105847591,,,,,,,,,,,,
5857.0,lit_tr6819,,1.0,49.67029,3.70626e-05,20190319_5_POE,20190319_5_salt4n1,,,,,10/1,,,,,,,,https://tel.archives-ouvertes.fr/tel-01179993,polymer_20190319_5_POE,Polymer Electrolyte,313913.434288216,polymer_20190319_5_salt4n1,Li Salt,401.03105847591,,,,,,,,,,,,
5858.0,lit_tr6820,,1.0,39.53398,4.40534e-06,20190319_5_POE,20190319_5_salt4n1,,,,,10/1,,,,,,,,https://tel.archives-ouvertes.fr/tel-01179993,polymer_20190319_5_POE,Polymer Electrolyte,313913.434288216,polymer_20190319_5_salt4n1,Li Salt,401.03105847591,,,,,,,,,,,,
5859.0,lit_tr6821,,1.0,29.72669,1.05787e-06,20190319_5_POE,20190319_5_salt4n1,,,,,10/1,,,,,,,,https://tel.archives-ouvertes.fr/tel-01179993,polymer_20190319_5_POE,Polymer Electrolyte,313913.434288216,polymer_20190319_5_salt4n1,Li Salt,401.03105847591,,,,,,,,,,,,
5860.0,lit_tr6822,,1.0,19.61658,2.98328e-07,20190319_5_POE,20190319_5_salt4n1,,,,,10/1,,,,,,,,https://tel.archives-ouvertes.fr/tel-01179993,polymer_20190319_5_POE,Polymer Electrolyte,313913.434288216,polymer_20190319_5_salt4n1,Li Salt,401.03105847591,,,,,,,,,,,,
5861.0,lit_tr6823,,1.0,70.06821,0.000265512,20190319_5_POE,20190319_5_salt3n1,,,,,6.67/1,,,,,,,,https://tel.archives-ouvertes.fr/tel-01179993,polymer_20190319_5_POE,Polymer Electrolyte,313913.434288216,FC(F)(C(F)(OC(F)(C(F)(S(=O)([O-])=O)F)F)F)CC(I)COCCOC,Li Salt,546.0960000000001,,,,,,,,,,,,
5862.0,lit_tr6824,,1.0,64.73082,0.000240134,20190319_5_POE,20190319_5_salt3n1,,,,,6.67/1,,,,,,,,https://tel.archives-ouvertes.fr/tel-01179993,polymer_20190319_5_POE,Polymer Electrolyte,313913.434288216,FC(F)(C(F)(OC(F)(C(F)(S(=O)([O-])=O)F)F)F)CC(I)COCCOC,Li Salt,546.0960000000001,,,,,,,,,,,,
5863.0,lit_tr6825,,1.0,60.0207,0.000217182,20190319_5_POE,20190319_5_salt3n1,,,,,6.67/1,,,,,,,,https://tel.archives-ouvertes.fr/tel-01179993,polymer_20190319_5_POE,Polymer Electrolyte,313913.434288216,FC(F)(C(F)(OC(F)(C(F)(S(=O)([O-])=O)F)F)F)CC(I)COCCOC,Li Salt,546.0960000000001,,,,,,,,,,,,
5864.0,lit_tr6826,,1.0,54.98894,0.000174116,20190319_5_POE,20190319_5_salt3n1,,,,,6.67/1,,,,,,,,https://tel.archives-ouvertes.fr/tel-01179993,polymer_20190319_5_POE,Polymer Electrolyte,313913.434288216,FC(F)(C(F)(OC(F)(C(F)(S(=O)([O-])=O)F)F)F)CC(I)COCCOC,Li Salt,546.0960000000001,,,,,,,,,,,,
5865.0,lit_tr6827,,1.0,49.88845,9.15389e-05,20190319_5_POE,20190319_5_salt3n1,,,,,6.67/1,,,,,,,,https://tel.archives-ouvertes.fr/tel-01179993,polymer_20190319_5_POE,Polymer Electrolyte,313913.434288216,FC(F)(C(F)(OC(F)(C(F)(S(=O)([O-])=O)F)F)F)CC(I)COCCOC,Li Salt,546.0960000000001,,,,,,,,,,,,
5866.0,lit_tr6828,,1.0,39.84109,5.72028e-06,20190319_5_POE,20190319_5_salt3n1,,,,,6.67/1,,,,,,,,https://tel.archives-ouvertes.fr/tel-01179993,polymer_20190319_5_POE,Polymer Electrolyte,313913.434288216,FC(F)(C(F)(OC(F)(C(F)(S(=O)([O-])=O)F)F)F)CC(I)COCCOC,Li Salt,546.0960000000001,,,,,,,,,,,,
5867.0,lit_tr6829,,1.0,29.82268,1.21763e-06,20190319_5_POE,20190319_5_salt3n1,,,,,6.67/1,,,,,,,,https://tel.archives-ouvertes.fr/tel-01179993,polymer_20190319_5_POE,Polymer Electrolyte,313913.434288216,FC(F)(C(F)(OC(F)(C(F)(S(=O)([O-])=O)F)F)F)CC(I)COCCOC,Li Salt,546.0960000000001,,,,,,,,,,,,
5868.0,lit_tr6830,,1.0,19.43738,2.69814e-07,20190319_5_POE,20190319_5_salt3n1,,,,,6.67/1,,,,,,,,https://tel.archives-ouvertes.fr/tel-01179993,polymer_20190319_5_POE,Polymer Electrolyte,313913.434288216,FC(F)(C(F)(OC(F)(C(F)(S(=O)([O-])=O)F)F)F)CC(I)COCCOC,Li Salt,546.0960000000001,,,,,,,,,,,,
5869.0,lit_tr6831,,1.0,69.94503,0.000230676,20190319_5_POE,20190319_5_salt3n1,,,,,10/1,,,,,,,,https://tel.archives-ouvertes.fr/tel-01179993,polymer_20190319_5_POE,Polymer Electrolyte,313913.434288216,FC(F)(C(F)(OC(F)(C(F)(S(=O)([O-])=O)F)F)F)CC(I)COCCOC,Li Salt,546.0960000000001,,,,,,,,,,,,
5870.0,lit_tr6832,,1.0,64.73082,0.000226087,20190319_5_POE,20190319_5_salt3n1,,,,,10/1,,,,,,,,https://tel.archives-ouvertes.fr/tel-01179993,polymer_20190319_5_POE,Polymer Electrolyte,313913.434288216,FC(F)(C(F)(OC(F)(C(F)(S(=O)([O-])=O)F)F)F)CC(I)COCCOC,Li Salt,546.0960000000001,,,,,,,,,,,,
5871.0,lit_tr6833,,1.0,60.0207,0.000192516,20190319_5_POE,20190319_5_salt3n1,,,,,10/1,,,,,,,,https://tel.archives-ouvertes.fr/tel-01179993,polymer_20190319_5_POE,Polymer Electrolyte,313913.434288216,FC(F)(C(F)(OC(F)(C(F)(S(=O)([O-])=O)F)F)F)CC(I)COCCOC,Li Salt,546.0960000000001,,,,,,,,,,,,
5872.0,lit_tr6834,,1.0,54.53904,8.61842e-05,20190319_5_POE,20190319_5_salt3n1,,,,,10/1,,,,,,,,https://tel.archives-ouvertes.fr/tel-01179993,polymer_20190319_5_POE,Polymer Electrolyte,313913.434288216,FC(F)(C(F)(OC(F)(C(F)(S(=O)([O-])=O)F)F)F)CC(I)COCCOC,Li Salt,546.0960000000001,,,,,,,,,,,,
5873.0,lit_tr6835,,1.0,49.77933,1.04519e-05,20190319_5_POE,20190319_5_salt3n1,,,,,10/1,,,,,,,,https://tel.archives-ouvertes.fr/tel-01179993,polymer_20190319_5_POE,Polymer Electrolyte,313913.434288216,FC(F)(C(F)(OC(F)(C(F)(S(=O)([O-])=O)F)F)F)CC(I)COCCOC,Li Salt,546.0960000000001,,,,,,,,,,,,
5874.0,lit_tr6836,,1.0,39.63628,2.26997e-06,20190319_5_POE,20190319_5_salt3n1,,,,,10/1,,,,,,,,https://tel.archives-ouvertes.fr/tel-01179993,polymer_20190319_5_POE,Polymer Electrolyte,313913.434288216,FC(F)(C(F)(OC(F)(C(F)(S(=O)([O-])=O)F)F)F)CC(I)COCCOC,Li Salt,546.0960000000001,,,,,,,,,,,,
5875.0,lit_tr6837,,1.0,29.91873,6.93724e-07,20190319_5_POE,20190319_5_salt3n1,,,,,10/1,,,,,,,,https://tel.archives-ouvertes.fr/tel-01179993,polymer_20190319_5_POE,Polymer Electrolyte,313913.434288216,FC(F)(C(F)(OC(F)(C(F)(S(=O)([O-])=O)F)F)F)CC(I)COCCOC,Li Salt,546.0960000000001,,,,,,,,,,,,
5876.0,lit_tr6838,,1.0,19.43738,3.64716e-07,20190319_5_POE,20190319_5_salt3n1,,,,,10/1,,,,,,,,https://tel.archives-ouvertes.fr/tel-01179993,polymer_20190319_5_POE,Polymer Electrolyte,313913.434288216,FC(F)(C(F)(OC(F)(C(F)(S(=O)([O-])=O)F)F)F)CC(I)COCCOC,Li Salt,546.0960000000001,,,,,,,,,,,,
5877.0,lit_tr6839,,1.0,69.69895,0.00026023,20190319_5_POE,20190319_5_salt4n1,,,,,15/1,,,,,,,,https://tel.archives-ouvertes.fr/tel-01179993,polymer_20190319_5_POE,Polymer Electrolyte,313913.434288216,polymer_20190319_5_salt4n1,Li Salt,401.03105847591,,,,,,,,,,,,
5878.0,lit_tr6840,,1.0,64.61145,0.000245008,20190319_5_POE,20190319_5_salt4n1,,,,,15/1,,,,,,,,https://tel.archives-ouvertes.fr/tel-01179993,polymer_20190319_5_POE,Polymer Electrolyte,313913.434288216,polymer_20190319_5_salt4n1,Li Salt,401.03105847591,,,,,,,,,,,,
5879.0,lit_tr6841,,1.0,59.90463,0.000204478,20190319_5_POE,20190319_5_salt4n1,,,,,15/1,,,,,,,,https://tel.archives-ouvertes.fr/tel-01179993,polymer_20190319_5_POE,Polymer Electrolyte,313913.434288216,polymer_20190319_5_salt4n1,Li Salt,401.03105847591,,,,,,,,,,,,
5880.0,lit_tr6842,,1.0,54.53904,0.000170652,20190319_5_POE,20190319_5_salt4n1,,,,,15/1,,,,,,,,https://tel.archives-ouvertes.fr/tel-01179993,polymer_20190319_5_POE,Polymer Electrolyte,313913.434288216,polymer_20190319_5_salt4n1,Li Salt,401.03105847591,,,,,,,,,,,,
5881.0,lit_tr6843,,1.0,49.56132,2.33473e-05,20190319_5_POE,20190319_5_salt4n1,,,,,15/1,,,,,,,,https://tel.archives-ouvertes.fr/tel-01179993,polymer_20190319_5_POE,Polymer Electrolyte,313913.434288216,polymer_20190319_5_salt4n1,Li Salt,401.03105847591,,,,,,,,,,,,
5882.0,lit_tr6844,,1.0,39.73866,3.32518e-06,20190319_5_POE,20190319_5_salt4n1,,,,,15/1,,,,,,,,https://tel.archives-ouvertes.fr/tel-01179993,polymer_20190319_5_POE,Polymer Electrolyte,313913.434288216,polymer_20190319_5_salt4n1,Li Salt,401.03105847591,,,,,,,,,,,,
5883.0,lit_tr6845,,1.0,29.91873,9.19075e-07,20190319_5_POE,20190319_5_salt4n1,,,,,15/1,,,,,,,,https://tel.archives-ouvertes.fr/tel-01179993,polymer_20190319_5_POE,Polymer Electrolyte,313913.434288216,polymer_20190319_5_salt4n1,Li Salt,401.03105847591,,,,,,,,,,,,
5884.0,lit_tr6846,,1.0,19.52695,2.03658e-07,20190319_5_POE,20190319_5_salt4n1,,,,,15/1,,,,,,,,https://tel.archives-ouvertes.fr/tel-01179993,polymer_20190319_5_POE,Polymer Electrolyte,313913.434288216,polymer_20190319_5_salt4n1,Li Salt,401.03105847591,,,,,,,,,,,,
114.0,lit_tr114,,1.0,130.09743,6.14149e-06,1s,c28,,,,,0.75/0.125,,,,,,-56.0,66.0,j.electacta.2013.09.151,polymer_1s,Polymer Electrolyte,627596.659252372,polymer_c28,Polymer Electrolyte,6103.803361594961,,,,,,,,,,,,
115.0,lit_tr115,,1.0,120.27756,5.2465e-06,1s,c28,,,,,0.75/0.125,,,,,,-56.0,66.0,j.electacta.2013.09.151,polymer_1s,Polymer Electrolyte,627596.659252372,polymer_c28,Polymer Electrolyte,6103.803361594961,,,,,,,,,,,,
