Repository: spark8ku/HPG

# HPG-GAT: Hierarchical Polymer Graph-based Model for Ionic Conductivity Prediction

This repository provides:

- Preprocessed dataset used for training and evaluation
- Preprocessed Hierarchical Polymer Graph (HPG) representations of polymer electrolytes
- Scripts for loading and using the data

The original raw dataset can be found at:  
👉 https://github.com/KanHatakeyama/ion_predictor

File: data/processed_electrolytes.csv (part 39 of 39)
ID,title,subtitle,tags,Temperature,Conductivity,component1,component2,component3,component4,component5,component6,mol_ratio,wt_ratio,melting_temp,inorg_name,inorg_contain_ratio(wt),crystallinity,Tg,mp,reference,smiles1,type1,Mw1,smiles2,type2,Mw2,smiles3,type3,Mw3,smiles4,type4,Mw4,smiles5,type5,Mw5,smiles6,type6,Mw6
116.0,lit_tr116,,1.0,110.33646,3.35783e-06,1s,c28,,,,,0.75/0.125,,,,,,-56.0,66.0,j.electacta.2013.09.151,polymer_1s,Polymer Electrolyte,627596.659252372,polymer_c28,Polymer Electrolyte,6103.803361594961,,,,,,,,,,,,
117.0,lit_tr117,,1.0,99.77129,2.8685e-06,1s,c28,,,,,0.75/0.125,,,,,,-56.0,66.0,j.electacta.2013.09.151,polymer_1s,Polymer Electrolyte,627596.659252372,polymer_c28,Polymer Electrolyte,6103.803361594961,,,,,,,,,,,,
118.0,lit_tr118,,1.0,90.56334,2.20622e-06,1s,c28,,,,,0.75/0.125,,,,,,-56.0,66.0,j.electacta.2013.09.151,polymer_1s,Polymer Electrolyte,627596.659252372,polymer_c28,Polymer Electrolyte,6103.803361594961,,,,,,,,,,,,
119.0,lit_tr119,,1.0,80.04702,1.74198e-06,1s,c28,,,,,0.75/0.125,,,,,,-56.0,66.0,j.electacta.2013.09.151,polymer_1s,Polymer Electrolyte,627596.659252372,polymer_c28,Polymer Electrolyte,6103.803361594961,,,,,,,,,,,,
120.0,lit_tr120,,1.0,70.12162,1.30507e-06,1s,c28,,,,,0.75/0.125,,,,,,-56.0,66.0,j.electacta.2013.09.151,polymer_1s,Polymer Electrolyte,627596.659252372,polymer_c28,Polymer Electrolyte,6103.803361594961,,,,,,,,,,,,
121.0,lit_tr121,,1.0,59.62959,5.59187e-08,1s,c28,,,,,0.75/0.125,,,,,,-56.0,66.0,j.electacta.2013.09.151,polymer_1s,Polymer Electrolyte,627596.659252372,polymer_c28,Polymer Electrolyte,6103.803361594961,,,,,,,,,,,,
122.0,lit_tr122,,1.0,49.75991,8.90248e-09,1s,c28,,,,,0.75/0.125,,,,,,-56.0,66.0,j.electacta.2013.09.151,polymer_1s,Polymer Electrolyte,627596.659252372,polymer_c28,Polymer Electrolyte,6103.803361594961,,,,,,,,,,,,
123.0,lit_tr123,,1.0,39.09026,2.80468e-09,1s,c28,,,,,0.75/0.125,,,,,,-56.0,66.0,j.electacta.2013.09.151,polymer_1s,Polymer Electrolyte,627596.659252372,polymer_c28,Polymer Electrolyte,6103.803361594961,,,,,,,,,,,,
124.0,lit_tr124,,1.0,29.65128,9.31226e-10,1s,c28,,,,,0.75/0.125,,,,,,-56.0,66.0,j.electacta.2013.09.151,polymer_1s,Polymer Electrolyte,627596.659252372,polymer_c28,Polymer Electrolyte,6103.803361594961,,,,,,,,,,,,
125.0,lit_tr125,,1.0,19.39282,3.52558e-10,1s,c28,,,,,0.75/0.125,,,,,,-56.0,66.0,j.electacta.2013.09.151,polymer_1s,Polymer Electrolyte,627596.659252372,polymer_c28,Polymer Electrolyte,6103.803361594961,,,,,,,,,,,,
126.0,lit_tr126,,1.0,130.09743,7.3215e-06,1s,c28,,,,,0.8/0.1,,,,,,,,j.electacta.2013.09.151,polymer_1s,Polymer Electrolyte,627596.659252372,polymer_c28,Polymer Electrolyte,6103.803361594961,,,,,,,,,,,,
127.0,lit_tr127,,1.0,120.89674,6.41954e-06,1s,c28,,,,,0.8/0.1,,,,,,,,j.electacta.2013.09.151,polymer_1s,Polymer Electrolyte,627596.659252372,polymer_c28,Polymer Electrolyte,6103.803361594961,,,,,,,,,,,,
128.0,lit_tr128,,1.0,110.043,5.06677e-06,1s,c28,,,,,0.8/0.1,,,,,,,,j.electacta.2013.09.151,polymer_1s,Polymer Electrolyte,627596.659252372,polymer_c28,Polymer Electrolyte,6103.803361594961,,,,,,,,,,,,
129.0,lit_tr129,,1.0,99.77129,4.21498e-06,1s,c28,,,,,0.8/0.1,,,,,,,,j.electacta.2013.09.151,polymer_1s,Polymer Electrolyte,627596.659252372,polymer_c28,Polymer Electrolyte,6103.803361594961,,,,,,,,,,,,
130.0,lit_tr130,,1.0,90.29948,3.59982e-06,1s,c28,,,,,0.8/0.1,,,,,,,,j.electacta.2013.09.151,polymer_1s,Polymer Electrolyte,627596.659252372,polymer_c28,Polymer Electrolyte,6103.803361594961,,,,,,,,,,,,
131.0,lit_tr131,,1.0,80.29619,2.7675e-06,1s,c28,,,,,0.8/0.1,,,,,,,,j.electacta.2013.09.151,polymer_1s,Polymer Electrolyte,627596.659252372,polymer_c28,Polymer Electrolyte,6103.803361594961,,,,,,,,,,,,
132.0,lit_tr132,,1.0,70.5929,2.18431e-06,1s,c28,,,,,0.8/0.1,,,,,,,,j.electacta.2013.09.151,polymer_1s,Polymer Electrolyte,627596.659252372,polymer_c28,Polymer Electrolyte,6103.803361594961,,,,,,,,,,,,
133.0,lit_tr133,,1.0,59.85089,1.53451e-07,1s,c28,,,,,0.8/0.1,,,,,,,,j.electacta.2013.09.151,polymer_1s,Polymer Electrolyte,627596.659252372,polymer_c28,Polymer Electrolyte,6103.803361594961,,,,,,,,,,,,
134.0,lit_tr134,,1.0,49.75991,3.00592e-08,1s,c28,,,,,0.8/0.1,,,,,,,,j.electacta.2013.09.151,polymer_1s,Polymer Electrolyte,627596.659252372,polymer_c28,Polymer Electrolyte,6103.803361594961,,,,,,,,,,,,
135.0,lit_tr135,,1.0,39.87079,8.96793e-09,1s,c28,,,,,0.8/0.1,,,,,,,,j.electacta.2013.09.151,polymer_1s,Polymer Electrolyte,627596.659252372,polymer_c28,Polymer Electrolyte,6103.803361594961,,,,,,,,,,,,
136.0,lit_tr136,,1.0,30.01792,2.97223e-09,1s,c28,,,,,0.8/0.1,,,,,,,,j.electacta.2013.09.151,polymer_1s,Polymer Electrolyte,627596.659252372,polymer_c28,Polymer Electrolyte,6103.803361594961,,,,,,,,,,,,
137.0,lit_tr137,,1.0,19.73503,8.86743e-10,1s,c28,,,,,0.8/0.1,,,,,,,,j.electacta.2013.09.151,polymer_1s,Polymer Electrolyte,627596.659252372,polymer_c28,Polymer Electrolyte,6103.803361594961,,,,,,,,,,,,
138.0,lit_tr138,,1.0,130.0,5.82736e-06,1s,c28,,,,,0.833/0.0833,,,,,,,,j.electacta.2013.09.151,polymer_1s,Polymer Electrolyte,627596.659252372,polymer_c28,Polymer Electrolyte,6103.803361594961,,,,,,,,,,,,
139.0,lit_tr139,,1.0,120.0,4.97815e-06,1s,c28,,,,,0.833/0.0833,,,,,,,,j.electacta.2013.09.151,polymer_1s,Polymer Electrolyte,627596.659252372,polymer_c28,Polymer Electrolyte,6103.803361594961,,,,,,,,,,,,
140.0,lit_tr140,,1.0,110.0,3.02312e-06,1s,c28,,,,,0.833/0.0833,,,,,,,,j.electacta.2013.09.151,polymer_1s,Polymer Electrolyte,627596.659252372,polymer_c28,Polymer Electrolyte,6103.803361594961,,,,,,,,,,,,
141.0,lit_tr141,,1.0,100.0,2.58257e-06,1s,c28,,,,,0.833/0.0833,,,,,,,,j.electacta.2013.09.151,polymer_1s,Polymer Electrolyte,627596.659252372,polymer_c28,Polymer Electrolyte,6103.803361594961,,,,,,,,,,,,
142.0,lit_tr142,,1.0,90.0,2.20622e-06,1s,c28,,,,,0.833/0.0833,,,,,,,,j.electacta.2013.09.151,polymer_1s,Polymer Electrolyte,627596.659252372,polymer_c28,Polymer Electrolyte,6103.803361594961,,,,,,,,,,,,
143.0,lit_tr143,,1.0,80.0,1.65288e-06,1s,c28,,,,,0.833/0.0833,,,,,,,,j.electacta.2013.09.151,polymer_1s,Polymer Electrolyte,627596.659252372,polymer_c28,Polymer Electrolyte,6103.803361594961,,,,,,,,,,,,
144.0,lit_tr144,,1.0,70.0,1.23832e-06,1s,c28,,,,,0.833/0.0833,,,,,,,,j.electacta.2013.09.151,polymer_1s,Polymer Electrolyte,627596.659252372,polymer_c28,Polymer Electrolyte,6103.803361594961,,,,,,,,,,,,
145.0,lit_tr145,,1.0,60.0,4.41521e-08,1s,c28,,,,,0.833/0.0833,,,,,,,,j.electacta.2013.09.151,polymer_1s,Polymer Electrolyte,627596.659252372,polymer_c28,Polymer Electrolyte,6103.803361594961,,,,,,,,,,,,
146.0,lit_tr146,,1.0,50.0,4.86739e-09,1s,c28,,,,,0.833/0.0833,,,,,,,,j.electacta.2013.09.151,polymer_1s,Polymer Electrolyte,627596.659252372,polymer_c28,Polymer Electrolyte,6103.803361594961,,,,,,,,,,,,
147.0,lit_tr147,,1.0,40.0,1.24298e-09,1s,c28,,,,,0.833/0.0833,,,,,,,,j.electacta.2013.09.151,polymer_1s,Polymer Electrolyte,627596.659252372,polymer_c28,Polymer Electrolyte,6103.803361594961,,,,,,,,,,,,
148.0,lit_tr148,,1.0,30.0,3.43424e-10,1s,c28,,,,,0.833/0.0833,,,,,,,,j.electacta.2013.09.151,polymer_1s,Polymer Electrolyte,627596.659252372,polymer_c28,Polymer Electrolyte,6103.803361594961,,,,,,,,,,,,
149.0,lit_tr149,,1.0,129.79504,4.14251e-06,1s,c28,,,,,0.875/0.0625,,,,,,,,j.electacta.2013.09.151,polymer_1s,Polymer Electrolyte,627596.659252372,polymer_c28,Polymer Electrolyte,6103.803361594961,,,,,,,,,,,,
150.0,lit_tr150,,1.0,119.69781,4.14251e-06,1s,c28,,,,,0.875/0.0625,,,,,,,,j.electacta.2013.09.151,polymer_1s,Polymer Electrolyte,627596.659252372,polymer_c28,Polymer Electrolyte,6103.803361594961,,,,,,,,,,,,
151.0,lit_tr151,,1.0,110.09425,2.58257e-06,1s,c28,,,,,0.875/0.0625,,,,,,,,j.electacta.2013.09.151,polymer_1s,Polymer Electrolyte,627596.659252372,polymer_c28,Polymer Electrolyte,6103.803361594961,,,,,,,,,,,,
152.0,lit_tr152,,1.0,99.55933,1.93484e-06,1s,c28,,,,,0.875/0.0625,,,,,,,,j.electacta.2013.09.151,polymer_1s,Polymer Electrolyte,627596.659252372,polymer_c28,Polymer Electrolyte,6103.803361594961,,,,,,,,,,,,
153.0,lit_tr153,,1.0,89.58796,1.69684e-06,1s,c28,,,,,0.875/0.0625,,,,,,,,j.electacta.2013.09.151,polymer_1s,Polymer Electrolyte,627596.659252372,polymer_c28,Polymer Electrolyte,6103.803361594961,,,,,,,,,,,,
154.0,lit_tr154,,1.0,80.13636,1.27126e-06,1s,c28,,,,,0.875/0.0625,,,,,,,,j.electacta.2013.09.151,polymer_1s,Polymer Electrolyte,627596.659252372,polymer_c28,Polymer Electrolyte,6103.803361594961,,,,,,,,,,,,
155.0,lit_tr155,,1.0,70.22216,1.00376e-06,1s,c28,,,,,0.875/0.0625,,,,,,,,j.electacta.2013.09.151,polymer_1s,Polymer Electrolyte,627596.659252372,polymer_c28,Polymer Electrolyte,6103.803361594961,,,,,,,,,,,,
156.0,lit_tr156,,1.0,59.52021,5.30586e-08,1s,c28,,,,,0.875/0.0625,,,,,,,,j.electacta.2013.09.151,polymer_1s,Polymer Electrolyte,627596.659252372,polymer_c28,Polymer Electrolyte,6103.803361594961,,,,,,,,,,,,
157.0,lit_tr157,,1.0,49.2579,8.90248e-09,1s,c28,,,,,0.875/0.0625,,,,,,,,j.electacta.2013.09.151,polymer_1s,Polymer Electrolyte,627596.659252372,polymer_c28,Polymer Electrolyte,6103.803361594961,,,,,,,,,,,,
158.0,lit_tr158,,1.0,39.60979,2.15713e-09,1s,c28,,,,,0.875/0.0625,,,,,,,,j.electacta.2013.09.151,polymer_1s,Polymer Electrolyte,627596.659252372,polymer_c28,Polymer Electrolyte,6103.803361594961,,,,,,,,,,,,
159.0,lit_tr159,,1.0,29.42342,7.16224e-10,1s,c28,,,,,0.875/0.0625,,,,,,,,j.electacta.2013.09.151,polymer_1s,Polymer Electrolyte,627596.659252372,polymer_c28,Polymer Electrolyte,6103.803361594961,,,,,,,,,,,,
174.0,lit_tr174,,1.0,130.15988,5.30884e-06,1s,c29,,,,,0.667/0.167,,,,,,,,j.electacta.2013.09.151,polymer_1s,Polymer Electrolyte,627596.659252372,polymer_c29,Polymer Electrolyte,730.2950297991001,,,,,,,,,,,,
175.0,lit_tr175,,1.0,119.71618,4.8001e-06,1s,c29,,,,,0.667/0.167,,,,,,,,j.electacta.2013.09.151,polymer_1s,Polymer Electrolyte,627596.659252372,polymer_c29,Polymer Electrolyte,730.2950297991001,,,,,,,,,,,,
176.0,lit_tr176,,1.0,110.08427,4.4508e-06,1s,c29,,,,,0.667/0.167,,,,,,,,j.electacta.2013.09.151,polymer_1s,Polymer Electrolyte,627596.659252372,polymer_c29,Polymer Electrolyte,730.2950297991001,,,,,,,,,,,,
177.0,lit_tr177,,1.0,99.83138,3.20812e-06,1s,c29,,,,,0.667/0.167,,,,,,,,j.electacta.2013.09.151,polymer_1s,Polymer Electrolyte,627596.659252372,polymer_c29,Polymer Electrolyte,730.2950297991001,,,,,,,,,,,,
178.0,lit_tr178,,1.0,89.85724,2.97466e-06,1s,c29,,,,,0.667/0.167,,,,,,,,j.electacta.2013.09.151,polymer_1s,Polymer Electrolyte,627596.659252372,polymer_c29,Polymer Electrolyte,730.2950297991001,,,,,,,,,,,,
179.0,lit_tr179,,1.0,80.40266,2.43186e-06,1s,c29,,,,,0.667/0.167,,,,,,,,j.electacta.2013.09.151,polymer_1s,Polymer Electrolyte,627596.659252372,polymer_c29,Polymer Electrolyte,730.2950297991001,,,,,,,,,,,,
180.0,lit_tr180,,1.0,70.05246,1.66677e-06,1s,c29,,,,,0.667/0.167,,,,,,,,j.electacta.2013.09.151,polymer_1s,Polymer Electrolyte,627596.659252372,polymer_c29,Polymer Electrolyte,730.2950297991001,,,,,,,,,,,,
181.0,lit_tr181,,1.0,59.64565,1.36262e-06,1s,c29,,,,,0.667/0.167,,,,,,,,j.electacta.2013.09.151,polymer_1s,Polymer Electrolyte,627596.659252372,polymer_c29,Polymer Electrolyte,730.2950297991001,,,,,,,,,,,,
182.0,lit_tr182,,1.0,49.64932,1.01815e-07,1s,c29,,,,,0.667/0.167,,,,,,,,j.electacta.2013.09.151,polymer_1s,Polymer Electrolyte,627596.659252372,polymer_c29,Polymer Electrolyte,730.2950297991001,,,,,,,,,,,,
183.0,lit_tr183,,1.0,39.28693,3.81285e-08,1s,c29,,,,,0.667/0.167,,,,,,,,j.electacta.2013.09.151,polymer_1s,Polymer Electrolyte,627596.659252372,polymer_c29,Polymer Electrolyte,730.2950297991001,,,,,,,,,,,,
184.0,lit_tr184,,1.0,29.39156,1.5792e-08,1s,c29,,,,,0.667/0.167,,,,,,,,j.electacta.2013.09.151,polymer_1s,Polymer Electrolyte,627596.659252372,polymer_c29,Polymer Electrolyte,730.2950297991001,,,,,,,,,,,,
185.0,lit_tr185,,1.0,19.60444,7.60764e-09,1s,c29,,,,,0.667/0.167,,,,,,,,j.electacta.2013.09.151,polymer_1s,Polymer Electrolyte,627596.659252372,polymer_c29,Polymer Electrolyte,730.2950297991001,,,,,,,,,,,,
186.0,lit_tr186,,1.0,9.49844,2.77811e-09,1s,c29,,,,,0.667/0.167,,,,,,,,j.electacta.2013.09.151,polymer_1s,Polymer Electrolyte,627596.659252372,polymer_c29,Polymer Electrolyte,730.2950297991001,,,,,,,,,,,,
187.0,lit_tr187,,1.0,130.15988,9.47462e-06,1s,c29,,,,,0.75/0.125,,,,,,,,j.electacta.2013.09.151,polymer_1s,Polymer Electrolyte,627596.659252372,polymer_c29,Polymer Electrolyte,730.2950297991001,,,,,,,,,,,,
188.0,lit_tr188,,1.0,120.6159,7.5531e-06,1s,c29,,,,,0.75/0.125,,,,,,,,j.electacta.2013.09.151,polymer_1s,Polymer Electrolyte,627596.659252372,polymer_c29,Polymer Electrolyte,730.2950297991001,,,,,,,,,,,,
189.0,lit_tr189,,1.0,110.08427,7.00347e-06,1s,c29,,,,,0.75/0.125,,,,,,,,j.electacta.2013.09.151,polymer_1s,Polymer Electrolyte,627596.659252372,polymer_c29,Polymer Electrolyte,730.2950297991001,,,,,,,,,,,,
190.0,lit_tr190,,1.0,100.37165,5.58309e-06,1s,c29,,,,,0.75/0.125,,,,,,,,j.electacta.2013.09.151,polymer_1s,Polymer Electrolyte,627596.659252372,polymer_c29,Polymer Electrolyte,730.2950297991001,,,,,,,,,,,,
191.0,lit_tr191,,1.0,90.11293,4.8001e-06,1s,c29,,,,,0.75/0.125,,,,,,,,j.electacta.2013.09.151,polymer_1s,Polymer Electrolyte,627596.659252372,polymer_c29,Polymer Electrolyte,730.2950297991001,,,,,,,,,,,,
192.0,lit_tr192,,1.0,80.16045,3.63863e-06,1s,c29,,,,,0.75/0.125,,,,,,,,j.electacta.2013.09.151,polymer_1s,Polymer Electrolyte,627596.659252372,polymer_c29,Polymer Electrolyte,730.2950297991001,,,,,,,,,,,,
193.0,lit_tr193,,1.0,69.14156,2.82854e-06,1s,c29,,,,,0.75/0.125,,,,,,,,j.electacta.2013.09.151,polymer_1s,Polymer Electrolyte,627596.659252372,polymer_c29,Polymer Electrolyte,730.2950297991001,,,,,,,,,,,,
194.0,lit_tr194,,1.0,59.43115,2.19881e-06,1s,c29,,,,,0.75/0.125,,,,,,,,j.electacta.2013.09.151,polymer_1s,Polymer Electrolyte,627596.659252372,polymer_c29,Polymer Electrolyte,730.2950297991001,,,,,,,,,,,,
195.0,lit_tr195,,1.0,49.64932,1.52339e-07,1s,c29,,,,,0.75/0.125,,,,,,,,j.electacta.2013.09.151,polymer_1s,Polymer Electrolyte,627596.659252372,polymer_c29,Polymer Electrolyte,730.2950297991001,,,,,,,,,,,,
196.0,lit_tr196,,1.0,39.47622,7.15629e-08,1s,c29,,,,,0.75/0.125,,,,,,,,j.electacta.2013.09.151,polymer_1s,Polymer Electrolyte,627596.659252372,polymer_c29,Polymer Electrolyte,730.2950297991001,,,,,,,,,,,,
197.0,lit_tr197,,1.0,29.56905,2.67994e-08,1s,c29,,,,,0.75/0.125,,,,,,,,j.electacta.2013.09.151,polymer_1s,Polymer Electrolyte,627596.659252372,polymer_c29,Polymer Electrolyte,730.2950297991001,,,,,,,,,,,,
198.0,lit_tr198,,1.0,19.77072,1.05545e-08,1s,c29,,,,,0.75/0.125,,,,,,,,j.electacta.2013.09.151,polymer_1s,Polymer Electrolyte,627596.659252372,polymer_c29,Polymer Electrolyte,730.2950297991001,,,,,,,,,,,,
199.0,lit_tr199,,1.0,130.15988,5.13192e-06,1s,c29,,,,,0.8/0.1,,,,,,,,j.electacta.2013.09.151,polymer_1s,Polymer Electrolyte,627596.659252372,polymer_c29,Polymer Electrolyte,730.2950297991001,,,,,,,,,,,,
200.0,lit_tr200,,1.0,120.91677,4.09402e-06,1s,c29,,,,,0.8/0.1,,,,,,,,j.electacta.2013.09.151,polymer_1s,Polymer Electrolyte,627596.659252372,polymer_c29,Polymer Electrolyte,730.2950297991001,,,,,,,,,,,,
201.0,lit_tr201,,1.0,110.36926,3.79699e-06,1s,c29,,,,,0.8/0.1,,,,,,,,j.electacta.2013.09.151,polymer_1s,Polymer Electrolyte,627596.659252372,polymer_c29,Polymer Electrolyte,730.2950297991001,,,,,,,,,,,,
202.0,lit_tr202,,1.0,100.37165,3.18504e-06,1s,c29,,,,,0.8/0.1,,,,,,,,j.electacta.2013.09.151,polymer_1s,Polymer Electrolyte,627596.659252372,polymer_c29,Polymer Electrolyte,730.2950297991001,,,,,,,,,,,,
203.0,lit_tr203,,1.0,90.88203,2.67172e-06,1s,c29,,,,,0.8/0.1,,,,,,,,j.electacta.2013.09.151,polymer_1s,Polymer Electrolyte,627596.659252372,polymer_c29,Polymer Electrolyte,730.2950297991001,,,,,,,,,,,,
204.0,lit_tr204,,1.0,79.67715,2.07853e-06,1s,c29,,,,,0.8/0.1,,,,,,,,j.electacta.2013.09.151,polymer_1s,Polymer Electrolyte,627596.659252372,polymer_c29,Polymer Electrolyte,730.2950297991001,,,,,,,,,,,,
205.0,lit_tr205,,1.0,70.73889,1.74354e-06,1s,c29,,,,,0.8/0.1,,,,,,,,j.electacta.2013.09.151,polymer_1s,Polymer Electrolyte,627596.659252372,polymer_c29,Polymer Electrolyte,730.2950297991001,,,,,,,,,,,,
206.0,lit_tr206,,1.0,60.29103,1.42628e-06,1s,c29,,,,,0.8/0.1,,,,,,,,j.electacta.2013.09.151,polymer_1s,Polymer Electrolyte,627596.659252372,polymer_c29,Polymer Electrolyte,730.2950297991001,,,,,,,,,,,,
207.0,lit_tr207,,1.0,49.85148,2.16995e-07,1s,c29,,,,,0.8/0.1,,,,,,,,j.electacta.2013.09.151,polymer_1s,Polymer Electrolyte,627596.659252372,polymer_c29,Polymer Electrolyte,730.2950297991001,,,,,,,,,,,,
208.0,lit_tr208,,1.0,39.8557,6.18411e-08,1s,c29,,,,,0.8/0.1,,,,,,,,j.electacta.2013.09.151,polymer_1s,Polymer Electrolyte,627596.659252372,polymer_c29,Polymer Electrolyte,730.2950297991001,,,,,,,,,,,,
209.0,lit_tr209,,1.0,29.74684,2.63367e-08,1s,c29,,,,,0.8/0.1,,,,,,,,j.electacta.2013.09.151,polymer_1s,Polymer Electrolyte,627596.659252372,polymer_c29,Polymer Electrolyte,730.2950297991001,,,,,,,,,,,,
210.0,lit_tr210,,1.0,19.60444,1.27163e-08,1s,c29,,,,,0.8/0.1,,,,,,,,j.electacta.2013.09.151,polymer_1s,Polymer Electrolyte,627596.659252372,polymer_c29,Polymer Electrolyte,730.2950297991001,,,,,,,,,,,,
211.0,lit_tr211,,1.0,129.84473,4.30483e-06,1s,c29,,,,,0.833/0.0833,,,,,,,,j.electacta.2013.09.151,polymer_1s,Polymer Electrolyte,627596.659252372,polymer_c29,Polymer Electrolyte,730.2950297991001,,,,,,,,,,,,
212.0,lit_tr212,,1.0,120.6159,3.89353e-06,1s,c29,,,,,0.833/0.0833,,,,,,,,j.electacta.2013.09.151,polymer_1s,Polymer Electrolyte,627596.659252372,polymer_c29,Polymer Electrolyte,730.2950297991001,,,,,,,,,,,,
213.0,lit_tr213,,1.0,110.36926,3.61104e-06,1s,c29,,,,,0.833/0.0833,,,,,,,,j.electacta.2013.09.151,polymer_1s,Polymer Electrolyte,627596.659252372,polymer_c29,Polymer Electrolyte,730.2950297991001,,,,,,,,,,,,
214.0,lit_tr214,,1.0,100.10132,2.95396e-06,1s,c29,,,,,0.833/0.0833,,,,,,,,j.electacta.2013.09.151,polymer_1s,Polymer Electrolyte,627596.659252372,polymer_c29,Polymer Electrolyte,730.2950297991001,,,,,,,,,,,,
215.0,lit_tr215,,1.0,89.60204,2.60548e-06,1s,c29,,,,,0.833/0.0833,,,,,,,,j.electacta.2013.09.151,polymer_1s,Polymer Electrolyte,627596.659252372,polymer_c29,Polymer Electrolyte,730.2950297991001,,,,,,,,,,,,
216.0,lit_tr216,,1.0,79.9187,2.24113e-06,1s,c29,,,,,0.833/0.0833,,,,,,,,j.electacta.2013.09.151,polymer_1s,Polymer Electrolyte,627596.659252372,polymer_c29,Polymer Electrolyte,730.2950297991001,,,,,,,,,,,,
217.0,lit_tr217,,1.0,69.82434,1.65816e-06,1s,c29,,,,,0.833/0.0833,,,,,,,,j.electacta.2013.09.151,polymer_1s,Polymer Electrolyte,627596.659252372,polymer_c29,Polymer Electrolyte,730.2950297991001,,,,,,,,,,,,
218.0,lit_tr218,,1.0,59.64565,1.3228e-06,1s,c29,,,,,0.833/0.0833,,,,,,,,j.electacta.2013.09.151,polymer_1s,Polymer Electrolyte,627596.659252372,polymer_c29,Polymer Electrolyte,730.2950297991001,,,,,,,,,,,,
219.0,lit_tr219,,1.0,49.4475,1.31335e-07,1s,c29,,,,,0.833/0.0833,,,,,,,,j.electacta.2013.09.151,polymer_1s,Polymer Electrolyte,627596.659252372,polymer_c29,Polymer Electrolyte,730.2950297991001,,,,,,,,,,,,
220.0,lit_tr220,,1.0,39.47622,4.69181e-08,1s,c29,,,,,0.833/0.0833,,,,,,,,j.electacta.2013.09.151,polymer_1s,Polymer Electrolyte,627596.659252372,polymer_c29,Polymer Electrolyte,730.2950297991001,,,,,,,,,,,,
221.0,lit_tr221,,1.0,29.74684,2.15443e-08,1s,c29,,,,,0.833/0.0833,,,,,,,,j.electacta.2013.09.151,polymer_1s,Polymer Electrolyte,627596.659252372,polymer_c29,Polymer Electrolyte,730.2950297991001,,,,,,,,,,,,
222.0,lit_tr222,,1.0,19.60444,1.06669e-08,1s,c29,,,,,0.833/0.0833,,,,,,,,j.electacta.2013.09.151,polymer_1s,Polymer Electrolyte,627596.659252372,polymer_c29,Polymer Electrolyte,730.2950297991001,,,,,,,,,,,,
2203.0,lit_tr2203,,1.0,25.0,4.22e-05,1s,s6,24s,,,,0.515463917525773/0.103092783505155/0.278350515463918,,,,,,,,"Measured by Oyaizu Lab., Waseda Univ.",polymer_1s,Polymer Electrolyte,627596.659252372,O=S(F)([N-]S(F)(=O)=O)=O,Li Salt,187.074,N#CCCC#N,Plasticizer,80.09,,,,,,,,,
2204.0,lit_tr2204,,1.0,25.0,7.08e-07,1s,s6,,,,,0.9/0.05,,,,,,,,"Measured by Oyaizu Lab., Waseda Univ.",polymer_1s,Polymer Electrolyte,627596.659252372,O=S(F)([N-]S(F)(=O)=O)=O,Li Salt,187.074,,,,,,,,,,,,
2205.0,lit_tr2205,,1.0,25.0,0.000109,25s,s6,24s,,,,0.571428571428571/0.142857142857143/0.142857142857143,,,,,,,,"Measured by Oyaizu Lab., Waseda Univ.",polymer_25s,Polymer Electrolyte,104561.074988052,O=S(F)([N-]S(F)(=O)=O)=O,Li Salt,187.074,N#CCCC#N,Plasticizer,80.09,,,,,,,,,
2206.0,lit_tr2206,,1.0,25.0,7.97e-05,25s,s6,24s,,,,0.83955223880597/0.0466417910447761/0.0671641791044776,,,,,,,,"Measured by Oyaizu Lab., Waseda Univ.",polymer_25s,Polymer Electrolyte,104561.074988052,O=S(F)([N-]S(F)(=O)=O)=O,Li Salt,187.074,N#CCCC#N,Plasticizer,80.09,,,,,,,,,
2207.0,lit_tr2207,,1.0,25.0,4.64e-05,25s,s6,24s,,,,0.83955223880597/0.0466417910447761/0.0671641791044776,,,,,,,,"Measured by Oyaizu Lab., Waseda Univ.",polymer_25s,Polymer Electrolyte,104561.074988052,O=S(F)([N-]S(F)(=O)=O)=O,Li Salt,187.074,N#CCCC#N,Plasticizer,80.09,,,,,,,,,
7076.0,lit_tr8038,,1.0,30.0,4.38e-05,LiBF4,g-Butyrolactone,,,,,0.001/1.31141828319201,,,,,,,,not available,F[B-](F)(F)F,Li Salt,93.74500000000002,O=C1CCCO1,Solvent,86.09,,,,,,,,,,,,
7077.0,lit_tr8039,,1.0,30.0,8.58e-05,LiBF4,g-Butyrolactone,,,,,0.002/1.31141828319201,,,,,,,,not available,F[B-](F)(F)F,Li Salt,93.74500000000002,O=C1CCCO1,Solvent,86.09,,,,,,,,,,,,
7078.0,lit_tr8040,,1.0,30.0,0.000125,LiBF4,g-Butyrolactone,,,,,0.003/1.31141828319201,,,,,,,,not available,F[B-](F)(F)F,Li Salt,93.74500000000002,O=C1CCCO1,Solvent,86.09,,,,,,,,,,,,
7079.0,lit_tr8041,,1.0,30.0,0.000168,LiBF4,g-Butyrolactone,,,,,0.004/1.31141828319201,,,,,,,,not available,F[B-](F)(F)F,Li Salt,93.74500000000002,O=C1CCCO1,Solvent,86.09,,,,,,,,,,,,
7080.0,lit_tr8042,,1.0,30.0,0.000202,LiBF4,g-Butyrolactone,,,,,0.005/1.31141828319201,,,,,,,,not available,F[B-](F)(F)F,Li Salt,93.74500000000002,O=C1CCCO1,Solvent,86.09,,,,,,,,,,,,
7081.0,lit_tr8043,,1.0,30.0,0.000242,LiBF4,g-Butyrolactone,,,,,0.006/1.31141828319201,,,,,,,,not available,F[B-](F)(F)F,Li Salt,93.74500000000002,O=C1CCCO1,Solvent,86.09,,,,,,,,,,,,
7082.0,lit_tr8044,,1.0,30.0,0.000316,LiBF4,g-Butyrolactone,,,,,0.008/1.31141828319201,,,,,,,,not available,F[B-](F)(F)F,Li Salt,93.74500000000002,O=C1CCCO1,Solvent,86.09,,,,,,,,,,,,
7083.0,lit_tr8045,,1.0,30.0,0.000381,LiBF4,g-Butyrolactone,,,,,0.01/1.31141828319201,,,,,,,,not available,F[B-](F)(F)F,Li Salt,93.74500000000002,O=C1CCCO1,Solvent,86.09,,,,,,,,,,,,
7084.0,lit_tr8046,,1.0,30.0,0.000726,LiBF4,g-Butyrolactone,,,,,0.02/1.31141828319201,,,,,,,,not available,F[B-](F)(F)F,Li Salt,93.74500000000002,O=C1CCCO1,Solvent,86.09,,,,,,,,,,,,
7085.0,lit_tr8047,,1.0,30.0,0.001,LiBF4,g-Butyrolactone,,,,,0.03/1.31141828319201,,,,,,,,not available,F[B-](F)(F)F,Li Salt,93.74500000000002,O=C1CCCO1,Solvent,86.09,,,,,,,,,,,,
7086.0,lit_tr8048,,1.0,30.0,0.00126,LiBF4,g-Butyrolactone,,,,,0.04/1.31141828319201,,,,,,,,not available,F[B-](F)(F)F,Li Salt,93.74500000000002,O=C1CCCO1,Solvent,86.09,,,,,,,,,,,,
7087.0,lit_tr8049,,1.0,30.0,0.00152,LiBF4,g-Butyrolactone,,,,,0.05/1.31141828319201,,,,,,,,not available,F[B-](F)(F)F,Li Salt,93.74500000000002,O=C1CCCO1,Solvent,86.09,,,,,,,,,,,,
7088.0,lit_tr8050,,1.0,30.0,0.00176,LiBF4,g-Butyrolactone,,,,,0.06/1.31141828319201,,,,,,,,not available,F[B-](F)(F)F,Li Salt,93.74500000000002,O=C1CCCO1,Solvent,86.09,,,,,,,,,,,,
7089.0,lit_tr8051,,1.0,30.0,0.00226,LiBF4,g-Butyrolactone,,,,,0.08/1.31141828319201,,,,,,,,not available,F[B-](F)(F)F,Li Salt,93.74500000000002,O=C1CCCO1,Solvent,86.09,,,,,,,,,,,,
7090.0,lit_tr8052,,1.0,30.0,0.00272,LiBF4,g-Butyrolactone,,,,,0.1/1.31141828319201,,,,,,,,not available,F[B-](F)(F)F,Li Salt,93.74500000000002,O=C1CCCO1,Solvent,86.09,,,,,,,,,,,,
7091.0,lit_tr8053,,1.0,30.0,0.00425,LiBF4,g-Butyrolactone,,,,,0.2/1.31141828319201,,,,,,,,not available,F[B-](F)(F)F,Li Salt,93.74500000000002,O=C1CCCO1,Solvent,86.09,,,,,,,,,,,,
7092.0,lit_tr8054,,1.0,30.0,0.00546,LiBF4,g-Butyrolactone,,,,,0.3/1.31141828319201,,,,,,,,not available,F[B-](F)(F)F,Li Salt,93.74500000000002,O=C1CCCO1,Solvent,86.09,,,,,,,,,,,,
7093.0,lit_tr8055,,1.0,30.0,0.00639,LiBF4,g-Butyrolactone,,,,,0.4/1.31141828319201,,,,,,,,not available,F[B-](F)(F)F,Li Salt,93.74500000000002,O=C1CCCO1,Solvent,86.09,,,,,,,,,,,,
7094.0,lit_tr8056,,1.0,30.0,0.00688,LiBF4,g-Butyrolactone,,,,,0.5/1.31141828319201,,,,,,,,not available,F[B-](F)(F)F,Li Salt,93.74500000000002,O=C1CCCO1,Solvent,86.09,,,,,,,,,,,,
7095.0,lit_tr8057,,1.0,30.0,3.288e-05,LiTFSI,g-Butyrolactone,,,,,0.001/1.31141828319201,,,,,,,,not available,O=S([N-]S(=O)(C(F)(F)F)=O)(C(F)(F)F)=O,Li Salt,287.088,O=C1CCCO1,Solvent,86.09,,,,,,,,,,,,
7096.0,lit_tr8058,,1.0,30.0,6.548e-05,LiTFSI,g-Butyrolactone,,,,,0.002/1.31141828319201,,,,,,,,not available,O=S([N-]S(=O)(C(F)(F)F)=O)(C(F)(F)F)=O,Li Salt,287.088,O=C1CCCO1,Solvent,86.09,,,,,,,,,,,,
7097.0,lit_tr8059,,1.0,30.0,9.645e-05,LiTFSI,g-Butyrolactone,,,,,0.003/1.31141828319201,,,,,,,,not available,O=S([N-]S(=O)(C(F)(F)F)=O)(C(F)(F)F)=O,Li Salt,287.088,O=C1CCCO1,Solvent,86.09,,,,,,,,,,,,
7098.0,lit_tr8060,,1.0,30.0,0.0001278,LiTFSI,g-Butyrolactone,,,,,0.004/1.31141828319201,,,,,,,,not available,O=S([N-]S(=O)(C(F)(F)F)=O)(C(F)(F)F)=O,Li Salt,287.088,O=C1CCCO1,Solvent,86.09,,,,,,,,,,,,
7099.0,lit_tr8061,,1.0,30.0,0.0001575,LiTFSI,g-Butyrolactone,,,,,0.005/1.31141828319201,,,,,,,,not available,O=S([N-]S(=O)(C(F)(F)F)=O)(C(F)(F)F)=O,Li Salt,287.088,O=C1CCCO1,Solvent,86.09,,,,,,,,,,,,
7100.0,lit_tr8062,,1.0,30.0,0.0001871,LiTFSI,g-Butyrolactone,,,,,0.006/1.31141828319201,,,,,,,,not available,O=S([N-]S(=O)(C(F)(F)F)=O)(C(F)(F)F)=O,Li Salt,287.088,O=C1CCCO1,Solvent,86.09,,,,,,,,,,,,
7101.0,lit_tr8063,,1.0,30.0,0.0002457,LiTFSI,g-Butyrolactone,,,,,0.008/1.31141828319201,,,,,,,,not available,O=S([N-]S(=O)(C(F)(F)F)=O)(C(F)(F)F)=O,Li Salt,287.088,O=C1CCCO1,Solvent,86.09,,,,,,,,,,,,
7102.0,lit_tr8064,,1.0,30.0,0.000303,LiTFSI,g-Butyrolactone,,,,,0.01/1.31141828319201,,,,,,,,not available,O=S([N-]S(=O)(C(F)(F)F)=O)(C(F)(F)F)=O,Li Salt,287.088,O=C1CCCO1,Solvent,86.09,,,,,,,,,,,,
7103.0,lit_tr8065,,1.0,30.0,0.0005775,LiTFSI,g-Butyrolactone,,,,,0.02/1.31141828319201,,,,,,,,not available,O=S([N-]S(=O)(C(F)(F)F)=O)(C(F)(F)F)=O,Li Salt,287.088,O=C1CCCO1,Solvent,86.09,,,,,,,,,,,,
7104.0,lit_tr8066,,1.0,30.0,0.0008415,LiTFSI,g-Butyrolactone,,,,,0.03/1.31141828319201,,,,,,,,not available,O=S([N-]S(=O)(C(F)(F)F)=O)(C(F)(F)F)=O,Li Salt,287.088,O=C1CCCO1,Solvent,86.09,,,,,,,,,,,,
7105.0,lit_tr8067,,1.0,30.0,0.00108,LiTFSI,g-Butyrolactone,,,,,0.04/1.31141828319201,,,,,,,,not available,O=S([N-]S(=O)(C(F)(F)F)=O)(C(F)(F)F)=O,Li Salt,287.088,O=C1CCCO1,Solvent,86.09,,,,,,,,,,,,
7106.0,lit_tr8068,,1.0,30.0,0.00131,LiTFSI,g-Butyrolactone,,,,,0.05/1.31141828319201,,,,,,,,not available,O=S([N-]S(=O)(C(F)(F)F)=O)(C(F)(F)F)=O,Li Salt,287.088,O=C1CCCO1,Solvent,86.09,,,,,,,,,,,,
7107.0,lit_tr8069,,1.0,30.0,0.00157,LiTFSI,g-Butyrolactone,,,,,0.06/1.31141828319201,,,,,,,,not available,O=S([N-]S(=O)(C(F)(F)F)=O)(C(F)(F)F)=O,Li Salt,287.088,O=C1CCCO1,Solvent,86.09,,,,,,,,,,,,
7108.0,lit_tr8070,,1.0,30.0,0.002,LiTFSI,g-Butyrolactone,,,,,0.08/1.31141828319201,,,,,,,,not available,O=S([N-]S(=O)(C(F)(F)F)=O)(C(F)(F)F)=O,Li Salt,287.088,O=C1CCCO1,Solvent,86.09,,,,,,,,,,,,
7109.0,lit_tr8071,,1.0,30.0,0.00241,LiTFSI,g-Butyrolactone,,,,,0.1/1.31141828319201,,,,,,,,not available,O=S([N-]S(=O)(C(F)(F)F)=O)(C(F)(F)F)=O,Li Salt,287.088,O=C1CCCO1,Solvent,86.09,,,,,,,,,,,,
7110.0,lit_tr8072,,1.0,30.0,0.00422,LiTFSI,g-Butyrolactone,,,,,0.2/1.31141828319201,,,,,,,,not available,O=S([N-]S(=O)(C(F)(F)F)=O)(C(F)(F)F)=O,Li Salt,287.088,O=C1CCCO1,Solvent,86.09,,,,,,,,,,,,
7111.0,lit_tr8073,,1.0,30.0,0.00576,LiTFSI,g-Butyrolactone,,,,,0.3/1.31141828319201,,,,,,,,not available,O=S([N-]S(=O)(C(F)(F)F)=O)(C(F)(F)F)=O,Li Salt,287.088,O=C1CCCO1,Solvent,86.09,,,,,,,,,,,,
7112.0,lit_tr8074,,1.0,30.0,0.00704,LiTFSI,g-Butyrolactone,,,,,0.4/1.31141828319201,,,,,,,,not available,O=S([N-]S(=O)(C(F)(F)F)=O)(C(F)(F)F)=O,Li Salt,287.088,O=C1CCCO1,Solvent,86.09,,,,,,,,,,,,
7113.0,lit_tr8075,,1.0,30.0,0.00793,LiTFSI,g-Butyrolactone,,,,,0.5/1.31141828319201,,,,,,,,not available,O=S([N-]S(=O)(C(F)(F)F)=O)(C(F)(F)F)=O,Li Salt,287.088,O=C1CCCO1,Solvent,86.09,,,,,,,,,,,,
7114.0,lit_tr8076,,1.0,30.0,2.925e-05,LiBF4,PC,,,,,0.001/1.18033108041924,,,,,,,,not available,F[B-](F)(F)F,Li Salt,93.74500000000002,CC1COC(=O)O1,Solvent,102.08899999999998,,,,,,,,,,,,
7115.0,lit_tr8077,,1.0,30.0,5.747e-05,LiBF4,PC,,,,,0.002/1.18033108041924,,,,,,,,not available,F[B-](F)(F)F,Li Salt,93.74500000000002,CC1COC(=O)O1,Solvent,102.08899999999998,,,,,,,,,,,,
7116.0,lit_tr8078,,1.0,30.0,8.369e-05,LiBF4,PC,,,,,0.003/1.18033108041924,,,,,,,,not available,F[B-](F)(F)F,Li Salt,93.74500000000002,CC1COC(=O)O1,Solvent,102.08899999999998,,,,,,,,,,,,
7117.0,lit_tr8079,,1.0,30.0,0.0001109,LiBF4,PC,,,,,0.004/1.18033108041924,,,,,,,,not available,F[B-](F)(F)F,Li Salt,93.74500000000002,CC1COC(=O)O1,Solvent,102.08899999999998,,,,,,,,,,,,
7118.0,lit_tr8080,,1.0,30.0,0.0001342,LiBF4,PC,,,,,0.005/1.18033108041924,,,,,,,,not available,F[B-](F)(F)F,Li Salt,93.74500000000002,CC1COC(=O)O1,Solvent,102.08899999999998,,,,,,,,,,,,
7119.0,lit_tr8081,,1.0,30.0,0.0001604,LiBF4,PC,,,,,0.006/1.18033108041924,,,,,,,,not available,F[B-](F)(F)F,Li Salt,93.74500000000002,CC1COC(=O)O1,Solvent,102.08899999999998,,,,,,,,,,,,
7120.0,lit_tr8082,,1.0,30.0,0.0002097,LiBF4,PC,,,,,0.008/1.18033108041924,,,,,,,,not available,F[B-](F)(F)F,Li Salt,93.74500000000002,CC1COC(=O)O1,Solvent,102.08899999999998,,,,,,,,,,,,
7121.0,lit_tr8083,,1.0,30.0,0.0002585,LiBF4,PC,,,,,0.01/1.18033108041924,,,,,,,,not available,F[B-](F)(F)F,Li Salt,93.74500000000002,CC1COC(=O)O1,Solvent,102.08899999999998,,,,,,,,,,,,
7122.0,lit_tr8084,,1.0,30.0,0.0004943,LiBF4,PC,,,,,0.02/1.18033108041924,,,,,,,,not available,F[B-](F)(F)F,Li Salt,93.74500000000002,CC1COC(=O)O1,Solvent,102.08899999999998,,,,,,,,,,,,
7123.0,lit_tr8085,,1.0,30.0,0.0006853,LiBF4,PC,,,,,0.03/1.18033108041924,,,,,,,,not available,F[B-](F)(F)F,Li Salt,93.74500000000002,CC1COC(=O)O1,Solvent,102.08899999999998,,,,,,,,,,,,
7124.0,lit_tr8086,,1.0,30.0,0.0008802,LiBF4,PC,,,,,0.04/1.18033108041924,,,,,,,,not available,F[B-](F)(F)F,Li Salt,93.74500000000002,CC1COC(=O)O1,Solvent,102.08899999999998,,,,,,,,,,,,
7125.0,lit_tr8087,,1.0,30.0,0.00105,LiBF4,PC,,,,,0.05/1.18033108041924,,,,,,,,not available,F[B-](F)(F)F,Li Salt,93.74500000000002,CC1COC(=O)O1,Solvent,102.08899999999998,,,,,,,,,,,,
7126.0,lit_tr8088,,1.0,30.0,0.0012,LiBF4,PC,,,,,0.06/1.18033108041924,,,,,,,,not available,F[B-](F)(F)F,Li Salt,93.74500000000002,CC1COC(=O)O1,Solvent,102.08899999999998,,,,,,,,,,,,
7127.0,lit_tr8089,,1.0,30.0,0.00153,LiBF4,PC,,,,,0.08/1.18033108041924,,,,,,,,not available,F[B-](F)(F)F,Li Salt,93.74500000000002,CC1COC(=O)O1,Solvent,102.08899999999998,,,,,,,,,,,,
7128.0,lit_tr8090,,1.0,30.0,0.00175,LiBF4,PC,,,,,0.1/1.18033108041924,,,,,,,,not available,F[B-](F)(F)F,Li Salt,93.74500000000002,CC1COC(=O)O1,Solvent,102.08899999999998,,,,,,,,,,,,
7129.0,lit_tr8091,,1.0,30.0,0.00273,LiBF4,PC,,,,,0.2/1.18033108041924,,,,,,,,not available,F[B-](F)(F)F,Li Salt,93.74500000000002,CC1COC(=O)O1,Solvent,102.08899999999998,,,,,,,,,,,,
7130.0,lit_tr8092,,1.0,30.0,0.00333,LiBF4,PC,,,,,0.3/1.18033108041924,,,,,,,,not available,F[B-](F)(F)F,Li Salt,93.74500000000002,CC1COC(=O)O1,Solvent,102.08899999999998,,,,,,,,,,,,
7131.0,lit_tr8093,,1.0,30.0,0.00367,LiBF4,PC,,,,,0.4/1.18033108041924,,,,,,,,not available,F[B-](F)(F)F,Li Salt,93.74500000000002,CC1COC(=O)O1,Solvent,102.08899999999998,,,,,,,,,,,,
7132.0,lit_tr8094,,1.0,30.0,0.00394,LiBF4,PC,,,,,0.5/1.18033108041924,,,,,,,,not available,F[B-](F)(F)F,Li Salt,93.74500000000002,CC1COC(=O)O1,Solvent,102.08899999999998,,,,,,,,,,,,
7133.0,lit_tr8095,,1.0,30.0,2.347e-05,LiTFSI,PC,,,,,0.001/1.18033108041924,,,,,,,,not available,O=S([N-]S(=O)(C(F)(F)F)=O)(C(F)(F)F)=O,Li Salt,287.088,CC1COC(=O)O1,Solvent,102.08899999999998,,,,,,,,,,,,
7134.0,lit_tr8096,,1.0,30.0,4.515e-05,LiTFSI,PC,,,,,0.002/1.18033108041924,,,,,,,,not available,O=S([N-]S(=O)(C(F)(F)F)=O)(C(F)(F)F)=O,Li Salt,287.088,CC1COC(=O)O1,Solvent,102.08899999999998,,,,,,,,,,,,
7135.0,lit_tr8097,,1.0,30.0,6.745e-05,LiTFSI,PC,,,,,0.003/1.18033108041924,,,,,,,,not available,O=S([N-]S(=O)(C(F)(F)F)=O)(C(F)(F)F)=O,Li Salt,287.088,CC1COC(=O)O1,Solvent,102.08899999999998,,,,,,,,,,,,
7136.0,lit_tr8098,,1.0,30.0,9.04e-05,LiTFSI,PC,,,,,0.004/1.18033108041924,,,,,,,,not available,O=S([N-]S(=O)(C(F)(F)F)=O)(C(F)(F)F)=O,Li Salt,287.088,CC1COC(=O)O1,Solvent,102.08899999999998,,,,,,,,,,,,
7137.0,lit_tr8099,,1.0,30.0,0.0001104,LiTFSI,PC,,,,,0.005/1.18033108041924,,,,,,,,not available,O=S([N-]S(=O)(C(F)(F)F)=O)(C(F)(F)F)=O,Li Salt,287.088,CC1COC(=O)O1,Solvent,102.08899999999998,,,,,,,,,,,,
7138.0,lit_tr8100,,1.0,30.0,0.0001296,LiTFSI,PC,,,,,0.006/1.18033108041924,,,,,,,,not available,O=S([N-]S(=O)(C(F)(F)F)=O)(C(F)(F)F)=O,Li Salt,287.088,CC1COC(=O)O1,Solvent,102.08899999999998,,,,,,,,,,,,
7139.0,lit_tr8101,,1.0,30.0,0.0001723,LiTFSI,PC,,,,,0.008/1.18033108041924,,,,,,,,not available,O=S([N-]S(=O)(C(F)(F)F)=O)(C(F)(F)F)=O,Li Salt,287.088,CC1COC(=O)O1,Solvent,102.08899999999998,,,,,,,,,,,,
7140.0,lit_tr8102,,1.0,30.0,0.0002046,LiTFSI,PC,,,,,0.01/1.18033108041924,,,,,,,,not available,O=S([N-]S(=O)(C(F)(F)F)=O)(C(F)(F)F)=O,Li Salt,287.088,CC1COC(=O)O1,Solvent,102.08899999999998,,,,,,,,,,,,
7141.0,lit_tr8103,,1.0,30.0,0.0003958,LiTFSI,PC,,,,,0.02/1.18033108041924,,,,,,,,not available,O=S([N-]S(=O)(C(F)(F)F)=O)(C(F)(F)F)=O,Li Salt,287.088,CC1COC(=O)O1,Solvent,102.08899999999998,,,,,,,,,,,,
7142.0,lit_tr8104,,1.0,30.0,0.0005924,LiTFSI,PC,,,,,0.03/1.18033108041924,,,,,,,,not available,O=S([N-]S(=O)(C(F)(F)F)=O)(C(F)(F)F)=O,Li Salt,287.088,CC1COC(=O)O1,Solvent,102.08899999999998,,,,,,,,,,,,
7143.0,lit_tr8105,,1.0,30.0,0.0007604,LiTFSI,PC,,,,,0.04/1.18033108041924,,,,,,,,not available,O=S([N-]S(=O)(C(F)(F)F)=O)(C(F)(F)F)=O,Li Salt,287.088,CC1COC(=O)O1,Solvent,102.08899999999998,,,,,,,,,,,,
7144.0,lit_tr8106,,1.0,30.0,0.0009273,LiTFSI,PC,,,,,0.05/1.18033108041924,,,,,,,,not available,O=S([N-]S(=O)(C(F)(F)F)=O)(C(F)(F)F)=O,Li Salt,287.088,CC1COC(=O)O1,Solvent,102.08899999999998,,,,,,,,,,,,
7145.0,lit_tr8107,,1.0,30.0,0.00111,LiTFSI,PC,,,,,0.06/1.18033108041924,,,,,,,,not available,O=S([N-]S(=O)(C(F)(F)F)=O)(C(F)(F)F)=O,Li Salt,287.088,CC1COC(=O)O1,Solvent,102.08899999999998,,,,,,,,,,,,
7146.0,lit_tr8108,,1.0,30.0,0.0014,LiTFSI,PC,,,,,0.08/1.18033108041924,,,,,,,,not available,O=S([N-]S(=O)(C(F)(F)F)=O)(C(F)(F)F)=O,Li Salt,287.088,CC1COC(=O)O1,Solvent,102.08899999999998,,,,,,,,,,,,
7147.0,lit_tr8109,,1.0,30.0,0.00167,LiTFSI,PC,,,,,0.1/1.18033108041924,,,,,,,,not available,O=S([N-]S(=O)(C(F)(F)F)=O)(C(F)(F)F)=O,Li Salt,287.088,CC1COC(=O)O1,Solvent,102.08899999999998,,,,,,,,,,,,
7148.0,lit_tr8110,,1.0,30.0,0.00286,LiTFSI,PC,,,,,0.2/1.18033108041924,,,,,,,,not available,O=S([N-]S(=O)(C(F)(F)F)=O)(C(F)(F)F)=O,Li Salt,287.088,CC1COC(=O)O1,Solvent,102.08899999999998,,,,,,,,,,,,
7149.0,lit_tr8111,,1.0,30.0,0.00391,LiTFSI,PC,,,,,0.3/1.18033108041924,,,,,,,,not available,O=S([N-]S(=O)(C(F)(F)F)=O)(C(F)(F)F)=O,Li Salt,287.088,CC1COC(=O)O1,Solvent,102.08899999999998,,,,,,,,,,,,
7150.0,lit_tr8112,,1.0,30.0,0.00459,LiTFSI,PC,,,,,0.4/1.18033108041924,,,,,,,,not available,O=S([N-]S(=O)(C(F)(F)F)=O)(C(F)(F)F)=O,Li Salt,287.088,CC1COC(=O)O1,Solvent,102.08899999999998,,,,,,,,,,,,
7151.0,lit_tr8113,,1.0,30.0,0.00509,LiTFSI,PC,,,,,0.5/1.18033108041924,,,,,,,,not available,O=S([N-]S(=O)(C(F)(F)F)=O)(C(F)(F)F)=O,Li Salt,287.088,CC1COC(=O)O1,Solvent,102.08899999999998,,,,,,,,,,,,
7152.0,lit_tr8114,,1.0,30.0,0.00232,LiBOB,g-Butyrolactone,,,,,0.1/1.31141828319201,,,,,,,,not available,O=C1O[B-]2(OC1=O)OC(=O)C(=O)O2,Li Salt,193.789,O=C1CCCO1,Solvent,86.09,,,,,,,,,,,,
7153.0,lit_tr8115,,1.0,30.0,0.00452,LiBOB,g-Butyrolactone,,,,,0.25/1.31141828319201,,,,,,,,not available,O=C1O[B-]2(OC1=O)OC(=O)C(=O)O2,Li Salt,193.789,O=C1CCCO1,Solvent,86.09,,,,,,,,,,,,
7154.0,lit_tr8116,,1.0,30.0,0.00663,LiBOB,g-Butyrolactone,,,,,0.5/1.31141828319201,,,,,,,,not available,O=C1O[B-]2(OC1=O)OC(=O)C(=O)O2,Li Salt,193.789,O=C1CCCO1,Solvent,86.09,,,,,,,,,,,,
7155.0,lit_tr8117,,1.0,30.0,0.00811,LiBOB,g-Butyrolactone,,,,,0.75/1.31141828319201,,,,,,,,not available,O=C1O[B-]2(OC1=O)OC(=O)C(=O)O2,Li Salt,193.789,O=C1CCCO1,Solvent,86.09,,,,,,,,,,,,
7156.0,lit_tr8118,,1.0,30.0,0.00241,LiTFSI,g-Butyrolactone,,,,,0.1/1.31141828319201,,,,,,,,not available,O=S([N-]S(=O)(C(F)(F)F)=O)(C(F)(F)F)=O,Li Salt,287.088,O=C1CCCO1,Solvent,86.09,,,,,,,,,,,,
7157.0,lit_tr8119,,1.0,30.0,0.00503,LiTFSI,g-Butyrolactone,,,,,0.25/1.31141828319201,,,,,,,,not available,O=S([N-]S(=O)(C(F)(F)F)=O)(C(F)(F)F)=O,Li Salt,287.088,O=C1CCCO1,Solvent,86.09,,,,,,,,,,,,
7158.0,lit_tr8120,,1.0,30.0,0.00794,LiTFSI,g-Butyrolactone,,,,,0.5/1.31141828319201,,,,,,,,not available,O=S([N-]S(=O)(C(F)(F)F)=O)(C(F)(F)F)=O,Li Salt,287.088,O=C1CCCO1,Solvent,86.09,,,,,,,,,,,,
7159.0,lit_tr8121,,1.0,30.0,0.00928,LiTFSI,g-Butyrolactone,,,,,0.75/1.31141828319201,,,,,,,,not available,O=S([N-]S(=O)(C(F)(F)F)=O)(C(F)(F)F)=O,Li Salt,287.088,O=C1CCCO1,Solvent,86.09,,,,,,,,,,,,
7160.0,lit_tr8122,,1.0,30.0,0.00211,N_SO2C2F5_2,g-Butyrolactone,,,,,0.1/1.31141828319201,,,,,,,,not available,O=S([N-]S(=O)(C(F)(C(F)(F)F)F)=O)(C(F)(C(F)(F)F)F)=O,Li Salt,387.1019999999999,O=C1CCCO1,Solvent,86.09,,,,,,,,,,,,
7161.0,lit_tr8123,,1.0,30.0,0.00453,N_SO2C2F5_2,g-Butyrolactone,,,,,0.25/1.31141828319201,,,,,,,,not available,O=S([N-]S(=O)(C(F)(C(F)(F)F)F)=O)(C(F)(C(F)(F)F)F)=O,Li Salt,387.1019999999999,O=C1CCCO1,Solvent,86.09,,,,,,,,,,,,
7162.0,lit_tr8124,,1.0,30.0,0.00667,N_SO2C2F5_2,g-Butyrolactone,,,,,0.5/1.31141828319201,,,,,,,,not available,O=S([N-]S(=O)(C(F)(C(F)(F)F)F)=O)(C(F)(C(F)(F)F)F)=O,Li Salt,387.1019999999999,O=C1CCCO1,Solvent,86.09,,,,,,,,,,,,
7163.0,lit_tr8125,,1.0,30.0,0.00792,N_SO2C2F5_2,g-Butyrolactone,,,,,0.75/1.31141828319201,,,,,,,,not available,O=S([N-]S(=O)(C(F)(C(F)(F)F)F)=O)(C(F)(C(F)(F)F)F)=O,Li Salt,387.1019999999999,O=C1CCCO1,Solvent,86.09,,,,,,,,,,,,
7164.0,lit_tr8126,,1.0,30.0,0.00302,LiPF6,g-Butyrolactone,,,,,0.1/1.31141828319201,,,,,,,,not available,F[P-](F)(F)(F)(F)F,Li Salt,151.90300000000002,O=C1CCCO1,Solvent,86.09,,,,,,,,,,,,
7165.0,lit_tr8127,,1.0,30.0,0.00615,LiPF6,g-Butyrolactone,,,,,0.25/1.31141828319201,,,,,,,,not available,F[P-](F)(F)(F)(F)F,Li Salt,151.90300000000002,O=C1CCCO1,Solvent,86.09,,,,,,,,,,,,
7166.0,lit_tr8128,,1.0,30.0,0.00973,LiPF6,g-Butyrolactone,,,,,0.5/1.31141828319201,,,,,,,,not available,F[P-](F)(F)(F)(F)F,Li Salt,151.90300000000002,O=C1CCCO1,Solvent,86.09,,,,,,,,,,,,
7167.0,lit_tr8129,,1.0,30.0,0.01127,LiPF6,g-Butyrolactone,,,,,0.75/1.31141828319201,,,,,,,,not available,F[P-](F)(F)(F)(F)F,Li Salt,151.90300000000002,O=C1CCCO1,Solvent,86.09,,,,,,,,,,,,
7168.0,lit_tr8130,,1.0,30.0,0.00272,LiBF4,g-Butyrolactone,,,,,0.1/1.31141828319201,,,,,,,,not available,F[B-](F)(F)F,Li Salt,93.74500000000002,O=C1CCCO1,Solvent,86.09,,,,,,,,,,,,
7169.0,lit_tr8131,,1.0,30.0,0.00497,LiBF4,g-Butyrolactone,,,,,0.25/1.31141828319201,,,,,,,,not available,F[B-](F)(F)F,Li Salt,93.74500000000002,O=C1CCCO1,Solvent,86.09,,,,,,,,,,,,
7170.0,lit_tr8132,,1.0,30.0,0.00708,LiBF4,g-Butyrolactone,,,,,0.5/1.31141828319201,,,,,,,,not available,F[B-](F)(F)F,Li Salt,93.74500000000002,O=C1CCCO1,Solvent,86.09,,,,,,,,,,,,
7171.0,lit_tr8133,,1.0,30.0,0.0079,LiBF4,g-Butyrolactone,,,,,0.75/1.31141828319201,,,,,,,,not available,F[B-](F)(F)F,Li Salt,93.74500000000002,O=C1CCCO1,Solvent,86.09,,,,,,,,,,,,
7172.0,lit_tr8134,,1.0,30.0,0.00196,LiCF3SO3,g-Butyrolactone,,,,,0.1/1.31141828319201,,,,,,,,not available,O=S(C(F)(F)F)([O-])=O,Li Salt,156.01000000000002,O=C1CCCO1,Solvent,86.09,,,,,,,,,,,,
7173.0,lit_tr8135,,1.0,30.0,0.00324,LiCF3SO3,g-Butyrolactone,,,,,0.25/1.31141828319201,,,,,,,,not available,O=S(C(F)(F)F)([O-])=O,Li Salt,156.01000000000002,O=C1CCCO1,Solvent,86.09,,,,,,,,,,,,
7174.0,lit_tr8136,,1.0,30.0,0.00421,LiCF3SO3,g-Butyrolactone,,,,,0.5/1.31141828319201,,,,,,,,not available,O=S(C(F)(F)F)([O-])=O,Li Salt,156.01000000000002,O=C1CCCO1,Solvent,86.09,,,,,,,,,,,,
7175.0,lit_tr8137,,1.0,30.0,0.00458,LiCF3SO3,g-Butyrolactone,,,,,0.75/1.31141828319201,,,,,,,,not available,O=S(C(F)(F)F)([O-])=O,Li Salt,156.01000000000002,O=C1CCCO1,Solvent,86.09,,,,,,,,,,,,
410.0,lit_tr410,,1.0,99.84891,1.31319e-11,c3,,,,,,0.5,,,,,,,,org/10.1007/s10904-018-0805-z,polymer_c3,Polymer Electrolyte,2430.3177119591,,,,,,,,,,,,,,,
411.0,lit_tr411,,1.0,90.13563,4.45135e-12,c3,,,,,,0.5,,,,,,,,org/10.1007/s10904-018-0805-z,polymer_c3,Polymer Electrolyte,2430.3177119591,,,,,,,,,,,,,,,
412.0,lit_tr412,,1.0,79.58916,1.9974e-12,c3,,,,,,0.5,,,,,,,,org/10.1007/s10904-018-0805-z,polymer_c3,Polymer Electrolyte,2430.3177119591,,,,,,,,,,,,,,,
413.0,lit_tr413,,1.0,70.10642,7.33549e-13,c3,,,,,,0.5,,,,,,,,org/10.1007/s10904-018-0805-z,polymer_c3,Polymer Electrolyte,2430.3177119591,,,,,,,,,,,,,,,
414.0,lit_tr414,,1.0,60.08503,3.56619e-13,c3,,,,,,0.5,,,,,,,,org/10.1007/s10904-018-0805-z,polymer_c3,Polymer Electrolyte,2430.3177119591,,,,,,,,,,,,,,,
415.0,lit_tr415,,1.0,49.66099,3.03808e-13,c3,,,,,,0.5,,,,,,,,org/10.1007/s10904-018-0805-z,polymer_c3,Polymer Electrolyte,2430.3177119591,,,,,,,,,,,,,,,
416.0,lit_tr416,,1.0,39.99949,2.91875e-13,c3,,,,,,0.5,,,,,,,,org/10.1007/s10904-018-0805-z,polymer_c3,Polymer Electrolyte,2430.3177119591,,,,,,,,,,,,,,,
417.0,lit_tr417,,1.0,30.16496,2.38886e-13,c3,,,,,,0.5,,,,,,,,org/10.1007/s10904-018-0805-z,polymer_c3,Polymer Electrolyte,2430.3177119591,,,,,,,,,,,,,,,
418.0,lit_tr418,,1.0,20.12792,1.41897e-13,c3,,,,,,0.5,,,,,,,,org/10.1007/s10904-018-0805-z,polymer_c3,Polymer Electrolyte,2430.3177119591,,,,,,,,,,,,,,,
2313.0,lit_tr2313,,1.0,100.32213,1.21103e-11,c3,,,,,,0.5,,,,,,124.0,,org/10.1007/s10904-018-0805-z,polymer_c3,Polymer Electrolyte,2430.3177119591,,,,,,,,,,,,,,,
2314.0,lit_tr2314,,1.0,90.12613,4.16297e-12,c3,,,,,,0.5,,,,,,124.0,,org/10.1007/s10904-018-0805-z,polymer_c3,Polymer Electrolyte,2430.3177119591,,,,,,,,,,,,,,,
2315.0,lit_tr2315,,1.0,80.32043,1.99331e-12,c3,,,,,,0.5,,,,,,124.0,,org/10.1007/s10904-018-0805-z,polymer_c3,Polymer Electrolyte,2430.3177119591,,,,,,,,,,,,,,,
2316.0,lit_tr2316,,1.0,70.02808,5.91364e-13,c3,,,,,,0.5,,,,,,124.0,,org/10.1007/s10904-018-0805-z,polymer_c3,Polymer Electrolyte,2430.3177119591,,,,,,,,,,,,,,,
2317.0,lit_tr2317,,1.0,60.18333,3.94411e-13,c3,,,,,,0.5,,,,,,124.0,,org/10.1007/s10904-018-0805-z,polymer_c3,Polymer Electrolyte,2430.3177119591,,,,,,,,,,,,,,,
2318.0,lit_tr2318,,1.0,50.37942,2.83156e-13,c3,,,,,,0.5,,,,,,124.0,,org/10.1007/s10904-018-0805-z,polymer_c3,Polymer Electrolyte,2430.3177119591,,,,,,,,,,,,,,,
2319.0,lit_tr2319,,1.0,40.06187,2.83156e-13,c3,,,,,,0.5,,,,,,124.0,,org/10.1007/s10904-018-0805-z,polymer_c3,Polymer Electrolyte,2430.3177119591,,,,,,,,,,,,,,,
2320.0,lit_tr2320,,1.0,29.93596,2.03283e-13,c3,,,,,,0.5,,,,,,124.0,,org/10.1007/s10904-018-0805-z,polymer_c3,Polymer Electrolyte,2430.3177119591,,,,,,,,,,,,,,,
2321.0,lit_tr2321,,1.0,19.71479,1.25954e-13,c3,,,,,,0.5,,,,,,124.0,,org/10.1007/s10904-018-0805-z,polymer_c3,Polymer Electrolyte,2430.3177119591,,,,,,,,,,,,,,,
